Repository: Atharva573/Predicting-Thermoelectric-Properties-using-Machine-Learning

# Predicting-Thermoelectric-Properties-using-Machine-Learning
A ML project to predict key thermoelectric properties—Lattice Thermal Conductivity, Seebeck Coefficient, and Electrical Conductivity—using simple elemental descriptors. The model is trained on a broad dataset of ~5200 data points, leveraging techniques like XGBoost and Random Forest, achieving high accuracy in thermal conductivity predictions.

# ML-Based Prediction of Thermoelectric Properties

This repository hosts the code and data used for building machine learning models to predict critical thermoelectric properties—**Lattice Thermal Conductivity**, **Seebeck Coefficient**, and **Electrical Conductivity**—based on simple elemental features.

## 🔍 Motivation

Accurate prediction of thermoelectric performance is essential for the discovery and design of materials for energy conversion. Traditional methods like DFT are accurate but computationally expensive. This project uses machine learning to bridge the gap between accuracy and computational cost, enabling rapid screening of potential thermoelectric materials.

## 📘 Project Overview

- **Data:** 5205 samples, 880 unique compounds (mostly tellurides & selenides)
- **Features:** 18 elemental descriptors including atomic number, electronegativity, melting point, thermal conductivity, and temperature.
- **Targets:**  
  - Lattice Thermal Conductivity  
  - Seebeck Coefficient  
  - Electrical Conductivity

## 🧠 Algorithms Used

- Linear Regression & Ridge Regression  
- K-Nearest Neighbors (KNN)  
- Random Forest Regressor (with and without RFE)  
- XGBoost Regressor (with and without RFE)

## 🎯 Performance Highlights

- **Lattice Thermal Conductivity**:  
  - XGBoost achieved **R² > 0.90** on test data  
  - Model captured temperature dependence accurately  
- **Seebeck Coefficient**:  
  - Random Forest & XGBoost performed well  
  - Feature importance aligned with domain knowledge  
- **Electrical Conductivity**:  
  - Poor results using current features → Future work identified

## 🧪 Candidate Testing

Predictions were made on two test sets:
- **Candidate Set 1:** Telluride-family materials → High accuracy
- **Candidate Set 2:** Mixed-family materials → Model struggled due to unseen chemistry

## 🔍 Folder Structure
📁 data/ — training sets & candidate sets  
📁 notebooks/ — model training notebooks  
📁 models/ — saved ML models  
📁 results/ — plots & metrics  
📁 candidate set/- Testing the model on unseen chemstries 
📄 README.md, LICENSE, requirements.txt

## 📚 References

- [Machine-learning guided discovery of new thermoelectric materials](https://doi.org/10.1038/s41598-019-39278-z)  
- [ML for Lattice Thermal Conductivity Prediction](https://doi.org/10.1016/j.commatsci.2019.109155)  
- [Material Descriptors for Thermoelectrics](https://doi.org/10.1039/C4EE03157A)

File: data/Datset.csv (part 1 of 22)
formula,temperature(K),sum_Atomic_Number,sum_Atomic_Weight,sum_Mendeleev_Number,sum_l_quantum_number,sum_Atomic_Radius,sum_Covalent_Radius,sum_Pauling_Electronegativity,sum_number_of_valence_electrons,sum_1st_ionization_potential_(kJ/mol),sum_Melting_point_(K),sum_Boiling_Point_(K),sum_Density_(g/mL),sum_specific_heat_(J/g_K)_,sum_heat_of_fusion_(kJ/mol)_,sum_heat_of_vaporization_(kJ/mol)_,sum_thermal_conductivity_(W/(m_K))_,sum_SpaceGroupNumber,seebeck_coefficient,Thermal_conductivity,electrical_conductivity(S/m)
BiSb(Se0.92Br0.08)3,300,236.24,567.84693,439.44,5.0,5.8284,6.3152,11.8184,28.24,4407.76,2864.942,6780.462,30.4092,1.32672,50.91408,289.69712,33.63448,232.0,-110.0,0.63,27766.0
BiSb(Se0.92Br0.08)3,400,236.24,567.84693,439.44,5.0,5.8284,6.3152,11.8184,28.24,4407.76,2864.942,6780.462,30.4092,1.32672,50.91408,289.69712,33.63448,232.0,-138.0,0.57,23883.0
BiSb(Se0.92Br0.08)3,500,236.24,567.84693,439.44,5.0,5.8284,6.3152,11.8184,28.24,4407.76,2864.942,6780.462,30.4092,1.32672,50.91408,289.69712,33.63448,232.0,-163.0,0.53,20850.0
BiSb(Se0.92Br0.08)3,600,236.24,567.84693,439.44,5.0,5.8284,6.3152,11.8184,28.24,4407.76,2864.942,6780.462,30.4092,1.32672,50.91408,289.69712,33.63448,232.0,-181.0,0.51,19000.0
BiSb(Se0.92Br0.08)3,700,236.24,567.84693,439.44,5.0,5.8284,6.3152,11.8184,28.24,4407.76,2864.942,6780.462,30.4092,1.32672,50.91408,289.69712,33.63448,232.0,-193.0,0.5,17925.0
BiSb(Se0.92Br0.08)3,800,236.24,567.84693,439.44,5.0,5.8284,6.3152,11.8184,28.24,4407.76,2864.942,6780.462,30.4092,1.32672,50.91408,289.69712,33.63448,232.0,-203.0,0.44,17340.0
BiSb(Se0.94Br0.06)3,300,236.18,567.79029,439.08,5.0,5.8338,6.3164,11.7938,28.18,4395.82,2878.394,6818.034,30.5094,1.31754,50.99856,291.03284,33.65836,229.0,-112.0,0.64,26117.0
BiSb(Se0.94Br0.06)3,400,236.18,567.79029,439.08,5.0,5.8338,6.3164,11.7938,28.18,4395.82,2878.394,6818.034,30.5094,1.31754,50.99856,291.03284,33.65836,229.0,-141.0,0.57,22500.0
BiSb(Se0.94Br0.06)3,500,236.18,567.79029,439.08,5.0,5.8338,6.3164,11.7938,28.18,4395.82,2878.394,6818.034,30.5094,1.31754,50.99856,291.03284,33.65836,229.0,-169.0,0.53,19362.0
BiSb(Se0.94Br0.06)3,600,236.18,567.79029,439.08,5.0,5.8338,6.3164,11.7938,28.18,4395.82,2878.394,6818.034,30.5094,1.31754,50.99856,291.03284,33.65836,229.0,-186.0,0.51,17500.0
BiSb(Se0.94Br0.06)3,700,236.18,567.79029,439.08,5.0,5.8338,6.3164,11.7938,28.18,4395.82,2878.394,6818.034,30.5094,1.31754,50.99856,291.03284,33.65836,229.0,-203.0,0.5,16277.0
BiSb(Se0.94Br0.06)3,800,236.18,567.79029,439.08,5.0,5.8338,6.3164,11.7938,28.18,4395.82,2878.394,6818.034,30.5094,1.31754,50.99856,291.03284,33.65836,229.0,-219.0,0.44,15479.0
BiSb(Se0.96Br0.04)3,300,236.12,567.73365,438.72,5.0,5.8392,6.3176,11.7692,28.12,4383.88,2891.846,6855.606,30.6096,1.30836,51.08304,292.36856,33.68224,226.0,-100.0,0.65,21000.0
BiSb(Se0.96Br0.04)3,400,236.12,567.73365,438.72,5.0,5.8392,6.3176,11.7692,28.12,4383.88,2891.846,6855.606,30.6096,1.30836,51.08304,292.36856,33.68224,226.0,-141.0,0.59,19000.0
BiSb(Se0.96Br0.04)3,500,236.12,567.73365,438.72,5.0,5.8392,6.3176,11.7692,28.12,4383.88,2891.846,6855.606,30.6096,1.30836,51.08304,292.36856,33.68224,226.0,-169.0,0.55,16436.0
BiSb(Se0.96Br0.04)3,600,236.12,567.73365,438.72,5.0,5.8392,6.3176,11.7692,28.12,4383.88,2891.846,6855.606,30.6096,1.30836,51.08304,292.36856,33.68224,226.0,-192.0,0.53,14630.0
BiSb(Se0.96Br0.04)3,700,236.12,567.73365,438.72,5.0,5.8392,6.3176,11.7692,28.12,4383.88,2891.846,6855.606,30.6096,1.30836,51.08304,292.36856,33.68224,226.0,-213.0,0.5,13298.0
BiSb(Se0.96Br0.04)3,800,236.12,567.73365,438.72,5.0,5.8392,6.3176,11.7692,28.12,4383.88,2891.846,6855.606,30.6096,1.30836,51.08304,292.36856,33.68224,226.0,-228.0,0.45,12500.0
BiSb(Se0.98Br0.02)3,300,236.06,567.67701,438.36,5.0,5.8446,6.3188,11.7446,28.06,4371.94,2905.298,6893.178,30.7098,1.29918,51.16752,293.70428,33.70612,223.0,-109.0,0.68,21915.0
BiSb(Se0.98Br0.02)3,400,236.06,567.67701,438.36,5.0,5.8446,6.3188,11.7446,28.06,4371.94,2905.298,6893.178,30.7098,1.29918,51.16752,293.70428,33.70612,223.0,-147.0,0.61,19362.0
BiSb(Se0.98Br0.02)3,500,236.06,567.67701,438.36,5.0,5.8446,6.3188,11.7446,28.06,4371.94,2905.298,6893.178,30.7098,1.29918,51.16752,293.70428,33.70612,223.0,-173.0,0.58,16702.0
BiSb(Se0.98Br0.02)3,600,236.06,567.67701,438.36,5.0,5.8446,6.3188,11.7446,28.06,4371.94,2905.298,6893.178,30.7098,1.29918,51.16752,293.70428,33.70612,223.0,-190.0,0.56,15000.0
BiSb(Se0.98Br0.02)3,700,236.06,567.67701,438.36,5.0,5.8446,6.3188,11.7446,28.06,4371.94,2905.298,6893.178,30.7098,1.29918,51.16752,293.70428,33.70612,223.0,-208.0,0.53,13776.0
BiSb(Se0.98Br0.02)3,800,236.06,567.67701,438.36,5.0,5.8446,6.3188,11.7446,28.06,4371.94,2905.298,6893.178,30.7098,1.29918,51.16752,293.70428,33.70612,223.0,-229.0,0.48,12128.0
Cu2.025Cd0.975SnSe4,300,291.525,672.831375,633.85,9.05,10.076,10.2875,17.65525,61.975,6827.925,5791.1525,13139.25,53.04775,2.50075,66.26845,1151.78825,975.085,841.775,173.0,2.67,5362.0
Cu2.025Cd0.975SnSe4,350,291.525,672.831375,633.85,9.05,10.076,10.2875,17.65525,61.975,6827.925,5791.1525,13139.25,53.04775,2.50075,66.26845,1151.78825,975.085,841.775,176.0,2.24,5862.0
Cu2.025Cd0.975SnSe4,400,291.525,672.831375,633.85,9.05,10.076,10.2875,17.65525,61.975,6827.925,5791.1525,13139.25,53.04775,2.50075,66.26845,1151.78825,975.085,841.775,179.0,1.88,6175.0
Cu2.025Cd0.975SnSe4,450,291.525,672.831375,633.85,9.05,10.076,10.2875,17.65525,61.975,6827.925,5791.1525,13139.25,53.04775,2.50075,66.26845,1151.78825,975.085,841.775,183.0,1.56,6552.0
Cu2.025Cd0.975SnSe4,500,291.525,672.831375,633.85,9.05,10.076,10.2875,17.65525,61.975,6827.925,5791.1525,13139.25,53.04775,2.50075,66.26845,1151.78825,975.085,841.775,186.0,1.31,6793.0
Cu2.025Cd0.975SnSe4,550,291.525,672.831375,633.85,9.05,10.076,10.2875,17.65525,61.975,6827.925,5791.1525,13139.25,53.04775,2.50075,66.26845,1151.78825,975.085,841.775,191.0,1.13,7069.0
Cu2.025Cd0.975SnSe4,600,291.525,672.831375,633.85,9.05,10.076,10.2875,17.65525,61.975,6827.925,5791.1525,13139.25,53.04775,2.50075,66.26845,1151.78825,975.085,841.775,195.0,0.99,6879.0
Cu2.025Cd0.975SnSe4,650,291.525,672.831375,633.85,9.05,10.076,10.2875,17.65525,61.975,6827.925,5791.1525,13139.25,53.04775,2.50075,66.26845,1151.78825,975.085,841.775,200.0,0.85,6448.0
Cu2.025Cd0.975SnSe4,700,291.525,672.831375,633.85,9.05,10.076,10.2875,17.65525,61.975,6827.925,5791.1525,13139.25,53.04775,2.50075,66.26845,1151.78825,975.085,841.775,204.0,0.75,6259.0
Cu2.05Cd0.95SnSe4,300,291.05,671.60975,633.7,9.1,10.072,10.285,17.6605,61.95,6824.85,5810.205,13184.3,53.0555,2.5045,66.4399,1156.8065,982.69,842.55,142.0,2.34,10750.0
Cu2.05Cd0.95SnSe4,350,291.05,671.60975,633.7,9.1,10.072,10.285,17.6605,61.95,6824.85,5810.205,13184.3,53.0555,2.5045,66.4399,1156.8065,982.69,842.55,143.0,1.95,12135.0
Cu2.05Cd0.95SnSe4,400,291.05,671.60975,633.7,9.1,10.072,10.285,17.6605,61.95,6824.85,5810.205,13184.3,53.0555,2.5045,66.4399,1156.8065,982.69,842.55,145.0,1.68,13595.0
Cu2.05Cd0.95SnSe4,450,291.05,671.60975,633.7,9.1,10.072,10.285,17.6605,61.95,6824.85,5810.205,13184.3,53.0555,2.5045,66.4399,1156.8065,982.69,842.55,147.0,1.39,16236.0
Cu2.05Cd0.95SnSe4,500,291.05,671.60975,633.7,9.1,10.072,10.285,17.6605,61.95,6824.85,5810.205,13184.3,53.0555,2.5045,66.4399,1156.8065,982.69,842.55,152.0,1.15,18427.0
Cu2.05Cd0.95SnSe4,550,291.05,671.60975,633.7,9.1,10.072,10.285,17.6605,61.95,6824.85,5810.205,13184.3,53.0555,2.5045,66.4399,1156.8065,982.69,842.55,156.0,0.96,18258.0
Cu2.05Cd0.95SnSe4,600,291.05,671.60975,633.7,9.1,10.072,10.285,17.6605,61.95,6824.85,5810.205,13184.3,53.0555,2.5045,66.4399,1156.8065,982.69,842.55,161.0,0.83,16910.0
Cu2.05Cd0.95SnSe4,650,291.05,671.60975,633.7,9.1,10.072,10.285,17.6605,61.95,6824.85,5810.205,13184.3,53.0555,2.5045,66.4399,1156.8065,982.69,842.55,165.0,0.7,15510.0
Cu2.05Cd0.95SnSe4,700,291.05,671.60975,633.7,9.1,10.072,10.285,17.6605,61.95,6824.85,5810.205,13184.3,53.0555,2.5045,66.4399,1156.8065,982.69,842.55,171.0,0.61,14330.0
Cu2.1Cd0.9SnSe4,300,290.1,669.1665,633.4,9.2,10.064,10.28,17.671,61.9,6818.7,5848.31,13274.4,53.071,2.512,66.7828,1166.843,997.9,844.1,130.0,2.05,20517.0
Cu2.1Cd0.9SnSe4,350,290.1,669.1665,633.4,9.2,10.064,10.28,17.671,61.9,6818.7,5848.31,13274.4,53.071,2.512,66.7828,1166.843,997.9,844.1,132.0,1.71,21034.0
Cu2.1Cd0.9SnSe4,400,290.1,669.1665,633.4,9.2,10.064,10.28,17.671,61.9,6818.7,5848.31,13274.4,53.071,2.512,66.7828,1166.843,997.9,844.1,135.0,1.45,22184.0
Cu2.1Cd0.9SnSe4,450,290.1,669.1665,633.4,9.2,10.064,10.28,17.671,61.9,6818.7,5848.31,13274.4,53.071,2.512,66.7828,1166.843,997.9,844.1,139.0,1.22,23908.0
Cu2.1Cd0.9SnSe4,500,290.1,669.1665,633.4,9.2,10.064,10.28,17.671,61.9,6818.7,5848.31,13274.4,53.071,2.512,66.7828,1166.843,997.9,844.1,141.0,1.01,25517.0
Cu2.1Cd0.9SnSe4,550,290.1,669.1665,633.4,9.2,10.064,10.28,17.671,61.9,6818.7,5848.31,13274.4,53.071,2.512,66.7828,1166.843,997.9,844.1,144.0,0.83,24080.0
Cu2.1Cd0.9SnSe4,600,290.1,669.1665,633.4,9.2,10.064,10.28,17.671,61.9,6818.7,5848.31,13274.4,53.071,2.512,66.7828,1166.843,997.9,844.1,148.0,0.72,21900.0
Cu2.1Cd0.9SnSe4,650,290.1,669.1665,633.4,9.2,10.064,10.28,17.671,61.9,6818.7,5848.31,13274.4,53.071,2.512,66.7828,1166.843,997.9,844.1,151.0,0.6,20100.0
Cu2.1Cd0.9SnSe4,700,290.1,669.1665,633.4,9.2,10.064,10.28,17.671,61.9,6818.7,5848.31,13274.4,53.071,2.512,66.7828,1166.843,997.9,844.1,157.0,0.5,18960.0
Cu2CdSnSe4,300,292.0,674.053,634.0,9.0,10.08,10.29,17.65,62.0,6831.0,5772.1,13094.2,53.04,2.497,66.097,1146.77,967.48,841.0,236.0,2.78,2431.0
Cu2CdSnSe4,350,292.0,674.053,634.0,9.0,10.08,10.29,17.65,62.0,6831.0,5772.1,13094.2,53.04,2.497,66.097,1146.77,967.48,841.0,238.0,2.35,2741.0
Cu2CdSnSe4,400,292.0,674.053,634.0,9.0,10.08,10.29,17.65,62.0,6831.0,5772.1,13094.2,53.04,2.497,66.097,1146.77,967.48,841.0,242.0,2.02,3138.0
Cu2CdSnSe4,450,292.0,674.053,634.0,9.0,10.08,10.29,17.65,62.0,6831.0,5772.1,13094.2,53.04,2.497,66.097,1146.77,967.48,841.0,245.0,1.74,3328.0
Cu2CdSnSe4,500,292.0,674.053,634.0,9.0,10.08,10.29,17.65,62.0,6831.0,5772.1,13094.2,53.04,2.497,66.097,1146.77,967.48,841.0,251.0,1.52,3466.0
Cu2CdSnSe4,550,292.0,674.053,634.0,9.0,10.08,10.29,17.65,62.0,6831.0,5772.1,13094.2,53.04,2.497,66.097,1146.77,967.48,841.0,262.0,1.37,3465.0
Cu2CdSnSe4,600,292.0,674.053,634.0,9.0,10.08,10.29,17.65,62.0,6831.0,5772.1,13094.2,53.04,2.497,66.097,1146.77,967.48,841.0,275.0,1.25,3450.0
Cu2CdSnSe4,650,292.0,674.053,634.0,9.0,10.08,10.29,17.65,62.0,6831.0,5772.1,13094.2,53.04,2.497,66.097,1146.77,967.48,841.0,286.0,1.12,3328.0
Cu2CdSnSe4,700,292.0,674.053,634.0,9.0,10.08,10.29,17.65,62.0,6831.0,5772.1,13094.2,53.04,2.497,66.097,1146.77,967.48,841.0,297.0,1.01,3103.0
In4Se2.32Cl0.03,323,275.39,643.522781,509.3,6.35,8.6533,8.4809,13.1308,26.13,4452.65,2861.3125,11642.6645,40.3528963,1.6768,28.67898,1013.77,327.606667,590.4,-213.0,1.25,31000.0
In4Se2.32Cl0.03,698,275.39,643.522781,509.3,6.35,8.6533,8.4809,13.1308,26.13,4452.65,2861.3125,11642.6645,40.3528963,1.6768,28.67898,1013.77,327.606667,590.4,-311.0,0.71,10860.0
In4Se2.32Cl0.03,373,275.39,643.522781,509.3,6.35,8.6533,8.4809,13.1308,26.13,4452.65,2861.3125,11642.6645,40.3528963,1.6768,28.67898,1013.77,327.606667,590.4,-228.0,1.09,27400.0
In4Se2.32Cl0.03,423,275.39,643.522781,509.3,6.35,8.6533,8.4809,13.1308,26.13,4452.65,2861.3125,11642.6645,40.3528963,1.6768,28.67898,1013.77,327.606667,590.4,-246.0,0.99,23400.0
In4Se2.32Cl0.03,473,275.39,643.522781,509.3,6.35,8.6533,8.4809,13.1308,26.13,4452.65,2861.3125,11642.6645,40.3528963,1.6768,28.67898,1013.77,327.606667,590.4,-257.0,0.91,19471.0
In4Se2.32Cl0.03,523,275.39,643.522781,509.3,6.35,8.6533,8.4809,13.1308,26.13,4452.65,2861.3125,11642.6645,40.3528963,1.6768,28.67898,1013.77,327.606667,590.4,-270.0,0.82,16390.0
In4Se2.32Cl0.03,598,275.39,643.522781,509.3,6.35,8.6533,8.4809,13.1308,26.13,4452.65,2861.3125,11642.6645,40.3528963,1.6768,28.67898,1013.77,327.606667,590.4,-293.0,0.74,12460.0
In4Se2.32Cl0.03,623,275.39,643.522781,509.3,6.35,8.6533,8.4809,13.1308,26.13,4452.65,2861.3125,11642.6645,40.3528963,1.6768,28.67898,1013.77,327.606667,590.4,-297.0,0.74,12000.0
In4Se2.32Cl0.03,648,275.39,643.522781,509.3,6.35,8.6533,8.4809,13.1308,26.13,4452.65,2861.3125,11642.6645,40.3528963,1.6768,28.67898,1013.77,327.606667,590.4,-302.0,0.73,11516.0
In4Se2.32Cl0.03,673,275.39,643.522781,509.3,6.35,8.6533,8.4809,13.1308,26.13,4452.65,2861.3125,11642.6645,40.3528963,1.6768,28.67898,1013.77,327.606667,590.4,-306.0,0.72,11180.0
In4Se2.67Cl0.03,323,287.29,671.158781,540.45,6.7,9.0138,8.8869,14.0233,28.23,4782.0,3032.865,11978.017,42.0293963,1.7888,31.02188,1026.965,327.788667,595.3,-103.0,0.88,105263.0
In4Se2.67Cl0.03,423,287.29,671.158781,540.45,6.7,9.0138,8.8869,14.0233,28.23,4782.0,3032.865,11978.017,42.0293963,1.7888,31.02188,1026.965,327.788667,595.3,-137.0,0.74,71050.0
In4Se2.67Cl0.03,473,287.29,671.158781,540.45,6.7,9.0138,8.8869,14.0233,28.23,4782.0,3032.865,11978.017,42.0293963,1.7888,31.02188,1026.965,327.788667,595.3,-151.0,0.68,50000.0
In4Se2.67Cl0.03,523,287.29,671.158781,540.45,6.7,9.0138,8.8869,14.0233,28.23,4782.0,3032.865,11978.017,42.0293963,1.7888,31.02188,1026.965,327.788667,595.3,-165.0,0.66,40910.0
In4Se2.67Cl0.03,573,287.29,671.158781,540.45,6.7,9.0138,8.8869,14.0233,28.23,4782.0,3032.865,11978.017,42.0293963,1.7888,31.02188,1026.965,327.788667,595.3,-179.0,0.62,33333.0
In4Se2.67Cl0.03,598,287.29,671.158781,540.45,6.7,9.0138,8.8869,14.0233,28.23,4782.0,3032.865,11978.017,42.0293963,1.7888,31.02188,1026.965,327.788667,595.3,-193.0,0.62,31890.0
In4Se2.67Cl0.03,623,287.29,671.158781,540.45,6.7,9.0138,8.8869,14.0233,28.23,4782.0,3032.865,11978.017,42.0293963,1.7888,31.02188,1026.965,327.788667,595.3,-203.0,0.61,30451.0
In4Se2.67Cl0.03,648,287.29,671.158781,540.45,6.7,9.0138,8.8869,14.0233,28.23,4782.0,3032.865,11978.017,42.0293963,1.7888,31.02188,1026.965,327.788667,595.3,-208.0,0.6,29137.0
In4Se2.67Cl0.03,698,287.29,671.158781,540.45,6.7,9.0138,8.8869,14.0233,28.23,4782.0,3032.865,11978.017,42.0293963,1.7888,31.02188,1026.965,327.788667,595.3,-219.0,0.58,26300.0
In3.94Pb0.06Se3,330,299.98,701.69492,567.36,7.0,9.3288,9.2418,14.7754,30.06,5064.48,3199.704,12266.65,43.8554,1.874,33.22616,1035.872,325.182,603.16,-200.0,1.52,7300.0
In3.94Pb0.06Se3,405,299.98,701.69492,567.36,7.0,9.3288,9.2418,14.7754,30.06,5064.48,3199.704,12266.65,43.8554,1.874,33.22616,1035.872,325.182,603.16,-220.0,1.35,7800.0
In3.94Pb0.06Se3,480,299.98,701.69492,567.36,7.0,9.3288,9.2418,14.7754,30.06,5064.48,3199.704,12266.65,43.8554,1.874,33.22616,1035.872,325.182,603.16,-256.0,1.22,8700.0
In3.94Pb0.06Se3,518,299.98,701.69492,567.36,7.0,9.3288,9.2418,14.7754,30.06,5064.48,3199.704,12266.65,43.8554,1.874,33.22616,1035.872,325.182,603.16,-256.0,1.17,8100.0
In3.95Pb0.05Se3,330,299.65,700.7711,567.3,7.0,9.329,9.2415,14.7745,30.05,5062.9,3197.995,12270.05,43.8145,1.875,33.2108,1036.41,325.645,602.3,-207.0,1.06,5150.0
In3.95Pb0.05Se3,405,299.65,700.7711,567.3,7.0,9.329,9.2415,14.7745,30.05,5062.9,3197.995,12270.05,43.8145,1.875,33.2108,1036.41,325.645,602.3,-230.0,0.93,7500.0
In3.95Pb0.05Se3,480,299.65,700.7711,567.3,7.0,9.329,9.2415,14.7745,30.05,5062.9,3197.995,12270.05,43.8145,1.875,33.2108,1036.41,325.645,602.3,-242.0,0.86,11200.0
In3.95Pb0.05Se3,518,299.65,700.7711,567.3,7.0,9.329,9.2415,14.7745,30.05,5062.9,3197.995,12270.05,43.8145,1.875,33.2108,1036.41,325.645,602.3,-259.0,0.81,10900.0
In3.96Pb0.04Se3,330,299.32,699.84728,567.24,7.0,9.3292,9.2412,14.7736,30.04,5061.32,3196.286,12273.45,43.7736,1.876,33.19544,1036.948,326.108,601.44,-192.0,1.24,7000.0
In3.96Pb0.04Se3,405,299.32,699.84728,567.24,7.0,9.3292,9.2412,14.7736,30.04,5061.32,3196.286,12273.45,43.7736,1.876,33.19544,1036.948,326.108,601.44,-221.0,1.04,8700.0
In3.96Pb0.04Se3,480,299.32,699.84728,567.24,7.0,9.3292,9.2412,14.7736,30.04,5061.32,3196.286,12273.45,43.7736,1.876,33.19544,1036.948,326.108,601.44,-245.0,0.91,10000.0
In3.96Pb0.04Se3,518,299.32,699.84728,567.24,7.0,9.3292,9.2412,14.7736,30.04,5061.32,3196.286,12273.45,43.7736,1.876,33.19544,1036.948,326.108,601.44,-272.0,0.86,9500.0
In3.99Pb0.01Se3,330,298.33,697.07582,567.06,7.0,9.3298,9.2403,14.7709,30.01,5056.58,3191.159,12283.65,43.6509,1.879,33.14936,1038.562,327.497,598.86,-206.0,1.12,10000.0
In3.99Pb0.01Se3,405,298.33,697.07582,567.06,7.0,9.3298,9.2403,14.7709,30.01,5056.58,3191.159,12283.65,43.6509,1.879,33.14936,1038.562,327.497,598.86,-221.0,0.97,10700.0
In3.99Pb0.01Se3,480,298.33,697.07582,567.06,7.0,9.3298,9.2403,14.7709,30.01,5056.58,3191.159,12283.65,43.6509,1.879,33.14936,1038.562,327.497,598.86,-242.0,0.91,12247.0
In3.99Pb0.01Se3,518,298.33,697.07582,567.06,7.0,9.3298,9.2403,14.7709,30.01,5056.58,3191.159,12283.65,43.6509,1.879,33.14936,1038.562,327.497,598.86,-252.0,0.88,11111.0
Cu2Se,410,92.0,206.052,217.0,5.0,3.93,3.92,6.35,28.0,2431.0,3202.45,6638.45,22.71,1.08,32.794,638.3,802.52,464.0,85.0,0.86,55023.0
Cu2Se,300,92.0,206.052,217.0,5.0,3.93,3.92,6.35,28.0,2431.0,3202.45,6638.45,22.71,1.08,32.794,638.3,802.52,464.0,92.0,0.88,99586.0
Cu2Se,425,92.0,206.052,217.0,5.0,3.93,3.92,6.35,28.0,2431.0,3202.45,6638.45,22.71,1.08,32.794,638.3,802.52,464.0,118.0,0.86,51060.0
Cu2Se,350,92.0,206.052,217.0,5.0,3.93,3.92,6.35,28.0,2431.0,3202.45,6638.45,22.71,1.08,32.794,638.3,802.52,464.0,101.0,0.8,87320.0
Cu2Se,450,92.0,206.052,217.0,5.0,3.93,3.92,6.35,28.0,2431.0,3202.45,6638.45,22.71,1.08,32.794,638.3,802.52,464.0,126.0,0.86,47255.0
Cu2Se,359,92.0,206.052,217.0,5.0,3.93,3.92,6.35,28.0,2431.0,3202.45,6638.45,22.71,1.08,32.794,638.3,802.52,464.0,104.0,0.73,82534.0
Cu2Se,365,92.0,206.052,217.0,5.0,3.93,3.92,6.35,28.0,2431.0,3202.45,6638.45,22.71,1.08,32.794,638.3,802.52,464.0,107.0,0.67,76750.0
Cu2Se,375,92.0,206.052,217.0,5.0,3.93,3.92,6.35,28.0,2431.0,3202.45,6638.45,22.71,1.08,32.794,638.3,802.52,464.0,115.0,0.54,64785.0
Cu2Se,385,92.0,206.052,217.0,5.0,3.93,3.92,6.35,28.0,2431.0,3202.45,6638.45,22.71,1.08,32.794,638.3,802.52,464.0,127.0,0.38,52850.0
Cu2Se,400,92.0,206.052,217.0,5.0,3.93,3.92,6.35,28.0,2431.0,3202.45,6638.45,22.71,1.08,32.794,638.3,802.52,464.0,167.0,0.2,40986.0
Cu2Se0.92I0.08,300,93.52,209.8875576,217.56,5.0,3.9396,3.9336,6.3588,28.08,2436.36,3194.17,6598.37,22.7212,1.07152,32.8844,636.94416,802.51432,468.0,145.0,0.47,15720.0
Cu2Se0.92I0.08,385,93.52,209.8875576,217.56,5.0,3.9396,3.9336,6.3588,28.08,2436.36,3194.17,6598.37,22.7212,1.07152,32.8844,636.94416,802.51432,468.0,180.0,0.51,10760.0
Cu2Se0.92I0.08,400,93.52,209.8875576,217.56,5.0,3.9396,3.9336,6.3588,28.08,2436.36,3194.17,6598.37,22.7212,1.07152,32.8844,636.94416,802.51432,468.0,186.0,0.52,10472.0
Cu2Se0.92I0.08,410,93.52,209.8875576,217.56,5.0,3.9396,3.9336,6.3588,28.08,2436.36,3194.17,6598.37,22.7212,1.07152,32.8844,636.94416,802.51432,468.0,190.0,0.52,10278.0
Cu2Se0.92I0.08,425,93.52,209.8875576,217.56,5.0,3.9396,3.9336,6.3588,28.08,2436.36,3194.17,6598.37,22.7212,1.07152,32.8844,636.94416,802.51432,468.0,198.0,0.52,9940.0
Cu2Se0.92I0.08,375,93.52,209.8875576,217.56,5.0,3.9396,3.9336,6.3588,28.08,2436.36,3194.17,6598.37,22.7212,1.07152,32.8844,636.94416,802.51432,468.0,175.0,0.39,10900.0
Cu2Se0.92I0.08,450,93.52,209.8875576,217.56,5.0,3.9396,3.9336,6.3588,28.08,2436.36,3194.17,6598.37,22.7212,1.07152,32.8844,636.94416,802.51432,468.0,209.0,0.52,9353.0
Cu2Se0.92I0.08,365,93.52,209.8875576,217.56,5.0,3.9396,3.9336,6.3588,28.08,2436.36,3194.17,6598.37,22.7212,1.07152,32.8844,636.94416,802.51432,468.0,155.0,0.25,10657.0
Cu2Se0.92I0.08,350,93.52,209.8875576,217.56,5.0,3.9396,3.9336,6.3588,28.08,2436.36,3194.17,6598.37,22.7212,1.07152,32.8844,636.94416,802.51432,468.0,175.0,0.26,11446.0
Cu2Se0.92I0.08,359,93.52,209.8875576,217.56,5.0,3.9396,3.9336,6.3588,28.08,2436.36,3194.17,6598.37,22.7212,1.07152,32.8844,636.94416,802.51432,468.0,191.0,0.14,8986.0
Cu2Se0.96I0.04,300,92.76,207.9697788,217.28,5.0,3.9348,3.9268,6.3544,28.04,2433.68,3198.31,6618.41,22.7156,1.07576,32.8392,637.62208,802.51716,466.0,85.0,0.74,64438.0
Cu2Se0.96I0.04,385,92.76,207.9697788,217.28,5.0,3.9348,3.9268,6.3544,28.04,2433.68,3198.31,6618.41,22.7156,1.07576,32.8392,637.62208,802.51716,466.0,94.0,0.64,40986.0
Cu2Se0.96I0.04,400,92.76,207.9697788,217.28,5.0,3.9348,3.9268,6.3544,28.04,2433.68,3198.31,6618.41,22.7156,1.07576,32.8392,637.62208,802.51716,466.0,112.0,0.79,41410.0
Cu2Se0.96I0.04,410,92.76,207.9697788,217.28,5.0,3.9348,3.9268,6.3544,28.04,2433.68,3198.31,6618.41,22.7156,1.07576,32.8392,637.62208,802.51716,466.0,116.0,0.79,40864.0
Cu2Se0.96I0.04,425,92.76,207.9697788,217.28,5.0,3.9348,3.9268,6.3544,28.04,2433.68,3198.31,6618.41,22.7156,1.07576,32.8392,637.62208,802.51716,466.0,121.0,0.79,39380.0
Cu2Se0.96I0.04,450,92.76,207.9697788,217.28,5.0,3.9348,3.9268,6.3544,28.04,2433.68,3198.31,6618.41,22.7156,1.07576,32.8392,637.62208,802.51716,466.0,129.0,0.79,36963.0
Cu2Se0.96I0.04,350,92.76,207.9697788,217.28,5.0,3.9348,3.9268,6.3544,28.04,2433.68,3198.31,6618.41,22.7156,1.07576,32.8392,637.62208,802.51716,466.0,106.0,0.5,47628.0
Cu2Se0.96I0.04,359,92.76,207.9697788,217.28,5.0,3.9348,3.9268,6.3544,28.04,2433.68,3198.31,6618.41,22.7156,1.07576,32.8392,637.62208,802.51716,466.0,115.0,0.41,40033.0
Cu2Se0.96I0.04,365,92.76,207.9697788,217.28,5.0,3.9348,3.9268,6.3544,28.04,2433.68,3198.31,6618.41,22.7156,1.07576,32.8392,637.62208,802.51716,466.0,120.0,0.35,34927.0
Cu2Se0.96I0.04,375,92.76,207.9697788,217.28,5.0,3.9348,3.9268,6.3544,28.04,2433.68,3198.31,6618.41,22.7156,1.07576,32.8392,637.62208,802.51716,466.0,134.0,0.25,27140.0
TmCuTe2,320,202.0,487.68021,281.0,7.0,6.13,5.64,7.35,26.0,3080.0,4619.6,7589.2,30.76,0.94,64.87,596.4,422.5,723.0,74.0,1.58,95941.0
TmCuTe2,363,202.0,487.68021,281.0,7.0,6.13,5.64,7.35,26.0,3080.0,4619.6,7589.2,30.76,0.94,64.87,596.4,422.5,723.0,83.0,1.5,86200.0
TmCuTe2,410,202.0,487.68021,281.0,7.0,6.13,5.64,7.35,26.0,3080.0,4619.6,7589.2,30.76,0.94,64.87,596.4,422.5,723.0,91.0,1.39,75267.0
TmCuTe2,457,202.0,487.68021,281.0,7.0,6.13,5.64,7.35,26.0,3080.0,4619.6,7589.2,30.76,0.94,64.87,596.4,422.5,723.0,103.0,1.32,66864.0
TmCuTe2,503,202.0,487.68021,281.0,7.0,6.13,5.64,7.35,26.0,3080.0,4619.6,7589.2,30.76,0.94,64.87,596.4,422.5,723.0,110.0,1.18,57326.0
TmCuTe2,600,202.0,487.68021,281.0,7.0,6.13,5.64,7.35,26.0,3080.0,4619.6,7589.2,30.76,0.94,64.87,596.4,422.5,723.0,128.0,1.16,44182.0
TmCuTe2,550,202.0,487.68021,281.0,7.0,6.13,5.64,7.35,26.0,3080.0,4619.6,7589.2,30.76,0.94,64.87,596.4,422.5,723.0,123.0,1.06,48859.0
TmCuTe2,818,202.0,487.68021,281.0,7.0,6.13,5.64,7.35,26.0,3080.0,4619.6,7589.2,30.76,0.94,64.87,596.4,422.5,723.0,180.0,0.69,19177.0
TmCuTe2,720,202.0,487.68021,281.0,7.0,6.13,5.64,7.35,26.0,3080.0,4619.6,7589.2,30.76,0.94,64.87,596.4,422.5,723.0,175.0,0.71,23731.0
Ag8GeTe6,329,720.0,1701.1556,1139.0,7.0,21.83,21.56,30.05,128.0,11824.0,15437.65,30562.05,126.76,3.4,232.28,2650.84,3506.0,2937.0,519.0,0.25,95.0
Ag8GeTe6,413,720.0,1701.1556,1139.0,7.0,21.83,21.56,30.05,128.0,11824.0,15437.65,30562.05,126.76,3.4,232.28,2650.84,3506.0,2937.0,467.0,0.27,275.0
Ag8GeTe6,509,720.0,1701.1556,1139.0,7.0,21.83,21.56,30.05,128.0,11824.0,15437.65,30562.05,126.76,3.4,232.28,2650.84,3506.0,2937.0,366.0,0.28,776.0
Ag8GeTe6,607,720.0,1701.1556,1139.0,7.0,21.83,21.56,30.05,128.0,11824.0,15437.65,30562.05,126.76,3.4,232.28,2650.84,3506.0,2937.0,324.0,0.31,1760.0
Ag8GeTe6,703,720.0,1701.1556,1139.0,7.0,21.83,21.56,30.05,128.0,11824.0,15437.65,30562.05,126.76,3.4,232.28,2650.84,3506.0,2937.0,278.0,0.34,3000.0
YbSi2,522,98.0,229.211,195.0,5.0,4.44,3.78,4.9,11.0,2177.0,4458.45,6725.45,11.63,1.57,108.76,897.34,330.9,679.0,-37.0,10.4,620500.0
YbSi2,475,98.0,229.211,195.0,5.0,4.44,3.78,4.9,11.0,2177.0,4458.45,6725.45,11.63,1.57,108.76,897.34,330.9,679.0,-40.0,9.93,641000.0
YbSi2,426,98.0,229.211,195.0,5.0,4.44,3.78,4.9,11.0,2177.0,4458.45,6725.45,11.63,1.57,108.76,897.34,330.9,679.0,-44.0,9.5,671200.0
YbSi2,377,98.0,229.211,195.0,5.0,4.44,3.78,4.9,11.0,2177.0,4458.45,6725.45,11.63,1.57,108.76,897.34,330.9,679.0,-46.0,9.15,700000.0
YbSi2,330,98.0,229.211,195.0,5.0,4.44,3.78,4.9,11.0,2177.0,4458.45,6725.45,11.63,1.57,108.76,897.34,330.9,679.0,-51.0,8.76,730100.0
YbSi2,300,98.0,229.211,195.0,5.0,4.44,3.78,4.9,11.0,2177.0,4458.45,6725.45,11.63,1.57,108.76,897.34,330.9,679.0,-53.0,8.6,747000.0
Sr0.11Ba0.18Co4Sb12.09,300,738.85,1742.16826,1262.15,20.09,22.856,22.2918,32.5692,97.03,13273.99,18298.077,39977.137,117.3915,4.28862,307.2963,2480.0226,700.982,2848.91,-96.0,4.64,401852.0
Sr0.11Ba0.18Co4Sb12.09,350,738.85,1742.16826,1262.15,20.09,22.856,22.2918,32.5692,97.03,13273.99,18298.077,39977.137,117.3915,4.28862,307.2963,2480.0226,700.982,2848.91,-105.0,4.45,367593.0
Sr0.11Ba0.18Co4Sb12.09,400,738.85,1742.16826,1262.15,20.09,22.856,22.2918,32.5692,97.03,13273.99,18298.077,39977.137,117.3915,4.28862,307.2963,2480.0226,700.982,2848.91,-115.0,4.25,334722.0
Sr0.11Ba0.18Co4Sb12.09,450,738.85,1742.16826,1262.15,20.09,22.856,22.2918,32.5692,97.03,13273.99,18298.077,39977.137,117.3915,4.28862,307.2963,2480.0226,700.982,2848.91,-123.0,4.16,309722.0
Sr0.11Ba0.18Co4Sb12.09,500,738.85,1742.16826,1262.15,20.09,22.856,22.2918,32.5692,97.03,13273.99,18298.077,39977.137,117.3915,4.28862,307.2963,2480.0226,700.982,2848.91,-130.0,4.06,288636.0
Sr0.11Ba0.18Co4Sb12.09,550,738.85,1742.16826,1262.15,20.09,22.856,22.2918,32.5692,97.03,13273.99,18298.077,39977.137,117.3915,4.28862,307.2963,2480.0226,700.982,2848.91,-137.0,4.0,271364.0
Sr0.11Ba0.18Co4Sb12.09,600,738.85,1742.16826,1262.15,20.09,22.856,22.2918,32.5692,97.03,13273.99,18298.077,39977.137,117.3915,4.28862,307.2963,2480.0226,700.982,2848.91,-144.0,3.93,256018.0
Sr0.11Ba0.18Co4Sb12.09,650,738.85,1742.16826,1262.15,20.09,22.856,22.2918,32.5692,97.03,13273.99,18298.077,39977.137,117.3915,4.28862,307.2963,2480.0226,700.982,2848.91,-149.0,3.9,242593.0
Sr0.11Ba0.18Co4Sb12.09,700,738.85,1742.16826,1262.15,20.09,22.856,22.2918,32.5692,97.03,13273.99,18298.077,39977.137,117.3915,4.28862,307.2963,2480.0226,700.982,2848.91,-154.0,3.87,231818.0
Sr0.11Ba0.18Co4Sb12.09,750,738.85,1742.16826,1262.15,20.09,22.856,22.2918,32.5692,97.03,13273.99,18298.077,39977.137,117.3915,4.28862,307.2963,2480.0226,700.982,2848.91,-158.0,3.9,222273.0
Sr0.11Ba0.18Co4Sb12.09,800,738.85,1742.16826,1262.15,20.09,22.856,22.2918,32.5692,97.03,13273.99,18298.077,39977.137,117.3915,4.28862,307.2963,2480.0226,700.982,2848.91,-161.0,3.93,213636.0
Sr0.11Ba0.18Co4Sb12.09,850,738.85,1742.16826,1262.15,20.09,22.856,22.2918,32.5692,97.03,13273.99,18298.077,39977.137,117.3915,4.28862,307.2963,2480.0226,700.982,2848.91,-166.0,3.97,206818.0
Sr0.16Yb0.03Co4Sb11.82,300,719.0,1694.1464,1239.15,19.91,22.2176,21.7056,31.936,95.51,13003.81,17959.1615,39159.4515,115.2913,4.2147,301.1812,2444.7018,693.921,2780.87,-116.0,4.05,296818.0
Sr0.16Yb0.03Co4Sb11.82,350,719.0,1694.1464,1239.15,19.91,22.2176,21.7056,31.936,95.51,13003.81,17959.1615,39159.4515,115.2913,4.2147,301.1812,2444.7018,693.921,2780.87,-126.0,3.9,273182.0
Sr0.16Yb0.03Co4Sb11.82,400,719.0,1694.1464,1239.15,19.91,22.2176,21.7056,31.936,95.51,13003.81,17959.1615,39159.4515,115.2913,4.2147,301.1812,2444.7018,693.921,2780.87,-136.0,3.74,249091.0
Sr0.16Yb0.03Co4Sb11.82,450,719.0,1694.1464,1239.15,19.91,22.2176,21.7056,31.936,95.51,13003.81,17959.1615,39159.4515,115.2913,4.2147,301.1812,2444.7018,693.921,2780.87,-145.0,3.63,225455.0
Sr0.16Yb0.03Co4Sb11.82,500,719.0,1694.1464,1239.15,19.91,22.2176,21.7056,31.936,95.51,13003.81,17959.1615,39159.4515,115.2913,4.2147,301.1812,2444.7018,693.921,2780.87,-154.0,3.5,210455.0
Sr0.16Yb0.03Co4Sb11.82,550,719.0,1694.1464,1239.15,19.91,22.2176,21.7056,31.936,95.51,13003.81,17959.1615,39159.4515,115.2913,4.2147,301.1812,2444.7018,693.921,2780.87,-161.0,3.45,196364.0
Sr0.16Yb0.03Co4Sb11.82,600,719.0,1694.1464,1239.15,19.91,22.2176,21.7056,31.936,95.51,13003.81,17959.1615,39159.4515,115.2913,4.2147,301.1812,2444.7018,693.921,2780.87,-168.0,3.4,185455.0
Sr0.16Yb0.03Co4Sb11.82,650,719.0,1694.1464,1239.15,19.91,22.2176,21.7056,31.936,95.51,13003.81,17959.1615,39159.4515,115.2913,4.2147,301.1812,2444.7018,693.921,2780.87,-175.0,3.4,175909.0
Sr0.16Yb0.03Co4Sb11.82,700,719.0,1694.1464,1239.15,19.91,22.2176,21.7056,31.936,95.51,13003.81,17959.1615,39159.4515,115.2913,4.2147,301.1812,2444.7018,693.921,2780.87,-180.0,3.41,168182.0
Sr0.16Yb0.03Co4Sb11.82,750,719.0,1694.1464,1239.15,19.91,22.2176,21.7056,31.936,95.51,13003.81,17959.1615,39159.4515,115.2913,4.2147,301.1812,2444.7018,693.921,2780.87,-184.0,3.46,160000.0
Sr0.16Yb0.03Co4Sb11.82,800,719.0,1694.1464,1239.15,19.91,22.2176,21.7056,31.936,95.51,13003.81,17959.1615,39159.4515,115.2913,4.2147,301.1812,2444.7018,693.921,2780.87,-188.0,3.5,155909.0
Sr0.16Yb0.03Co4Sb11.82,850,719.0,1694.1464,1239.15,19.91,22.2176,21.7056,31.936,95.51,13003.81,17959.1615,39159.4515,115.2913,4.2147,301.1812,2444.7018,693.921,2780.87,-189.0,3.62,152273.0
Sr0.21Co4Sb12.25,300,740.73,1745.693,1274.93,20.25,22.8324,22.3482,32.832,97.67,13371.79,18367.289,40154.189,118.0859,4.3155,309.9105,2481.205,705.088,2856.75,-126.0,4.87,240000.0
Sr0.21Co4Sb12.25,350,740.73,1745.693,1274.93,20.25,22.8324,22.3482,32.832,97.67,13371.79,18367.289,40154.189,118.0859,4.3155,309.9105,2481.205,705.088,2856.75,-136.0,4.58,217727.0
Sr0.21Co4Sb12.25,400,740.73,1745.693,1274.93,20.25,22.8324,22.3482,32.832,97.67,13371.79,18367.289,40154.189,118.0859,4.3155,309.9105,2481.205,705.088,2856.75,-147.0,4.29,195454.0
Sr0.21Co4Sb12.25,450,740.73,1745.693,1274.93,20.25,22.8324,22.3482,32.832,97.67,13371.79,18367.289,40154.189,118.0859,4.3155,309.9105,2481.205,705.088,2856.75,-156.0,4.11,178636.0
Sr0.21Co4Sb12.25,500,740.73,1745.693,1274.93,20.25,22.8324,22.3482,32.832,97.67,13371.79,18367.289,40154.189,118.0859,4.3155,309.9105,2481.205,705.088,2856.75,-162.0,3.92,165455.0
Sr0.21Co4Sb12.25,550,740.73,1745.693,1274.93,20.25,22.8324,22.3482,32.832,97.67,13371.79,18367.289,40154.189,118.0859,4.3155,309.9105,2481.205,705.088,2856.75,-170.0,3.8,155000.0
Sr0.21Co4Sb12.25,600,740.73,1745.693,1274.93,20.25,22.8324,22.3482,32.832,97.67,13371.79,18367.289,40154.189,118.0859,4.3155,309.9105,2481.205,705.088,2856.75,-176.0,3.68,146364.0
Sr0.21Co4Sb12.25,650,740.73,1745.693,1274.93,20.25,22.8324,22.3482,32.832,97.67,13371.79,18367.289,40154.189,118.0859,4.3155,309.9105,2481.205,705.088,2856.75,-184.0,3.65,137273.0
Sr0.21Co4Sb12.25,700,740.73,1745.693,1274.93,20.25,22.8324,22.3482,32.832,97.67,13371.79,18367.289,40154.189,118.0859,4.3155,309.9105,2481.205,705.088,2856.75,-188.0,3.62,131818.0
Sr0.21Co4Sb12.25,750,740.73,1745.693,1274.93,20.25,22.8324,22.3482,32.832,97.67,13371.79,18367.289,40154.189,118.0859,4.3155,309.9105,2481.205,705.088,2856.75,-192.0,3.65,128182.0
Sr0.21Co4Sb12.25,800,740.73,1745.693,1274.93,20.25,22.8324,22.3482,32.832,97.67,13371.79,18367.289,40154.189,118.0859,4.3155,309.9105,2481.205,705.088,2856.75,-193.0,3.68,125000.0
Sr0.21Co4Sb12.25,850,740.73,1745.693,1274.93,20.25,22.8324,22.3482,32.832,97.67,13371.79,18367.289,40154.189,118.0859,4.3155,309.9105,2481.205,705.088,2856.75,-193.0,3.8,122273.0
Sr0.21Yb0.03Co4Sb12.12,300,736.2,1735.0554,1265.05,20.21,22.7261,22.2156,32.5985,97.11,13281.46,18282.514,39909.254,117.4253,4.2927,307.5572,2475.0438,702.976,2841.92,-109.0,4.23,342273.0
Sr0.21Yb0.03Co4Sb12.12,350,736.2,1735.0554,1265.05,20.21,22.7261,22.2156,32.5985,97.11,13281.46,18282.514,39909.254,117.4253,4.2927,307.5572,2475.0438,702.976,2841.92,-119.0,4.08,315000.0
Sr0.21Yb0.03Co4Sb12.12,400,736.2,1735.0554,1265.05,20.21,22.7261,22.2156,32.5985,97.11,13281.46,18282.514,39909.254,117.4253,4.2927,307.5572,2475.0438,702.976,2841.92,-127.0,3.94,287273.0
Sr0.21Yb0.03Co4Sb12.12,450,736.2,1735.0554,1265.05,20.21,22.7261,22.2156,32.5985,97.11,13281.46,18282.514,39909.254,117.4253,4.2927,307.5572,2475.0438,702.976,2841.92,-136.0,3.85,260000.0
Sr0.21Yb0.03Co4Sb12.12,500,736.2,1735.0554,1265.05,20.21,22.7261,22.2156,32.5985,97.11,13281.46,18282.514,39909.254,117.4253,4.2927,307.5572,2475.0438,702.976,2841.92,-146.0,3.77,243182.0
Sr0.21Yb0.03Co4Sb12.12,550,736.2,1735.0554,1265.05,20.21,22.7261,22.2156,32.5985,97.11,13281.46,18282.514,39909.254,117.4253,4.2927,307.5572,2475.0438,702.976,2841.92,-153.0,3.72,227273.0
Sr0.21Yb0.03Co4Sb12.12,600,736.2,1735.0554,1265.05,20.21,22.7261,22.2156,32.5985,97.11,13281.46,18282.514,39909.254,117.4253,4.2927,307.5572,2475.0438,702.976,2841.92,-158.0,3.68,214545.0
Sr0.21Yb0.03Co4Sb12.12,650,736.2,1735.0554,1265.05,20.21,22.7261,22.2156,32.5985,97.11,13281.46,18282.514,39909.254,117.4253,4.2927,307.5572,2475.0438,702.976,2841.92,-163.0,3.64,204091.0
Sr0.21Yb0.03Co4Sb12.12,700,736.2,1735.0554,1265.05,20.21,22.7261,22.2156,32.5985,97.11,13281.46,18282.514,39909.254,117.4253,4.2927,307.5572,2475.0438,702.976,2841.92,-170.0,3.6,194091.0
Sr0.21Yb0.03Co4Sb12.12,750,736.2,1735.0554,1265.05,20.21,22.7261,22.2156,32.5985,97.11,13281.46,18282.514,39909.254,117.4253,4.2927,307.5572,2475.0438,702.976,2841.92,-175.0,3.64,186818.0
Sr0.21Yb0.03Co4Sb12.12,800,736.2,1735.0554,1265.05,20.21,22.7261,22.2156,32.5985,97.11,13281.46,18282.514,39909.254,117.4253,4.2927,307.5572,2475.0438,702.976,2841.92,-177.0,3.67,180000.0
Sr0.21Yb0.03Co4Sb12.12,850,736.2,1735.0554,1265.05,20.21,22.7261,22.2156,32.5985,97.11,13281.46,18282.514,39909.254,117.4253,4.2927,307.5572,2475.0438,702.976,2841.92,-183.0,3.7,173636.0
Yb13CaMnSb11,373,1516.0,3683.89605,1501.0,52.0,47.04,38.59,39.4,103.0,18320.0,26772.9,47545.9,173.18,5.37,338.74,2903.54,928.82,5193.0,62.0,0.79,43100.0
Yb13CaMnSb11,573,1516.0,3683.89605,1501.0,52.0,47.04,38.59,39.4,103.0,18320.0,26772.9,47545.9,173.18,5.37,338.74,2903.54,928.82,5193.0,109.0,0.9,32400.0
Yb13CaMnSb11,773,1516.0,3683.89605,1501.0,52.0,47.04,38.59,39.4,103.0,18320.0,26772.9,47545.9,173.18,5.37,338.74,2903.54,928.82,5193.0,154.0,0.88,25000.0
Yb13CaMnSb11,973,1516.0,3683.89605,1501.0,52.0,47.04,38.59,39.4,103.0,18320.0,26772.9,47545.9,173.18,5.37,338.74,2903.54,928.82,5193.0,177.0,0.83,20300.0
Yb13CaMnSb11,1163,1516.0,3683.89605,1501.0,52.0,47.04,38.59,39.4,103.0,18320.0,26772.9,47545.9,173.18,5.37,338.74,2903.54,928.82,5193.0,194.0,0.88,18482.0
Yb14MnSb11,325,1566.0,3816.85805,1533.0,55.0,47.32,38.41,39.5,104.0,18333.0,26752.9,47257.9,178.6,4.89,337.86,2879.14,763.72,5193.0,53.0,1.0,47966.0
Yb14MnSb11,525,1566.0,3816.85805,1533.0,55.0,47.32,38.41,39.5,104.0,18333.0,26752.9,47257.9,178.6,4.89,337.86,2879.14,763.72,5193.0,84.0,1.06,35500.0
Yb14MnSb11,725,1566.0,3816.85805,1533.0,55.0,47.32,38.41,39.5,104.0,18333.0,26752.9,47257.9,178.6,4.89,337.86,2879.14,763.72,5193.0,118.0,1.03,27860.0
Yb14MnSb11,925,1566.0,3816.85805,1533.0,55.0,47.32,38.41,39.5,104.0,18333.0,26752.9,47257.9,178.6,4.89,337.86,2879.14,763.72,5193.0,151.0,0.95,23069.0
Yb14MnSb11,1125,1566.0,3816.85805,1533.0,55.0,47.32,38.41,39.5,104.0,18333.0,26752.9,47257.9,178.6,4.89,337.86,2879.14,763.72,5193.0,178.0,0.94,19632.0
FeVSb,400,100.0,228.5485,186.0,5.0,4.6,3.88,5.51,18.0,2247.0,4875.45,8899.45,20.66,1.14,54.57,879.74,135.2,624.0,-210.0,8.26,104000.0
FeVSb,700,100.0,228.5485,186.0,5.0,4.6,3.88,5.51,18.0,2247.0,4875.45,8899.45,20.66,1.14,54.57,879.74,135.2,624.0,-238.0,6.3,44000.0
FeVSb,500,100.0,228.5485,186.0,5.0,4.6,3.88,5.51,18.0,2247.0,4875.45,8899.45,20.66,1.14,54.57,879.74,135.2,624.0,-232.0,7.22,72000.0
FeVSb,600,100.0,228.5485,186.0,5.0,4.6,3.88,5.51,18.0,2247.0,4875.45,8899.45,20.66,1.14,54.57,879.74,135.2,624.0,-235.0,6.5,52100.0
Ca3Co3.7Ti0.3O9,300,238.5,496.64544,1031.5,17.0,16.292,16.86,41.378,94.5,16605.7,10951.3,18780.5,38.95487,11.88,92.16131,2009.9391,976.81066,1559.0,178.0,2.3,4300.0
Ca3Co3.7Ti0.3O9,500,238.5,496.64544,1031.5,17.0,16.292,16.86,41.378,94.5,16605.7,10951.3,18780.5,38.95487,11.88,92.16131,2009.9391,976.81066,1559.0,217.0,2.17,4580.0
Ca3Co3.7Ti0.3O9,700,238.5,496.64544,1031.5,17.0,16.292,16.86,41.378,94.5,16605.7,10951.3,18780.5,38.95487,11.88,92.16131,2009.9391,976.81066,1559.0,248.0,2.01,5226.0
Ca3Co3.7Ti0.3O9,900,238.5,496.64544,1031.5,17.0,16.292,16.86,41.378,94.5,16605.7,10951.3,18780.5,38.95487,11.88,92.16131,2009.9391,976.81066,1559.0,276.0,1.89,5920.0
Ca3Co3.7Ti0.3O9,1000,238.5,496.64544,1031.5,17.0,16.292,16.86,41.378,94.5,16605.7,10951.3,18780.5,38.95487,11.88,92.16131,2009.9391,976.81066,1559.0,281.0,1.79,6050.0
Ca3Co3.8Ti0.2O9,300,239.0,497.75076,1033.0,17.0,16.268,16.85,41.412,95.0,16615.8,10934.8,18738.8,39.39087,11.87,92.23531,2005.4891,984.62066,1559.0,149.0,2.49,4967.0
Ca3Co3.8Ti0.2O9,500,239.0,497.75076,1033.0,17.0,16.268,16.85,41.412,95.0,16615.8,10934.8,18738.8,39.39087,11.87,92.23531,2005.4891,984.62066,1559.0,169.0,2.31,5305.0
Ca3Co3.8Ti0.2O9,700,239.0,497.75076,1033.0,17.0,16.268,16.85,41.412,95.0,16615.8,10934.8,18738.8,39.39087,11.87,92.23531,2005.4891,984.62066,1559.0,203.0,2.11,6054.0
Ca3Co3.8Ti0.2O9,900,239.0,497.75076,1033.0,17.0,16.268,16.85,41.412,95.0,16615.8,10934.8,18738.8,39.39087,11.87,92.23531,2005.4891,984.62066,1559.0,224.0,1.99,6472.0
Ca3Co3.8Ti0.2O9,1000,239.0,497.75076,1033.0,17.0,16.268,16.85,41.412,95.0,16615.8,10934.8,18738.8,39.39087,11.87,92.23531,2005.4891,984.62066,1559.0,239.0,1.92,6508.0
Ca3Co3.9Ti0.1O9,300,239.5,498.85608,1034.5,17.0,16.244,16.84,41.446,95.5,16625.9,10918.3,18697.1,39.82687,11.86,92.30931,2001.0391,992.43066,1559.0,131.0,2.59,5623.0
Ca3Co3.9Ti0.1O9,500,239.5,498.85608,1034.5,17.0,16.244,16.84,41.446,95.5,16625.9,10918.3,18697.1,39.82687,11.86,92.30931,2001.0391,992.43066,1559.0,149.0,2.43,5964.0
Ca3Co3.9Ti0.1O9,700,239.5,498.85608,1034.5,17.0,16.244,16.84,41.446,95.5,16625.9,10918.3,18697.1,39.82687,11.86,92.30931,2001.0391,992.43066,1559.0,178.0,2.26,6682.0
Ca3Co3.9Ti0.1O9,900,239.5,498.85608,1034.5,17.0,16.244,16.84,41.446,95.5,16625.9,10918.3,18697.1,39.82687,11.86,92.30931,2001.0391,992.43066,1559.0,206.0,2.12,7059.0
Ca3Co3.9Ti0.1O9,1000,239.5,498.85608,1034.5,17.0,16.244,16.84,41.446,95.5,16625.9,10918.3,18697.1,39.82687,11.86,92.30931,2001.0391,992.43066,1559.0,214.0,2.03,7100.0
Ca3Co4O9,300,240.0,499.9614,1036.0,17.0,16.22,16.83,41.48,96.0,16636.0,10901.8,18655.4,40.26287,11.85,92.38331,1996.5891,1000.24066,1559.0,122.0,2.87,6493.0
Ca3Co4O9,500,240.0,499.9614,1036.0,17.0,16.22,16.83,41.48,96.0,16636.0,10901.8,18655.4,40.26287,11.85,92.38331,1996.5891,1000.24066,1559.0,136.0,2.6,6826.0
Ca3Co4O9,700,240.0,499.9614,1036.0,17.0,16.22,16.83,41.48,96.0,16636.0,10901.8,18655.4,40.26287,11.85,92.38331,1996.5891,1000.24066,1559.0,169.0,2.4,7344.0
Ca3Co4O9,900,240.0,499.9614,1036.0,17.0,16.22,16.83,41.48,96.0,16636.0,10901.8,18655.4,40.26287,11.85,92.38331,1996.5891,1000.24066,1559.0,191.0,2.26,7576.0
Ca3Co4O9,1000,240.0,499.9614,1036.0,17.0,16.22,16.83,41.48,96.0,16636.0,10901.8,18655.4,40.26287,11.85,92.38331,1996.5891,1000.24066,1559.0,202.0,2.21,7500.0
Cu3Sb0.85Ge0.15S4,300,199.15,433.2895,628.1,11.0,9.188,9.576,18.064,61.85,7058.2,6563.86,13747.0,41.6445,4.2065,68.4505,1055.304,1233.716,1129.85,114.0,2.18,51194.0
Cu3Sb0.85Ge0.15S4,373,199.15,433.2895,628.1,11.0,9.188,9.576,18.064,61.85,7058.2,6563.86,13747.0,41.6445,4.2065,68.4505,1055.304,1233.716,1129.85,138.0,1.79,45664.0
Cu3Sb0.85Ge0.15S4,473,199.15,433.2895,628.1,11.0,9.188,9.576,18.064,61.85,7058.2,6563.86,13747.0,41.6445,4.2065,68.4505,1055.304,1233.716,1129.85,163.0,1.41,38100.0
Cu3Sb0.85Ge0.15S4,573,199.15,433.2895,628.1,11.0,9.188,9.576,18.064,61.85,7058.2,6563.86,13747.0,41.6445,4.2065,68.4505,1055.304,1233.716,1129.85,184.0,1.18,31350.0
Cu3Sb0.925Ge0.075S4,300,200.575,436.97575,628.55,11.0,9.194,9.588,18.067,61.925,7063.6,6540.13,13681.0,41.74725,4.19825,67.17025,1036.272,1231.046,1125.425,175.0,2.04,20200.0
Cu3Sb0.925Ge0.075S4,373,200.575,436.97575,628.55,11.0,9.194,9.588,18.067,61.925,7063.6,6540.13,13681.0,41.74725,4.19825,67.17025,1036.272,1231.046,1125.425,198.0,1.56,18700.0
Cu3Sb0.925Ge0.075S4,473,200.575,436.97575,628.55,11.0,9.194,9.588,18.067,61.925,7063.6,6540.13,13681.0,41.74725,4.19825,67.17025,1036.272,1231.046,1125.425,226.0,1.19,16180.0
Cu3Sb0.925Ge0.075S4,573,200.575,436.97575,628.55,11.0,9.194,9.588,18.067,61.925,7063.6,6540.13,13681.0,41.74725,4.19825,67.17025,1036.272,1231.046,1125.425,248.0,0.96,13638.0
Cu3Sb0.95Ge0.05S4,300,201.05,438.2045,628.7,11.0,9.196,9.592,18.068,61.95,7065.4,6532.22,13659.0,41.7815,4.1955,66.7435,1029.928,1230.156,1123.95,208.0,2.0,9368.0
Cu3Sb0.95Ge0.05S4,373,201.05,438.2045,628.7,11.0,9.196,9.592,18.068,61.95,7065.4,6532.22,13659.0,41.7815,4.1955,66.7435,1029.928,1230.156,1123.95,234.0,1.54,9200.0
