Repository: Atharva573/Predicting-Thermoelectric-Properties-using-Machine-Learning

# Predicting-Thermoelectric-Properties-using-Machine-Learning
A ML project to predict key thermoelectric properties—Lattice Thermal Conductivity, Seebeck Coefficient, and Electrical Conductivity—using simple elemental descriptors. The model is trained on a broad dataset of ~5200 data points, leveraging techniques like XGBoost and Random Forest, achieving high accuracy in thermal conductivity predictions.

# ML-Based Prediction of Thermoelectric Properties

This repository hosts the code and data used for building machine learning models to predict critical thermoelectric properties—**Lattice Thermal Conductivity**, **Seebeck Coefficient**, and **Electrical Conductivity**—based on simple elem

File: data/Datset.csv (part 2 of 22)
formula,temperature(K),sum_Atomic_Number,sum_Atomic_Weight,sum_Mendeleev_Number,sum_l_quantum_number,sum_Atomic_Radius,sum_Covalent_Radius,sum_Pauling_Electronegativity,sum_number_of_valence_electrons,sum_1st_ionization_potential_(kJ/mol),sum_Melting_point_(K),sum_Boiling_Point_(K),sum_Density_(g/mL),sum_specific_heat_(J/g_K)_,sum_heat_of_fusion_(kJ/mol)_,sum_heat_of_vaporization_(kJ/mol)_,sum_thermal_conductivity_(W/(m_K))_,sum_SpaceGroupNumber,seebeck_coefficient,Thermal_conductivity,electrical_conductivity(S/m)
Cu3Sb0.95Ge0.05S4,473,201.05,438.2045,628.7,11.0,9.196,9.592,18.068,61.95,7065.4,6532.22,13659.0,41.7815,4.1955,66.7435,1029.928,1230.156,1123.95,268.0,1.13,8355.0
Cu3Sb0.95Ge0.05S4,573,201.05,438.2045,628.7,11.0,9.196,9.592,18.068,61.95,7065.4,6532.22,13659.0,41.7815,4.1955,66.7435,1029.928,1230.156,1123.95,287.0,0.87,7333.0
Cu3Sb0.975Ge0.025S4,300,201.525,439.43325,628.85,11.0,9.198,9.596,18.069,61.975,7067.2,6524.31,13637.0,41.81575,4.19275,66.31675,1023.584,1229.266,1122.475,287.0,1.92,5000.0
Cu3Sb0.975Ge0.025S4,373,201.525,439.43325,628.85,11.0,9.198,9.596,18.069,61.975,7067.2,6524.31,13637.0,41.81575,4.19275,66.31675,1023.584,1229.266,1122.475,308.0,1.51,5210.0
Cu3Sb0.975Ge0.025S4,473,201.525,439.43325,628.85,11.0,9.198,9.596,18.069,61.975,7067.2,6524.31,13637.0,41.81575,4.19275,66.31675,1023.584,1229.266,1122.475,329.0,1.05,4950.0
Cu3Sb0.975Ge0.025S4,573,201.525,439.43325,628.85,11.0,9.198,9.596,18.069,61.975,7067.2,6524.31,13637.0,41.81575,4.19275,66.31675,1023.584,1229.266,1122.475,349.0,0.8,4348.0
Cu3Sb0.9875Ge0.0125S4,300,201.7625,440.047625,628.925,11.0,9.199,9.598,18.0695,61.9875,7068.1,6520.355,13626.0,41.832875,4.191375,66.103375,1020.412,1228.821,1121.7375,352.0,1.9,1580.0
Cu3Sb0.9875Ge0.0125S4,373,201.7625,440.047625,628.925,11.0,9.199,9.598,18.0695,61.9875,7068.1,6520.355,13626.0,41.832875,4.191375,66.103375,1020.412,1228.821,1121.7375,381.0,1.48,1922.0
Cu3Sb0.9875Ge0.0125S4,473,201.7625,440.047625,628.925,11.0,9.199,9.598,18.0695,61.9875,7068.1,6520.355,13626.0,41.832875,4.191375,66.103375,1020.412,1228.821,1121.7375,404.0,1.07,2020.0
Cu3Sb0.9875Ge0.0125S4,573,201.7625,440.047625,628.925,11.0,9.199,9.598,18.0695,61.9875,7068.1,6520.355,13626.0,41.832875,4.191375,66.103375,1020.412,1228.821,1121.7375,424.0,0.81,1891.0
Cu3Sb0.9Ge0.1S4,300,200.1,435.747,628.4,11.0,9.192,9.584,18.066,61.9,7061.8,6548.04,13703.0,41.713,4.201,67.597,1042.616,1231.936,1126.9,150.0,2.1,28400.0
Cu3Sb0.9Ge0.1S4,373,200.1,435.747,628.4,11.0,9.192,9.584,18.066,61.9,7061.8,6548.04,13703.0,41.713,4.201,67.597,1042.616,1231.936,1126.9,172.0,1.7,25800.0
Cu3Sb0.9Ge0.1S4,473,200.1,435.747,628.4,11.0,9.192,9.584,18.066,61.9,7061.8,6548.04,13703.0,41.713,4.201,67.597,1042.616,1231.936,1126.9,202.0,1.28,21544.0
Cu3Sb0.9Ge0.1S4,573,200.1,435.747,628.4,11.0,9.192,9.584,18.066,61.9,7061.8,6548.04,13703.0,41.713,4.201,67.597,1042.616,1231.936,1126.9,227.0,1.03,17700.0
Cu3SbS4,300,202.0,440.662,629.0,11.0,9.2,9.6,18.07,62.0,7069.0,6516.4,13615.0,41.85,4.19,65.89,1017.24,1228.376,1121.0,670.0,1.87,89.0
Cu3SbS4,373,202.0,440.662,629.0,11.0,9.2,9.6,18.07,62.0,7069.0,6516.4,13615.0,41.85,4.19,65.89,1017.24,1228.376,1121.0,642.0,1.41,201.0
Cu3SbS4,473,202.0,440.662,629.0,11.0,9.2,9.6,18.07,62.0,7069.0,6516.4,13615.0,41.85,4.19,65.89,1017.24,1228.376,1121.0,603.0,1.02,316.0
Cu3SbS4,573,202.0,440.662,629.0,11.0,9.2,9.6,18.07,62.0,7069.0,6516.4,13615.0,41.85,4.19,65.89,1017.24,1228.376,1121.0,585.0,0.78,378.0
CuFe0.92In0.08S2,300,88.84,188.24268,296.6,5.92,4.77,4.6852,8.886,30.6,3490.68,3825.928,7245.4,20.916,2.2232,29.44204,660.052,481.85,586.8,-382.0,3.44,1785.0
CuFe0.92In0.08S2,390,88.84,188.24268,296.6,5.92,4.77,4.6852,8.886,30.6,3490.68,3825.928,7245.4,20.916,2.2232,29.44204,660.052,481.85,586.8,-373.0,2.83,2220.0
CuFe0.92In0.08S2,510,88.84,188.24268,296.6,5.92,4.77,4.6852,8.886,30.6,3490.68,3825.928,7245.4,20.916,2.2232,29.44204,660.052,481.85,586.8,-373.0,2.04,2630.0
CuFe0.92In0.08S2,600,88.84,188.24268,296.6,5.92,4.77,4.6852,8.886,30.6,3490.68,3825.928,7245.4,20.916,2.2232,29.44204,660.052,481.85,586.8,-379.0,1.6,2507.0
CuFe0.96In0.04S2,300,87.92,185.88384,295.8,5.96,4.77,4.6776,8.888,30.8,3498.84,3881.064,7272.2,20.938,2.2316,29.86352,664.776,481.794,590.4,-364.0,4.23,3488.0
CuFe0.96In0.04S2,390,87.92,185.88384,295.8,5.96,4.77,4.6776,8.888,30.8,3498.84,3881.064,7272.2,20.938,2.2316,29.86352,664.776,481.794,590.4,-358.0,3.34,3916.0
CuFe0.96In0.04S2,510,87.92,185.88384,295.8,5.96,4.77,4.6776,8.888,30.8,3498.84,3881.064,7272.2,20.938,2.2316,29.86352,664.776,481.794,590.4,-355.0,2.38,4244.0
CuFe0.96In0.04S2,600,87.92,185.88384,295.8,5.96,4.77,4.6776,8.888,30.8,3498.84,3881.064,7272.2,20.938,2.2316,29.86352,664.776,481.794,590.4,-369.0,1.86,3640.0
CuFe0.98In0.02S2,300,87.46,184.70442,295.4,5.98,4.77,4.6738,8.889,30.9,3502.92,3908.632,7285.6,20.949,2.2358,30.07426,667.138,481.766,592.2,-358.0,5.2,4500.0
CuFe0.98In0.02S2,390,87.46,184.70442,295.4,5.98,4.77,4.6738,8.889,30.9,3502.92,3908.632,7285.6,20.949,2.2358,30.07426,667.138,481.766,592.2,-349.0,4.0,4715.0
CuFe0.98In0.02S2,510,87.46,184.70442,295.4,5.98,4.77,4.6738,8.889,30.9,3502.92,3908.632,7285.6,20.949,2.2358,30.07426,667.138,481.766,592.2,-353.0,2.74,4800.0
CuFe0.98In0.02S2,600,87.46,184.70442,295.4,5.98,4.77,4.6738,8.889,30.9,3502.92,3908.632,7285.6,20.949,2.2358,30.07426,667.138,481.766,592.2,-370.0,2.15,3936.0
CuFeS2,300,87.0,183.525,295.0,6.0,4.77,4.67,8.89,31.0,3507.0,3936.2,7299.0,20.96,2.24,30.285,669.5,481.738,594.0,-362.0,8.43,5270.0
CuFeS2,390,87.0,183.525,295.0,6.0,4.77,4.67,8.89,31.0,3507.0,3936.2,7299.0,20.96,2.24,30.285,669.5,481.738,594.0,-359.0,5.79,5143.0
CuFeS2,510,87.0,183.525,295.0,6.0,4.77,4.67,8.89,31.0,3507.0,3936.2,7299.0,20.96,2.24,30.285,669.5,481.738,594.0,-362.0,3.51,4880.0
CuFeS2,600,87.0,183.525,295.0,6.0,4.77,4.67,8.89,31.0,3507.0,3936.2,7299.0,20.96,2.24,30.285,669.5,481.738,594.0,-380.0,2.62,3914.0
Mg2Cu3In3Te8,335,674.0,1604.502,1273.0,17.0,21.77,21.86,30.46,94.0,12337.0,12983.2,28409.8,102.21,5.47,206.767,2270.6,1778.6,2696.0,311.0,3.58,1483.0
Mg2Cu3In3Te8,377,674.0,1604.502,1273.0,17.0,21.77,21.86,30.46,94.0,12337.0,12983.2,28409.8,102.21,5.47,206.767,2270.6,1778.6,2696.0,326.0,2.75,1620.0
Mg2Cu3In3Te8,427,674.0,1604.502,1273.0,17.0,21.77,21.86,30.46,94.0,12337.0,12983.2,28409.8,102.21,5.47,206.767,2270.6,1778.6,2696.0,338.0,2.31,1793.0
Mg2Cu3In3Te8,473,674.0,1604.502,1273.0,17.0,21.77,21.86,30.46,94.0,12337.0,12983.2,28409.8,102.21,5.47,206.767,2270.6,1778.6,2696.0,334.0,2.08,2275.0
Mg2Cu3In3Te8,523,674.0,1604.502,1273.0,17.0,21.77,21.86,30.46,94.0,12337.0,12983.2,28409.8,102.21,5.47,206.767,2270.6,1778.6,2696.0,310.0,1.85,3345.0
Mg2Cu3In3Te8,572,674.0,1604.502,1273.0,17.0,21.77,21.86,30.46,94.0,12337.0,12983.2,28409.8,102.21,5.47,206.767,2270.6,1778.6,2696.0,291.0,1.73,4862.0
Mg2Cu3In3Te8,620,674.0,1604.502,1273.0,17.0,21.77,21.86,30.46,94.0,12337.0,12983.2,28409.8,102.21,5.47,206.767,2270.6,1778.6,2696.0,283.0,1.55,5950.0
Mg2Cu3In3Te8,668,674.0,1604.502,1273.0,17.0,21.77,21.86,30.46,94.0,12337.0,12983.2,28409.8,102.21,5.47,206.767,2270.6,1778.6,2696.0,279.0,1.37,6690.0
Mg2Cu3In3Te8,720,674.0,1604.502,1273.0,17.0,21.77,21.86,30.46,94.0,12337.0,12983.2,28409.8,102.21,5.47,206.767,2270.6,1778.6,2696.0,276.0,1.2,6965.0
Mg2Cu3In3Te8,770,674.0,1604.502,1273.0,17.0,21.77,21.86,30.46,94.0,12337.0,12983.2,28409.8,102.21,5.47,206.767,2270.6,1778.6,2696.0,267.0,1.0,7700.0
Mg2Cu3In3Te8,866,674.0,1604.502,1273.0,17.0,21.77,21.86,30.46,94.0,12337.0,12983.2,28409.8,102.21,5.47,206.767,2270.6,1778.6,2696.0,226.0,0.5,7730.0
Cu10.5Ni0.5ZnSb4S13,323,760.5,1665.8677,2255.5,41.0,34.15,35.185,64.295,230.5,25433.0,24429.35,50726.95,159.33,14.67,254.8895,3889.61,4472.547,4243.0,168.0,0.4,6860.0
Cu10.5Ni0.5ZnSb4S13,420,760.5,1665.8677,2255.5,41.0,34.15,35.185,64.295,230.5,25433.0,24429.35,50726.95,159.33,14.67,254.8895,3889.61,4472.547,4243.0,188.0,0.45,8765.0
Cu10.5Ni0.5ZnSb4S13,517,760.5,1665.8677,2255.5,41.0,34.15,35.185,64.295,230.5,25433.0,24429.35,50726.95,159.33,14.67,254.8895,3889.61,4472.547,4243.0,205.0,0.47,10153.0
Cu10.5Ni0.5ZnSb4S13,617,760.5,1665.8677,2255.5,41.0,34.15,35.185,64.295,230.5,25433.0,24429.35,50726.95,159.33,14.67,254.8895,3889.61,4472.547,4243.0,221.0,0.5,10590.0
Cu10.5Ni0.5ZnSb4S13,715,760.5,1665.8677,2255.5,41.0,34.15,35.185,64.295,230.5,25433.0,24429.35,50726.95,159.33,14.67,254.8895,3889.61,4472.547,4243.0,234.0,0.5,10300.0
Cu10.5Ni1.3Zn0.2Sb4S13,517,758.9,1660.51042,2249.1,41.0,34.206,35.105,64.503,228.9,25297.8,25256.07,52186.15,160.746,14.71,263.0079,4093.69,4452.307,4267.8,177.0,0.66,22570.0
Cu10.5Ni1.3Zn0.2Sb4S13,617,758.9,1660.51042,2249.1,41.0,34.206,35.105,64.503,228.9,25297.8,25256.07,52186.15,160.746,14.71,263.0079,4093.69,4452.307,4267.8,186.0,0.7,24450.0
Cu10.5Ni1.3Zn0.2Sb4S13,715,758.9,1660.51042,2249.1,41.0,34.206,35.105,64.503,228.9,25297.8,25256.07,52186.15,160.746,14.71,263.0079,4093.69,4452.307,4267.8,201.0,0.73,22670.0
Cu10.5Ni1.5Sb4S13,323,758.5,1659.1711,2247.5,41.0,34.22,35.085,64.555,228.5,25264.0,25462.75,52550.95,161.1,14.72,265.0375,4144.71,4447.247,4274.0,136.0,0.63,16380.0
Cu10.5Ni1.5Sb4S13,420,758.5,1659.1711,2247.5,41.0,34.22,35.085,64.555,228.5,25264.0,25462.75,52550.95,161.1,14.72,265.0375,4144.71,4447.247,4274.0,157.0,0.68,21000.0
Cu10.5Ni1.5Sb4S13,517,758.5,1659.1711,2247.5,41.0,34.22,35.085,64.555,228.5,25264.0,25462.75,52550.95,161.1,14.72,265.0375,4144.71,4447.247,4274.0,173.0,0.72,23550.0
Cu10.5Ni1.5Sb4S13,617,758.5,1659.1711,2247.5,41.0,34.22,35.085,64.555,228.5,25264.0,25462.75,52550.95,161.1,14.72,265.0375,4144.71,4447.247,4274.0,181.0,0.76,24800.0
Cu10.5Ni1.5Sb4S13,715,758.5,1659.1711,2247.5,41.0,34.22,35.085,64.555,228.5,25264.0,25462.75,52550.95,161.1,14.72,265.0375,4144.71,4447.247,4274.0,194.0,0.79,23875.0
Cu10.5NiZn0.5Sb4S13,323,759.5,1662.5194,2251.5,41.0,34.185,35.135,64.425,229.5,25348.5,24946.05,51638.95,160.215,14.695,259.9635,4017.16,4459.897,4258.5,160.0,0.5,14530.0
Cu10.5NiZn0.5Sb4S13,420,759.5,1662.5194,2251.5,41.0,34.185,35.135,64.425,229.5,25348.5,24946.05,51638.95,160.215,14.695,259.9635,4017.16,4459.897,4258.5,176.0,0.52,17950.0
Cu10.5NiZn0.5Sb4S13,517,759.5,1662.5194,2251.5,41.0,34.185,35.135,64.425,229.5,25348.5,24946.05,51638.95,160.215,14.695,259.9635,4017.16,4459.897,4258.5,191.0,0.55,19800.0
Cu10.5NiZn0.5Sb4S13,715,759.5,1662.5194,2251.5,41.0,34.185,35.135,64.425,229.5,25348.5,24946.05,51638.95,160.215,14.695,259.9635,4017.16,4459.897,4258.5,215.0,0.55,18500.0
Ca14MgSb11,400,853.0,1924.757,1101.0,11.0,43.24,40.84,37.86,85.0,18172.0,26437.9,50417.9,97.03,12.15,347.084,3122.14,3223.3,5170.0,121.0,0.6,2620.0
Ca14MgSb11,600,853.0,1924.757,1101.0,11.0,43.24,40.84,37.86,85.0,18172.0,26437.9,50417.9,97.03,12.15,347.084,3122.14,3223.3,5170.0,130.0,0.67,5400.0
Ca14MgSb11,700,853.0,1924.757,1101.0,11.0,43.24,40.84,37.86,85.0,18172.0,26437.9,50417.9,97.03,12.15,347.084,3122.14,3223.3,5170.0,139.0,0.68,6250.0
Ca14MgSb11,800,853.0,1924.757,1101.0,11.0,43.24,40.84,37.86,85.0,18172.0,26437.9,50417.9,97.03,12.15,347.084,3122.14,3223.3,5170.0,150.0,0.69,6818.0
Ca14MgSb11,900,853.0,1924.757,1101.0,11.0,43.24,40.84,37.86,85.0,18172.0,26437.9,50417.9,97.03,12.15,347.084,3122.14,3223.3,5170.0,160.0,0.7,6840.0
Ca14MgSb11,1000,853.0,1924.757,1101.0,11.0,43.24,40.84,37.86,85.0,18172.0,26437.9,50417.9,97.03,12.15,347.084,3122.14,3223.3,5170.0,172.0,0.72,6688.0
Ca14MgSb11,1083,853.0,1924.757,1101.0,11.0,43.24,40.84,37.86,85.0,18172.0,26437.9,50417.9,97.03,12.15,347.084,3122.14,3223.3,5170.0,182.0,0.74,6700.0
Ca14MgSb11,500,853.0,1924.757,1101.0,11.0,43.24,40.84,37.86,85.0,18172.0,26437.9,50417.9,97.03,12.15,347.084,3122.14,3223.3,5170.0,123.0,0.63,4150.0
Yb14MgSb11,400,1553.0,3786.225,1549.0,53.0,47.16,38.32,39.26,99.0,18354.0,26157.9,46385.9,172.91,5.43,334.764,2780.54,911.9,5170.0,82.0,0.81,27500.0
Yb14MgSb11,500,1553.0,3786.225,1549.0,53.0,47.16,38.32,39.26,99.0,18354.0,26157.9,46385.9,172.91,5.43,334.764,2780.54,911.9,5170.0,106.0,0.83,23650.0
Yb14MgSb11,600,1553.0,3786.225,1549.0,53.0,47.16,38.32,39.26,99.0,18354.0,26157.9,46385.9,172.91,5.43,334.764,2780.54,911.9,5170.0,132.0,0.81,20500.0
Yb14MgSb11,700,1553.0,3786.225,1549.0,53.0,47.16,38.32,39.26,99.0,18354.0,26157.9,46385.9,172.91,5.43,334.764,2780.54,911.9,5170.0,157.0,0.77,17800.0
Yb14MgSb11,800,1553.0,3786.225,1549.0,53.0,47.16,38.32,39.26,99.0,18354.0,26157.9,46385.9,172.91,5.43,334.764,2780.54,911.9,5170.0,182.0,0.74,15441.0
Yb14MgSb11,900,1553.0,3786.225,1549.0,53.0,47.16,38.32,39.26,99.0,18354.0,26157.9,46385.9,172.91,5.43,334.764,2780.54,911.9,5170.0,205.0,0.71,13816.0
Yb14MgSb11,1000,1553.0,3786.225,1549.0,53.0,47.16,38.32,39.26,99.0,18354.0,26157.9,46385.9,172.91,5.43,334.764,2780.54,911.9,5170.0,224.0,0.7,12800.0
Yb14MgSb11,1083,1553.0,3786.225,1549.0,53.0,47.16,38.32,39.26,99.0,18354.0,26157.9,46385.9,172.91,5.43,334.764,2780.54,911.9,5170.0,237.0,0.71,12050.0
Ag0.96Nb0.04BiSe2.0,296,197.76,474.1700972,328.28,3.08,5.1532,5.3036,9.0368,27.76,3312.84,2819.84,6335.8,29.7528,0.996,36.592,448.0368,422.898,265.16,-85.0,0.72,22100.0
Ag0.96Nb0.04BiSe2.0,375,197.76,474.1700972,328.28,3.08,5.1532,5.3036,9.0368,27.76,3312.84,2819.84,6335.8,29.7528,0.996,36.592,448.0368,422.898,265.16,-98.0,0.71,24615.0
Ag0.98Nb0.02BiSe2.0,296,197.88,474.4693336,328.64,3.04,5.1466,5.3068,9.0434,27.88,3314.42,2789.72,6285.2,29.7914,0.9955,36.29,439.4084,430.404,265.08,-121.0,0.7,13800.0
Ag0.98Nb0.02BiSe2.0,375,197.88,474.4693336,328.64,3.04,5.1466,5.3068,9.0434,27.88,3314.42,2789.72,6285.2,29.7914,0.9955,36.29,439.4084,430.404,265.08,-138.0,0.69,16000.0
Ag0.98Nb0.02BiSe2.0,425,197.88,474.4693336,328.64,3.04,5.1466,5.3068,9.0434,27.88,3314.42,2789.72,6285.2,29.7914,0.9955,36.29,439.4084,430.404,265.08,-150.0,0.68,14713.0
Ag0.98Nb0.02BiSe2.0,478,197.88,474.4693336,328.64,3.04,5.1466,5.3068,9.0434,27.88,3314.42,2789.72,6285.2,29.7914,0.9955,36.29,439.4084,430.404,265.08,-165.0,0.67,11852.0
Ag0.98Nb0.02BiSe2.0,528,197.88,474.4693336,328.64,3.04,5.1466,5.3068,9.0434,27.88,3314.42,2789.72,6285.2,29.7914,0.9955,36.29,439.4084,430.404,265.08,-189.0,0.61,7853.0
Ag0.98Nb0.02BiSe2.0,577,197.88,474.4693336,328.64,3.04,5.1466,5.3068,9.0434,27.88,3314.42,2789.72,6285.2,29.7914,0.9955,36.29,439.4084,430.404,265.08,-224.0,0.49,6305.0
Ag0.98Nb0.02BiSe2.0,625,197.88,474.4693336,328.64,3.04,5.1466,5.3068,9.0434,27.88,3314.42,2789.72,6285.2,29.7914,0.9955,36.29,439.4084,430.404,265.08,-225.0,0.47,6432.0
Ag0.98Nb0.02BiSe2.0,675,197.88,474.4693336,328.64,3.04,5.1466,5.3068,9.0434,27.88,3314.42,2789.72,6285.2,29.7914,0.9955,36.29,439.4084,430.404,265.08,-242.0,0.48,6430.0
AgBiSe2.0,296,198.0,474.76857,329.0,3.0,5.14,5.31,9.05,28.0,3316.0,2759.6,6234.6,29.83,0.995,35.988,430.78,437.91,265.0,-154.0,0.65,7232.0
AgBiSe2.0,375,198.0,474.76857,329.0,3.0,5.14,5.31,9.05,28.0,3316.0,2759.6,6234.6,29.83,0.995,35.988,430.78,437.91,265.0,-166.0,0.67,8310.0
AgBiSe2.0,478,198.0,474.76857,329.0,3.0,5.14,5.31,9.05,28.0,3316.0,2759.6,6234.6,29.83,0.995,35.988,430.78,437.91,265.0,-188.0,0.64,5664.0
AgBiSe2.0,425,198.0,474.76857,329.0,3.0,5.14,5.31,9.05,28.0,3316.0,2759.6,6234.6,29.83,0.995,35.988,430.78,437.91,265.0,-177.0,0.67,7620.0
AgBiSe2.0,528,198.0,474.76857,329.0,3.0,5.14,5.31,9.05,28.0,3316.0,2759.6,6234.6,29.83,0.995,35.988,430.78,437.91,265.0,-214.0,0.57,3678.0
AgBiSe2.0,577,198.0,474.76857,329.0,3.0,5.14,5.31,9.05,28.0,3316.0,2759.6,6234.6,29.83,0.995,35.988,430.78,437.91,265.0,-239.0,0.43,3478.0
AgBiSe2.0,625,198.0,474.76857,329.0,3.0,5.14,5.31,9.05,28.0,3316.0,2759.6,6234.6,29.83,0.995,35.988,430.78,437.91,265.0,-236.0,0.44,4000.0
AgBiSe2.0,675,198.0,474.76857,329.0,3.0,5.14,5.31,9.05,28.0,3316.0,2759.6,6234.6,29.83,0.995,35.988,430.78,437.91,265.0,-251.0,0.46,4040.0
FeNb0.86Hf0.14Sb,300,122.34,282.4950868,186.72,5.0,4.884,4.0182,5.438,17.86,2248.98,5419.71,10241.57,23.7822,0.8932,59.7424,1093.76,153.902,619.1,84.0,7.34,668992.0
FeNb0.86Hf0.14Sb,400,122.34,282.4950868,186.72,5.0,4.884,4.0182,5.438,17.86,2248.98,5419.71,10241.57,23.7822,0.8932,59.7424,1093.76,153.902,619.1,103.0,6.42,492248.0
FeNb0.86Hf0.14Sb,500,122.34,282.4950868,186.72,5.0,4.884,4.0182,5.438,17.86,2248.98,5419.71,10241.57,23.7822,0.8932,59.7424,1093.76,153.902,619.1,125.0,5.76,366667.0
FeNb0.86Hf0.14Sb,600,122.34,282.4950868,186.72,5.0,4.884,4.0182,5.438,17.86,2248.98,5419.71,10241.57,23.7822,0.8932,59.7424,1093.76,153.902,619.1,146.0,5.31,279845.0
FeNb0.86Hf0.14Sb,700,122.34,282.4950868,186.72,5.0,4.884,4.0182,5.438,17.86,2248.98,5419.71,10241.57,23.7822,0.8932,59.7424,1093.76,153.902,619.1,165.0,4.97,217829.0
FeNb0.86Hf0.14Sb,800,122.34,282.4950868,186.72,5.0,4.884,4.0182,5.438,17.86,2248.98,5419.71,10241.57,23.7822,0.8932,59.7424,1093.76,153.902,619.1,182.0,4.68,177519.0
FeNb0.86Hf0.14Sb,900,122.34,282.4950868,186.72,5.0,4.884,4.0182,5.438,17.86,2248.98,5419.71,10241.57,23.7822,0.8932,59.7424,1093.76,153.902,619.1,195.0,4.45,148000.0
FeNb0.86Hf0.14Sb,1000,122.34,282.4950868,186.72,5.0,4.884,4.0182,5.438,17.86,2248.98,5419.71,10241.57,23.7822,0.8932,59.7424,1093.76,153.902,619.1,209.0,4.29,124810.0
FeNb0.86Hf0.14Sb,1100,122.34,282.4950868,186.72,5.0,4.884,4.0182,5.438,17.86,2248.98,5419.71,10241.57,23.7822,0.8932,59.7424,1093.76,153.902,619.1,220.0,4.2,106977.0
FeNb0.86Hf0.14Sb,1200,122.34,282.4950868,186.72,5.0,4.884,4.0182,5.438,17.86,2248.98,5419.71,10241.57,23.7822,0.8932,59.7424,1093.76,153.902,619.1,231.0,4.15,93023.0
FeNb0.86Zr0.14Sb,400,117.86,270.2778468,186.58,5.0,4.8812,4.0154,5.4422,17.86,2246.32,5367.21,10210.35,22.8316,0.9114,58.74,1094.74,153.86,619.1,118.0,9.64,354264.0
FeNb0.86Zr0.14Sb,500,117.86,270.2778468,186.58,5.0,4.8812,4.0154,5.4422,17.86,2246.32,5367.21,10210.35,22.8316,0.9114,58.74,1094.74,153.86,619.1,139.0,8.58,272093.0
FeNb0.88Hf0.12Sb,300,121.72,280.7834144,186.76,5.0,4.882,4.0156,5.444,17.88,2248.84,5424.53,10244.41,23.6876,0.8956,59.7892,1095.9,154.516,619.8,94.0,8.32,590700.0
FeNb0.88Hf0.12Sb,400,121.72,280.7834144,186.76,5.0,4.882,4.0156,5.444,17.88,2248.84,5424.53,10244.41,23.6876,0.8956,59.7892,1095.9,154.516,619.8,116.0,7.05,435000.0
FeNb0.88Hf0.12Sb,500,121.72,280.7834144,186.76,5.0,4.882,4.0156,5.444,17.88,2248.84,5424.53,10244.41,23.6876,0.8956,59.7892,1095.9,154.516,619.8,138.0,6.2,322500.0
FeNb0.88Hf0.12Sb,600,121.72,280.7834144,186.76,5.0,4.882,4.0156,5.444,17.88,2248.84,5424.53,10244.41,23.6876,0.8956,59.7892,1095.9,154.516,619.8,160.0,5.59,245740.0
FeNb0.88Hf0.12Sb,700,121.72,280.7834144,186.76,5.0,4.882,4.0156,5.444,17.88,2248.84,5424.53,10244.41,23.6876,0.8956,59.7892,1095.9,154.516,619.8,180.0,5.19,192250.0
FeNb0.88Hf0.12Sb,800,121.72,280.7834144,186.76,5.0,4.882,4.0156,5.444,17.88,2248.84,5424.53,10244.41,23.6876,0.8956,59.7892,1095.9,154.516,619.8,196.0,4.83,154300.0
FeNb0.88Hf0.12Sb,900,121.72,280.7834144,186.76,5.0,4.882,4.0156,5.444,17.88,2248.84,5424.53,10244.41,23.6876,0.8956,59.7892,1095.9,154.516,619.8,210.0,4.58,127900.0
FeNb0.88Hf0.12Sb,1000,121.72,280.7834144,186.76,5.0,4.882,4.0156,5.444,17.88,2248.84,5424.53,10244.41,23.6876,0.8956,59.7892,1095.9,154.516,619.8,223.0,4.37,109300.0
FeNb0.88Hf0.12Sb,1100,121.72,280.7834144,186.76,5.0,4.882,4.0156,5.444,17.88,2248.84,5424.53,10244.41,23.6876,0.8956,59.7892,1095.9,154.516,619.8,235.0,4.27,94600.0
FeNb0.88Hf0.12Sb,1200,121.72,280.7834144,186.76,5.0,4.882,4.0156,5.444,17.88,2248.84,5424.53,10244.41,23.6876,0.8956,59.7892,1095.9,154.516,619.8,246.0,4.19,82946.0
FeNb0.92Hf0.08Sb,300,120.48,277.3600696,186.84,5.0,4.878,4.0104,5.456,17.92,2248.56,5434.17,10250.09,23.4984,0.9004,59.8828,1100.18,155.744,621.2,116.0,9.46,345736.0
FeNb0.92Hf0.08Sb,400,120.48,277.3600696,186.84,5.0,4.878,4.0104,5.456,17.92,2248.56,5434.17,10250.09,23.4984,0.9004,59.8828,1100.18,155.744,621.2,145.0,7.86,276400.0
FeNb0.92Hf0.08Sb,500,120.48,277.3600696,186.84,5.0,4.878,4.0104,5.456,17.92,2248.56,5434.17,10250.09,23.4984,0.9004,59.8828,1100.18,155.744,621.2,167.0,6.84,214728.0
FeNb0.92Hf0.08Sb,600,120.48,277.3600696,186.84,5.0,4.878,4.0104,5.456,17.92,2248.56,5434.17,10250.09,23.4984,0.9004,59.8828,1100.18,155.744,621.2,187.0,6.15,169000.0
FeNb0.92Hf0.08Sb,700,120.48,277.3600696,186.84,5.0,4.878,4.0104,5.456,17.92,2248.56,5434.17,10250.09,23.4984,0.9004,59.8828,1100.18,155.744,621.2,205.0,5.63,132600.0
FeNb0.92Zr0.08Sb,300,117.92,270.3787896,186.76,5.0,4.8764,4.0088,5.4584,17.92,2247.04,5404.17,10232.25,22.9552,0.9108,59.31,1100.74,155.72,621.2,123.0,13.27,330233.0
FeNb0.92Zr0.08Sb,500,117.92,270.3787896,186.76,5.0,4.8764,4.0088,5.4584,17.92,2247.04,5404.17,10232.25,22.9552,0.9108,59.31,1100.74,155.72,621.2,175.0,9.53,196124.0
FeNb0.92Zr0.08Sb,900,117.92,270.3787896,186.76,5.0,4.8764,4.0088,5.4584,17.92,2247.04,5404.17,10232.25,22.9552,0.9108,59.31,1100.74,155.72,621.2,247.0,6.53,84500.0
FeNb0.92Zr0.08Sb,1100,117.92,270.3787896,186.76,5.0,4.8764,4.0088,5.4584,17.92,2247.04,5404.17,10232.25,22.9552,0.9108,59.31,1100.74,155.72,621.2,271.0,6.27,59800.0
FeNb0.92Zr0.08Sb,1000,117.92,270.3787896,186.76,5.0,4.8764,4.0088,5.4584,17.92,2247.04,5404.17,10232.25,22.9552,0.9108,59.31,1100.74,155.72,621.2,259.0,6.24,72093.0
FeNb0.9Hf0.1Sb,400,121.1,279.071742,186.8,5.0,4.88,4.013,5.45,17.9,2248.7,5429.35,10247.25,23.593,0.898,59.836,1098.04,155.13,620.5,130.0,7.86,434900.0
FeNb0.9Hf0.1Sb,500,121.1,279.071742,186.8,5.0,4.88,4.013,5.45,17.9,2248.7,5429.35,10247.25,23.593,0.898,59.836,1098.04,155.13,620.5,153.0,6.84,323200.0
FeNb0.9Zr0.1Sb,300,117.9,270.345142,186.7,5.0,4.878,4.011,5.453,17.9,2246.8,5391.85,10224.95,22.914,0.911,59.12,1098.74,155.1,620.5,108.0,12.63,397674.0
FeNb0.9Zr0.1Sb,400,117.9,270.345142,186.7,5.0,4.878,4.011,5.453,17.9,2246.8,5391.85,10224.95,22.914,0.911,59.12,1098.74,155.1,620.5,135.0,10.85,311628.0
FeNb0.9Zr0.1Sb,500,117.9,270.345142,186.7,5.0,4.878,4.011,5.453,17.9,2246.8,5391.85,10224.95,22.914,0.911,59.12,1098.74,155.1,620.5,158.0,9.56,244186.0
FeNb0.9Zr0.1Sb,600,117.9,270.345142,186.7,5.0,4.878,4.011,5.453,17.9,2246.8,5391.85,10224.95,22.914,0.911,59.12,1098.74,155.1,620.5,176.0,8.73,193798.0
FeNb0.9Zr0.1Sb,700,117.9,270.345142,186.7,5.0,4.878,4.011,5.453,17.9,2246.8,5391.85,10224.95,22.914,0.911,59.12,1098.74,155.1,620.5,193.0,8.07,155040.0
FeNb0.9Zr0.1Sb,800,117.9,270.345142,186.7,5.0,4.878,4.011,5.453,17.9,2246.8,5391.85,10224.95,22.914,0.911,59.12,1098.74,155.1,620.5,209.0,7.53,126400.0
FeNb0.9Zr0.1Sb,900,117.9,270.345142,186.7,5.0,4.878,4.011,5.453,17.9,2246.8,5391.85,10224.95,22.914,0.911,59.12,1098.74,155.1,620.5,225.0,7.12,105500.0
FeNb0.9Zr0.1Sb,1000,117.9,270.345142,186.7,5.0,4.878,4.011,5.453,17.9,2246.8,5391.85,10224.95,22.914,0.911,59.12,1098.74,155.1,620.5,238.0,6.92,92200.0
Cu2Sn0.8Zn0.2S3,323,152.0,331.336,469.8,8.2,6.984,7.21,13.438,45.6,5238.4,4412.82,10104.2,31.404,3.1496,38.3401,889.7,879.287,811.6,44.0,2.58,137534.0
Cu2Sn0.8Zn0.2S3,423,152.0,331.336,469.8,8.2,6.984,7.21,13.438,45.6,5238.4,4412.82,10104.2,31.404,3.1496,38.3401,889.7,879.287,811.6,61.0,2.26,116712.0
Cu2Sn0.8Zn0.2S3,523,152.0,331.336,469.8,8.2,6.984,7.21,13.438,45.6,5238.4,4412.82,10104.2,31.404,3.1496,38.3401,889.7,879.287,811.6,78.0,1.86,98400.0
Cu2Sn0.8Zn0.2S3,623,152.0,331.336,469.8,8.2,6.984,7.21,13.438,45.6,5238.4,4412.82,10104.2,31.404,3.1496,38.3401,889.7,879.287,811.6,95.0,1.55,81200.0
Cu2Sn0.8Zn0.2S3,723,152.0,331.336,469.8,8.2,6.984,7.21,13.438,45.6,5238.4,4412.82,10104.2,31.404,3.1496,38.3401,889.7,879.287,811.6,117.0,1.28,61095.0
Cu2Sn0.95Zn0.05S3,323,155.0,339.334,471.45,8.05,6.9885,7.225,13.4845,44.4,5208.85,4384.68,10308.8,31.431,3.12515,38.29615,916.775,871.877,803.65,99.0,1.59,18500.0
Cu2Sn0.95Zn0.05S3,423,155.0,339.334,471.45,8.05,6.9885,7.225,13.4845,44.4,5208.85,4384.68,10308.8,31.431,3.12515,38.29615,916.775,871.877,803.65,125.0,1.21,16438.0
Cu2Sn0.95Zn0.05S3,523,155.0,339.334,471.45,8.05,6.9885,7.225,13.4845,44.4,5208.85,4384.68,10308.8,31.431,3.12515,38.29615,916.775,871.877,803.65,151.0,0.96,14000.0
Cu2Sn0.95Zn0.05S3,623,155.0,339.334,471.45,8.05,6.9885,7.225,13.4845,44.4,5208.85,4384.68,10308.8,31.431,3.12515,38.29615,916.775,871.877,803.65,173.0,0.76,11800.0
Cu2Sn0.95Zn0.05S3,723,155.0,339.334,471.45,8.05,6.9885,7.225,13.4845,44.4,5208.85,4384.68,10308.8,31.431,3.12515,38.29615,916.775,871.877,803.65,196.0,0.49,10000.0
Cu2Sn0.9Zn0.1S3,323,154.0,336.668,470.9,8.1,6.987,7.22,13.469,44.8,5218.7,4394.06,10240.6,31.422,3.1333,38.3108,907.75,874.347,806.3,71.0,1.88,55616.0
Cu2Sn0.9Zn0.1S3,423,154.0,336.668,470.9,8.1,6.987,7.22,13.469,44.8,5218.7,4394.06,10240.6,31.422,3.1333,38.3108,907.75,874.347,806.3,93.0,1.59,46850.0
Cu2Sn0.9Zn0.1S3,523,154.0,336.668,470.9,8.1,6.987,7.22,13.469,44.8,5218.7,4394.06,10240.6,31.422,3.1333,38.3108,907.75,874.347,806.3,107.0,1.37,41643.0
Cu2Sn0.9Zn0.1S3,623,154.0,336.668,470.9,8.1,6.987,7.22,13.469,44.8,5218.7,4394.06,10240.6,31.422,3.1333,38.3108,907.75,874.347,806.3,125.0,1.16,36100.0
Cu2Sn0.9Zn0.1S3,723,154.0,336.668,470.9,8.1,6.987,7.22,13.469,44.8,5218.7,4394.06,10240.6,31.422,3.1333,38.3108,907.75,874.347,806.3,148.0,0.83,30000.0
Cu2SnS3,323,156.0,342.0,472.0,8.0,6.99,7.23,13.5,44.0,5199.0,4375.3,10377.0,31.44,3.117,38.2815,925.8,869.407,801.0,283.0,2.38,132.0
Cu2SnS3,423,156.0,342.0,472.0,8.0,6.99,7.23,13.5,44.0,5199.0,4375.3,10377.0,31.44,3.117,38.2815,925.8,869.407,801.0,340.0,1.63,170.0
Cu2SnS3,523,156.0,342.0,472.0,8.0,6.99,7.23,13.5,44.0,5199.0,4375.3,10377.0,31.44,3.117,38.2815,925.8,869.407,801.0,390.0,1.23,190.0
Cu2SnS3,623,156.0,342.0,472.0,8.0,6.99,7.23,13.5,44.0,5199.0,4375.3,10377.0,31.44,3.117,38.2815,925.8,869.407,801.0,423.0,0.98,207.0
Cu2SnS3,723,156.0,342.0,472.0,8.0,6.99,7.23,13.5,44.0,5199.0,4375.3,10377.0,31.44,3.117,38.2815,925.8,869.407,801.0,411.0,0.79,276.0
Eu(Zn0.5Cd0.5)2Sb2,300,243.0,573.286,334.0,7.0,8.0,7.4,8.64,37.0,3989.0,4190.25,8465.75,34.4,1.22,62.464,512.65,275.3,949.0,173.0,1.6,31480.0
Eu(Zn0.5Cd0.5)2Sb2,350,243.0,573.286,334.0,7.0,8.0,7.4,8.64,37.0,3989.0,4190.25,8465.75,34.4,1.22,62.464,512.65,275.3,949.0,189.0,1.43,29000.0
Eu(Zn0.5Cd0.5)2Sb2,400,243.0,573.286,334.0,7.0,8.0,7.4,8.64,37.0,3989.0,4190.25,8465.75,34.4,1.22,62.464,512.65,275.3,949.0,204.0,1.3,26235.0
Eu(Zn0.5Cd0.5)2Sb2,450,243.0,573.286,334.0,7.0,8.0,7.4,8.64,37.0,3989.0,4190.25,8465.75,34.4,1.22,62.464,512.65,275.3,949.0,217.0,1.2,24566.0
Eu(Zn0.5Cd0.5)2Sb2,500,243.0,573.286,334.0,7.0,8.0,7.4,8.64,37.0,3989.0,4190.25,8465.75,34.4,1.22,62.464,512.65,275.3,949.0,228.0,1.12,22487.0
Eu(Zn0.5Cd0.5)2Sb2,550,243.0,573.286,334.0,7.0,8.0,7.4,8.64,37.0,3989.0,4190.25,8465.75,34.4,1.22,62.464,512.65,275.3,949.0,236.0,1.03,21100.0
Eu(Zn0.5Cd0.5)2Sb2,600,243.0,573.286,334.0,7.0,8.0,7.4,8.64,37.0,3989.0,4190.25,8465.75,34.4,1.22,62.464,512.65,275.3,949.0,244.0,1.0,19676.0
Eu(Zn0.5Cd0.5)2Sb2,650,243.0,573.286,334.0,7.0,8.0,7.4,8.64,37.0,3989.0,4190.25,8465.75,34.4,1.22,62.464,512.65,275.3,949.0,250.0,0.98,18640.0
Eu(Zn0.7Cd0.3)2Sb2,300,235.8,554.4776,333.6,7.8,7.924,7.332,8.624,37.0,4004.2,4229.73,8522.15,33.792,1.284,62.916,518.942,282.98,949.0,148.0,1.84,57000.0
Eu(Zn0.7Cd0.3)2Sb2,350,235.8,554.4776,333.6,7.8,7.924,7.332,8.624,37.0,4004.2,4229.73,8522.15,33.792,1.284,62.916,518.942,282.98,949.0,163.0,1.67,53100.0
Eu(Zn0.7Cd0.3)2Sb2,400,235.8,554.4776,333.6,7.8,7.924,7.332,8.624,37.0,4004.2,4229.73,8522.15,33.792,1.284,62.916,518.942,282.98,949.0,176.0,1.54,48295.0
Eu(Zn0.7Cd0.3)2Sb2,450,235.8,554.4776,333.6,7.8,7.924,7.332,8.624,37.0,4004.2,4229.73,8522.15,33.792,1.284,62.916,518.942,282.98,949.0,188.0,1.41,44270.0
Eu(Zn0.7Cd0.3)2Sb2,500,235.8,554.4776,333.6,7.8,7.924,7.332,8.624,37.0,4004.2,4229.73,8522.15,33.792,1.284,62.916,518.942,282.98,949.0,198.0,1.31,40100.0
Eu(Zn0.7Cd0.3)2Sb2,550,235.8,554.4776,333.6,7.8,7.924,7.332,8.624,37.0,4004.2,4229.73,8522.15,33.792,1.284,62.916,518.942,282.98,949.0,208.0,1.23,36640.0
Eu(Zn0.7Cd0.3)2Sb2,600,235.8,554.4776,333.6,7.8,7.924,7.332,8.624,37.0,4004.2,4229.73,8522.15,33.792,1.284,62.916,518.942,282.98,949.0,215.0,1.16,33333.0
Eu(Zn0.7Cd0.3)2Sb2,650,235.8,554.4776,333.6,7.8,7.924,7.332,8.624,37.0,4004.2,4229.73,8522.15,33.792,1.284,62.916,518.942,282.98,949.0,221.0,1.12,30500.0
Eu(Zn0.9Cd0.1)2Sb2,300,228.6,535.6692,333.2,8.6,7.848,7.264,8.608,37.0,4019.4,4269.21,8578.55,33.184,1.348,63.368,525.234,290.66,949.0,125.0,2.29,100500.0
Eu(Zn0.9Cd0.1)2Sb2,350,228.6,535.6692,333.2,8.6,7.848,7.264,8.608,37.0,4019.4,4269.21,8578.55,33.184,1.348,63.368,525.234,290.66,949.0,138.0,2.08,95200.0
Eu(Zn0.9Cd0.1)2Sb2,400,228.6,535.6692,333.2,8.6,7.848,7.264,8.608,37.0,4019.4,4269.21,8578.55,33.184,1.348,63.368,525.234,290.66,949.0,151.0,1.91,87000.0
Eu(Zn0.9Cd0.1)2Sb2,450,228.6,535.6692,333.2,8.6,7.848,7.264,8.608,37.0,4019.4,4269.21,8578.55,33.184,1.348,63.368,525.234,290.66,949.0,162.0,1.75,81400.0
Eu(Zn0.9Cd0.1)2Sb2,500,228.6,535.6692,333.2,8.6,7.848,7.264,8.608,37.0,4019.4,4269.21,8578.55,33.184,1.348,63.368,525.234,290.66,949.0,173.0,1.61,74560.0
Eu(Zn0.9Cd0.1)2Sb2,550,228.6,535.6692,333.2,8.6,7.848,7.264,8.608,37.0,4019.4,4269.21,8578.55,33.184,1.348,63.368,525.234,290.66,949.0,181.0,1.52,69000.0
Eu(Zn0.9Cd0.1)2Sb2,600,228.6,535.6692,333.2,8.6,7.848,7.264,8.608,37.0,4019.4,4269.21,8578.55,33.184,1.348,63.368,525.234,290.66,949.0,190.0,1.44,63500.0
Eu(Zn0.9Cd0.1)2Sb2,650,228.6,535.6692,333.2,8.6,7.848,7.264,8.608,37.0,4019.4,4269.21,8578.55,33.184,1.348,63.368,525.234,290.66,949.0,198.0,1.39,58200.0
EuCd2Sb2,300,261.0,620.307,335.0,5.0,8.19,7.57,8.68,37.0,3951.0,4091.55,8324.75,35.92,1.06,61.334,496.92,256.1,949.0,227.0,1.41,11111.0
EuCd2Sb2,350,261.0,620.307,335.0,5.0,8.19,7.57,8.68,37.0,3951.0,4091.55,8324.75,35.92,1.06,61.334,496.92,256.1,949.0,246.0,1.22,10417.0
EuCd2Sb2,400,261.0,620.307,335.0,5.0,8.19,7.57,8.68,37.0,3951.0,4091.55,8324.75,35.92,1.06,61.334,496.92,256.1,949.0,267.0,1.08,9260.0
EuCd2Sb2,450,261.0,620.307,335.0,5.0,8.19,7.57,8.68,37.0,3951.0,4091.55,8324.75,35.92,1.06,61.334,496.92,256.1,949.0,286.0,0.96,8285.0
EuCd2Sb2,500,261.0,620.307,335.0,5.0,8.19,7.57,8.68,37.0,3951.0,4091.55,8324.75,35.92,1.06,61.334,496.92,256.1,949.0,301.0,0.87,7658.0
EuCd2Sb2,550,261.0,620.307,335.0,5.0,8.19,7.57,8.68,37.0,3951.0,4091.55,8324.75,35.92,1.06,61.334,496.92,256.1,949.0,307.0,0.81,7500.0
EuCd2Sb2,600,261.0,620.307,335.0,5.0,8.19,7.57,8.68,37.0,3951.0,4091.55,8324.75,35.92,1.06,61.334,496.92,256.1,949.0,299.0,0.76,8110.0
EuCd2Sb2,650,261.0,620.307,335.0,5.0,8.19,7.57,8.68,37.0,3951.0,4091.55,8324.75,35.92,1.06,61.334,496.92,256.1,949.0,274.0,0.74,10216.0
EuZn2Sb2,300,225.0,526.265,333.0,9.0,7.81,7.23,8.6,37.0,4027.0,4288.95,8606.75,32.88,1.38,63.594,528.38,294.5,949.0,119.0,2.61,118055.0
EuZn2Sb2,350,225.0,526.265,333.0,9.0,7.81,7.23,8.6,37.0,4027.0,4288.95,8606.75,32.88,1.38,63.594,528.38,294.5,949.0,130.0,2.26,103700.0
EuZn2Sb2,400,225.0,526.265,333.0,9.0,7.81,7.23,8.6,37.0,4027.0,4288.95,8606.75,32.88,1.38,63.594,528.38,294.5,949.0,140.0,2.0,92390.0
EuZn2Sb2,450,225.0,526.265,333.0,9.0,7.81,7.23,8.6,37.0,4027.0,4288.95,8606.75,32.88,1.38,63.594,528.38,294.5,949.0,152.0,1.8,85000.0
EuZn2Sb2,500,225.0,526.265,333.0,9.0,7.81,7.23,8.6,37.0,4027.0,4288.95,8606.75,32.88,1.38,63.594,528.38,294.5,949.0,162.0,1.67,78700.0
EuZn2Sb2,550,225.0,526.265,333.0,9.0,7.81,7.23,8.6,37.0,4027.0,4288.95,8606.75,32.88,1.38,63.594,528.38,294.5,949.0,170.0,1.57,72000.0
EuZn2Sb2,600,225.0,526.265,333.0,9.0,7.81,7.23,8.6,37.0,4027.0,4288.95,8606.75,32.88,1.38,63.594,528.38,294.5,949.0,177.0,1.49,65385.0
EuZn2Sb2,650,225.0,526.265,333.0,9.0,7.81,7.23,8.6,37.0,4027.0,4288.95,8606.75,32.88,1.38,63.594,528.38,294.5,949.0,181.0,1.42,59000.0
(PbTe)0.05(Ag2Te)0.95,350,145.4,342.90958,217.55,1.05,4.442,4.3305,5.8605,27.1,2293.7,3099.4675,6085.3925,26.76,0.653,39.19995,537.537,819.215,590.75,-93.0,0.82,145550.0
(PbTe)0.05(Ag2Te)0.95,450,145.4,342.90958,217.55,1.05,4.442,4.3305,5.8605,27.1,2293.7,3099.4675,6085.3925,26.76,0.653,39.19995,537.537,819.215,590.75,-117.0,0.5,50213.0
(PbTe)0.05(Ag2Te)0.95,550,145.4,342.90958,217.55,1.05,4.442,4.3305,5.8605,27.1,2293.7,3099.4675,6085.3925,26.76,0.653,39.19995,537.537,819.215,590.75,-155.0,0.47,29000.0
(PbTe)0.05(Ag2Te)0.95,650,145.4,342.90958,217.55,1.05,4.442,4.3305,5.8605,27.1,2293.7,3099.4675,6085.3925,26.76,0.653,39.19995,537.537,819.215,590.75,-198.0,0.42,13584.0
(PbTe)0.05(Ag2Te)0.95,600,145.4,342.90958,217.55,1.05,4.442,4.3305,5.8605,27.1,2293.7,3099.4675,6085.3925,26.76,0.653,39.19995,537.537,819.215,590.75,-175.0,0.44,20700.0
(PbTe)0.1(Ag2Te)0.9,300,144.8,342.48276,215.1,1.1,4.354,4.251,5.761,26.2,2256.4,3005.985,5937.535,26.28,0.636,38.3099,521.364,778.08,579.5,-92.0,0.9,145950.0
(PbTe)0.1(Ag2Te)0.9,350,144.8,342.48276,215.1,1.1,4.354,4.251,5.761,26.2,2256.4,3005.985,5937.535,26.28,0.636,38.3099,521.364,778.08,579.5,-95.0,0.78,127450.0
(PbTe)0.1(Ag2Te)0.9,450,144.8,342.48276,215.1,1.1,4.354,4.251,5.761,26.2,2256.4,3005.985,5937.535,26.28,0.636,38.3099,521.364,778.08,579.5,-120.0,0.53,42089.0
(PbTe)0.1(Ag2Te)0.9,550,144.8,342.48276,215.1,1.1,4.354,4.251,5.761,26.2,2256.4,3005.985,5937.535,26.28,0.636,38.3099,521.364,778.08,579.5,-159.0,0.53,27150.0
(PbTe)0.1(Ag2Te)0.9,600,144.8,342.48276,215.1,1.1,4.354,4.251,5.761,26.2,2256.4,3005.985,5937.535,26.28,0.636,38.3099,521.364,778.08,579.5,-182.0,0.51,19670.0
(PbTe)0.15(Ag2Te)0.85,300,144.2,342.05594,212.65,1.15,4.266,4.1715,5.6615,25.3,2219.1,2912.5025,5789.6775,25.8,0.619,37.41985,505.191,736.945,568.25,-103.0,0.98,95750.0
(PbTe)0.15(Ag2Te)0.85,350,144.2,342.05594,212.65,1.15,4.266,4.1715,5.6615,25.3,2219.1,2912.5025,5789.6775,25.8,0.619,37.41985,505.191,736.945,568.25,-104.0,0.85,79473.0
(PbTe)0.15(Ag2Te)0.85,450,144.2,342.05594,212.65,1.15,4.266,4.1715,5.6615,25.3,2219.1,2912.5025,5789.6775,25.8,0.619,37.41985,505.191,736.945,568.25,-141.0,0.56,37230.0
(PbTe)0.15(Ag2Te)0.85,500,144.2,342.05594,212.65,1.15,4.266,4.1715,5.6615,25.3,2219.1,2912.5025,5789.6775,25.8,0.619,37.41985,505.191,736.945,568.25,-161.0,0.54,30700.0
(PbTe)0.15(Ag2Te)0.85,650,144.2,342.05594,212.65,1.15,4.266,4.1715,5.6615,25.3,2219.1,2912.5025,5789.6775,25.8,0.619,37.41985,505.191,736.945,568.25,-214.0,0.46,11275.0
(PbTe)0.15(Ag2Te)0.85,550,144.2,342.05594,212.65,1.15,4.266,4.1715,5.6615,25.3,2219.1,2912.5025,5789.6775,25.8,0.619,37.41985,505.191,736.945,568.25,-175.0,0.52,24300.0
(PbTe)0.15(Ag2Te)0.85,600,144.2,342.05594,212.65,1.15,4.266,4.1715,5.6615,25.3,2219.1,2912.5025,5789.6775,25.8,0.619,37.41985,505.191,736.945,568.25,-191.0,0.49,17800.0
Ag2Te,500,146.0,343.3364,220.0,1.0,4.53,4.41,5.96,28.0,2331.0,3192.95,6233.25,27.24,0.67,40.09,553.71,860.35,602.0,-118.0,0.58,51066.0
Ag2Te,550,146.0,343.3364,220.0,1.0,4.53,4.41,5.96,28.0,2331.0,3192.95,6233.25,27.24,0.67,40.09,553.71,860.35,602.0,-120.0,0.6,46550.0
Ag2Te,600,146.0,343.3364,220.0,1.0,4.53,4.41,5.96,28.0,2331.0,3192.95,6233.25,27.24,0.67,40.09,553.71,860.35,602.0,-123.0,0.63,43100.0
Ag2Te,650,146.0,343.3364,220.0,1.0,4.53,4.41,5.96,28.0,2331.0,3192.95,6233.25,27.24,0.67,40.09,553.71,860.35,602.0,-125.0,0.66,41130.0
BiCuSeO,773,154.0,367.48577,326.0,5.0,4.39,4.73,9.91,28.0,3703.0,2445.2,5721.6,23.50143,1.74,31.26659,446.2099,409.41674,263.0,307.0,0.48,4575.0
Hf0.5Ti0.5CoSb0.8Sn0.2,305,124.8,293.2682,186.0,5.0,4.794,4.076,5.332,17.8,2228.0,4809.15,9646.95,24.634,0.9634,53.2468,995.372,155.21,549.0,179.0,2.53,43000.0
Hf0.5Ti0.5CoSb0.8Sn0.2,377,124.8,293.2682,186.0,5.0,4.794,4.076,5.332,17.8,2228.0,4809.15,9646.95,24.634,0.9634,53.2468,995.372,155.21,549.0,194.0,2.51,42150.0
Hf0.5Ti0.5CoSb0.8Sn0.2,473,124.8,293.2682,186.0,5.0,4.794,4.076,5.332,17.8,2228.0,4809.15,9646.95,24.634,0.9634,53.2468,995.372,155.21,549.0,212.0,2.51,40000.0
Hf0.5Ti0.5CoSb0.8Sn0.2,575,124.8,293.2682,186.0,5.0,4.794,4.076,5.332,17.8,2228.0,4809.15,9646.95,24.634,0.9634,53.2468,995.372,155.21,549.0,226.0,2.51,39000.0
Hf0.5Ti0.5CoSb0.8Sn0.2,676,124.8,293.2682,186.0,5.0,4.794,4.076,5.332,17.8,2228.0,4809.15,9646.95,24.634,0.9634,53.2468,995.372,155.21,549.0,237.0,2.47,38160.0
Hf0.5Ti0.5CoSb0.8Sn0.2,779,124.8,293.2682,186.0,5.0,4.794,4.076,5.332,17.8,2228.0,4809.15,9646.95,24.634,0.9634,53.2468,995.372,155.21,549.0,239.0,2.47,37900.0
Hf0.5Ti0.5CoSb0.8Sn0.2,885,124.8,293.2682,186.0,5.0,4.794,4.076,5.332,17.8,2228.0,4809.15,9646.95,24.634,0.9634,53.2468,995.372,155.21,549.0,241.0,2.49,38900.0
Hf0.5Ti0.5CoSb0.8Sn0.2,989,124.8,293.2682,186.0,5.0,4.794,4.076,5.332,17.8,2228.0,4809.15,9646.95,24.634,0.9634,53.2468,995.372,155.21,549.0,233.0,2.57,41700.0
Hf0.7Ti0.3CoSb0.8Sn0.2,305,134.8,319.3902,186.4,5.0,4.858,4.104,5.284,17.8,2228.0,4922.55,9909.55,26.386,0.8874,54.9688,1026.172,155.43,549.0,159.0,2.78,55450.0
Hf0.7Ti0.3CoSb0.8Sn0.2,377,134.8,319.3902,186.4,5.0,4.858,4.104,5.284,17.8,2228.0,4922.55,9909.55,26.386,0.8874,54.9688,1026.172,155.43,549.0,175.0,2.8,52700.0
Hf0.7Ti0.3CoSb0.8Sn0.2,473,134.8,319.3902,186.4,5.0,4.858,4.104,5.284,17.8,2228.0,4922.55,9909.55,26.386,0.8874,54.9688,1026.172,155.43,549.0,191.0,2.81,50600.0
Hf0.7Ti0.3CoSb0.8Sn0.2,575,134.8,319.3902,186.4,5.0,4.858,4.104,5.284,17.8,2228.0,4922.55,9909.55,26.386,0.8874,54.9688,1026.172,155.43,549.0,206.0,2.83,48900.0
Hf0.7Ti0.3CoSb0.8Sn0.2,676,134.8,319.3902,186.4,5.0,4.858,4.104,5.284,17.8,2228.0,4922.55,9909.55,26.386,0.8874,54.9688,1026.172,155.43,549.0,215.0,2.84,47800.0
Hf0.7Ti0.3CoSb0.8Sn0.2,779,134.8,319.3902,186.4,5.0,4.858,4.104,5.284,17.8,2228.0,4922.55,9909.55,26.386,0.8874,54.9688,1026.172,155.43,549.0,222.0,2.85,46800.0
Hf0.7Ti0.3CoSb0.8Sn0.2,885,134.8,319.3902,186.4,5.0,4.858,4.104,5.284,17.8,2228.0,4922.55,9909.55,26.386,0.8874,54.9688,1026.172,155.43,549.0,232.0,2.86,46300.0
Hf0.7Ti0.3CoSb0.8Sn0.2,989,134.8,319.3902,186.4,5.0,4.858,4.104,5.284,17.8,2228.0,4922.55,9909.55,26.386,0.8874,54.9688,1026.172,155.43,549.0,230.0,2.87,47900.0
Hf0.7Ti0.3CoSb0.8Sn0.2,1088,134.8,319.3902,186.4,5.0,4.858,4.104,5.284,17.8,2228.0,4922.55,9909.55,26.386,0.8874,54.9688,1026.172,155.43,549.0,232.0,2.9,47600.0
Hf0.8Ti0.2CoSb0.8Sn0.2,305,139.8,332.4512,186.6,5.0,4.89,4.118,5.26,17.8,2228.0,4979.25,10040.85,27.262,0.8494,55.8298,1041.572,155.54,549.0,158.0,2.76,61600.0
Hf0.8Ti0.2CoSb0.8Sn0.2,377,139.8,332.4512,186.6,5.0,4.89,4.118,5.26,17.8,2228.0,4979.25,10040.85,27.262,0.8494,55.8298,1041.572,155.54,549.0,175.0,2.8,58200.0
Hf0.8Ti0.2CoSb0.8Sn0.2,480,139.8,332.4512,186.6,5.0,4.89,4.118,5.26,17.8,2228.0,4979.25,10040.85,27.262,0.8494,55.8298,1041.572,155.54,549.0,193.0,2.79,54894.0
Hf0.8Ti0.2CoSb0.8Sn0.2,580,139.8,332.4512,186.6,5.0,4.89,4.118,5.26,17.8,2228.0,4979.25,10040.85,27.262,0.8494,55.8298,1041.572,155.54,549.0,205.0,2.8,52300.0
Hf0.8Ti0.2CoSb0.8Sn0.2,682,139.8,332.4512,186.6,5.0,4.89,4.118,5.26,17.8,2228.0,4979.25,10040.85,27.262,0.8494,55.8298,1041.572,155.54,549.0,217.0,2.73,50000.0
Hf0.8Ti0.2CoSb0.8Sn0.2,784,139.8,332.4512,186.6,5.0,4.89,4.118,5.26,17.8,2228.0,4979.25,10040.85,27.262,0.8494,55.8298,1041.572,155.54,549.0,225.0,2.68,48511.0
Hf0.8Ti0.2CoSb0.8Sn0.2,885,139.8,332.4512,186.6,5.0,4.89,4.118,5.26,17.8,2228.0,4979.25,10040.85,27.262,0.8494,55.8298,1041.572,155.54,549.0,229.0,2.67,47670.0
Hf0.8Ti0.2CoSb0.8Sn0.2,987,139.8,332.4512,186.6,5.0,4.89,4.118,5.26,17.8,2228.0,4979.25,10040.85,27.262,0.8494,55.8298,1041.572,155.54,549.0,227.0,2.67,48500.0
Hf0.8Ti0.2CoSb0.8Sn0.2,1088,139.8,332.4512,186.6,5.0,4.89,4.118,5.26,17.8,2228.0,4979.25,10040.85,27.262,0.8494,55.8298,1041.572,155.54,549.0,228.0,2.75,49500.0
Hf0.9Ti0.1CoSb0.8Sn0.2,305,144.8,345.5122,186.8,5.0,4.922,4.132,5.236,17.8,2228.0,5035.95,10172.15,28.138,0.8114,56.6908,1056.972,155.65,549.0,141.0,3.45,81000.0
Hf0.9Ti0.1CoSb0.8Sn0.2,377,144.8,345.5122,186.8,5.0,4.922,4.132,5.236,17.8,2228.0,5035.95,10172.15,28.138,0.8114,56.6908,1056.972,155.65,549.0,158.0,3.39,74752.0
Hf0.9Ti0.1CoSb0.8Sn0.2,473,144.8,345.5122,186.8,5.0,4.922,4.132,5.236,17.8,2228.0,5035.95,10172.15,28.138,0.8114,56.6908,1056.972,155.65,549.0,176.0,3.38,68794.0
Hf0.9Ti0.1CoSb0.8Sn0.2,575,144.8,345.5122,186.8,5.0,4.922,4.132,5.236,17.8,2228.0,5035.95,10172.15,28.138,0.8114,56.6908,1056.972,155.65,549.0,190.0,3.35,63972.0
Hf0.9Ti0.1CoSb0.8Sn0.2,676,144.8,345.5122,186.8,5.0,4.922,4.132,5.236,17.8,2228.0,5035.95,10172.15,28.138,0.8114,56.6908,1056.972,155.65,549.0,197.0,3.3,60851.0
Hf0.9Ti0.1CoSb0.8Sn0.2,779,144.8,345.5122,186.8,5.0,4.922,4.132,5.236,17.8,2228.0,5035.95,10172.15,28.138,0.8114,56.6908,1056.972,155.65,549.0,207.0,3.24,58582.0
Hf0.9Ti0.1CoSb0.8Sn0.2,885,144.8,345.5122,186.8,5.0,4.922,4.132,5.236,17.8,2228.0,5035.95,10172.15,28.138,0.8114,56.6908,1056.972,155.65,549.0,216.0,3.24,56028.0
Hf0.9Ti0.1CoSb0.8Sn0.2,989,144.8,345.5122,186.8,5.0,4.922,4.132,5.236,17.8,2228.0,5035.95,10172.15,28.138,0.8114,56.6908,1056.972,155.65,549.0,218.0,3.29,54752.0
Hf0.9Ti0.1CoSb0.8Sn0.2,1088,144.8,345.5122,186.8,5.0,4.922,4.132,5.236,17.8,2228.0,5035.95,10172.15,28.138,0.8114,56.6908,1056.972,155.65,549.0,212.0,3.31,55035.0
Ca3Al0.95Zn0.05Sb3,422,226.85,514.4159621,348.8,4.05,11.002,10.5465,10.762,24.45,4866.4,6970.03,14603.0,27.6415,3.3945,95.8466,975.815,903.85,1396.45,184.0,1.06,4745.0
