Repository: Atharva573/Predicting-Thermoelectric-Properties-using-Machine-Learning

# Predicting-Thermoelectric-Properties-using-Machine-Learning
A ML project to predict key thermoelectric properties—Lattice Thermal Conductivity, Seebeck Coefficient, and Electrical Conductivity—using simple elemental descriptors. The model is trained on a broad dataset of ~5200 data points, leveraging techniques like XGBoost and Random Forest, achieving high accuracy in thermal conductivity predictions.

# ML-Based Prediction of Thermoelectric Properties

This repository hosts the code and data used for building machine learning models to predict critical thermoelectric properties—**Lattice Thermal Conductivity**, **Seebeck Coefficient**, and **Electrical Conductivity**—based on simple elem

File: data/Datset.csv (part 3 of 22)
formula,temperature(K),sum_Atomic_Number,sum_Atomic_Weight,sum_Mendeleev_Number,sum_l_quantum_number,sum_Atomic_Radius,sum_Covalent_Radius,sum_Pauling_Electronegativity,sum_number_of_valence_electrons,sum_1st_ionization_potential_(kJ/mol),sum_Melting_point_(K),sum_Boiling_Point_(K),sum_Density_(g/mL),sum_specific_heat_(J/g_K)_,sum_heat_of_fusion_(kJ/mol)_,sum_heat_of_vaporization_(kJ/mol)_,sum_thermal_conductivity_(W/(m_K))_,sum_SpaceGroupNumber,seebeck_coefficient,Thermal_conductivity,electrical_conductivity(S/m)
Ca3Al0.95Zn0.05Sb3,522,226.85,514.4159621,348.8,4.05,11.002,10.5465,10.762,24.45,4866.4,6970.03,14603.0,27.6415,3.3945,95.8466,975.815,903.85,1396.45,214.0,0.92,5050.0
Ca3Al0.95Zn0.05Sb3,622,226.85,514.4159621,348.8,4.05,11.002,10.5465,10.762,24.45,4866.4,6970.03,14603.0,27.6415,3.3945,95.8466,975.815,903.85,1396.45,237.0,0.81,4900.0
Ca3Al0.95Zn0.05Sb3,722,226.85,514.4159621,348.8,4.05,11.002,10.5465,10.762,24.45,4866.4,6970.03,14603.0,27.6415,3.3945,95.8466,975.815,903.85,1396.45,272.0,0.72,4283.0
Ca3Al0.95Zn0.05Sb3,822,226.85,514.4159621,348.8,4.05,11.002,10.5465,10.762,24.45,4866.4,6970.03,14603.0,27.6415,3.3945,95.8466,975.815,903.85,1396.45,276.0,0.66,4130.0
Ca3Al0.98Zn0.02Sb3,422,226.34,513.2637082,348.92,4.02,10.9948,10.5426,10.7608,24.18,4856.56,6977.242,14649.83,27.5086,3.4098,95.95064,981.158,907.48,1397.38,200.0,1.1,3150.0
Ca3Al0.98Zn0.02Sb3,522,226.34,513.2637082,348.92,4.02,10.9948,10.5426,10.7608,24.18,4856.56,6977.242,14649.83,27.5086,3.4098,95.95064,981.158,907.48,1397.38,231.0,0.95,3870.0
Ca3Al0.98Zn0.02Sb3,622,226.34,513.2637082,348.92,4.02,10.9948,10.5426,10.7608,24.18,4856.56,6977.242,14649.83,27.5086,3.4098,95.95064,981.158,907.48,1397.38,248.0,0.83,4350.0
Ca3Al0.98Zn0.02Sb3,722,226.34,513.2637082,348.92,4.02,10.9948,10.5426,10.7608,24.18,4856.56,6977.242,14649.83,27.5086,3.4098,95.95064,981.158,907.48,1397.38,274.0,0.74,3952.0
Ca3Al0.98Zn0.02Sb3,822,226.34,513.2637082,348.92,4.02,10.9948,10.5426,10.7608,24.18,4856.56,6977.242,14649.83,27.5086,3.4098,95.95064,981.158,907.48,1397.38,277.0,0.67,3830.0
Ca3Al0.99Zn0.01Sb3,422,226.17,512.8796236,348.96,4.01,10.9924,10.5413,10.7604,24.09,4853.28,6979.646,14665.44,27.4643,3.4149,95.98532,982.939,908.69,1397.69,172.0,1.27,10900.0
Ca3Al0.99Zn0.01Sb3,522,226.17,512.8796236,348.96,4.01,10.9924,10.5413,10.7604,24.09,4853.28,6979.646,14665.44,27.4643,3.4149,95.98532,982.939,908.69,1397.69,208.0,1.07,9711.0
Ca3Al0.99Zn0.01Sb3,822,226.17,512.8796236,348.96,4.01,10.9924,10.5413,10.7604,24.09,4853.28,6979.646,14665.44,27.4643,3.4149,95.98532,982.939,908.69,1397.69,264.0,0.72,5100.0
Ca3AlSb3,422,226.0,512.495539,349.0,4.0,10.99,10.54,10.76,24.0,4850.0,6982.05,14681.05,27.42,3.42,96.02,984.72,909.9,1398.0,352.0,0.99,327.0
Ca3AlSb3,522,226.0,512.495539,349.0,4.0,10.99,10.54,10.76,24.0,4850.0,6982.05,14681.05,27.42,3.42,96.02,984.72,909.9,1398.0,390.0,0.85,498.0
Ca3AlSb3,722,226.0,512.495539,349.0,4.0,10.99,10.54,10.76,24.0,4850.0,6982.05,14681.05,27.42,3.42,96.02,984.72,909.9,1398.0,419.0,0.67,500.0
Ca3AlSb3,822,226.0,512.495539,349.0,4.0,10.99,10.54,10.76,24.0,4850.0,6982.05,14681.05,27.42,3.42,96.02,984.72,909.9,1398.0,390.0,0.62,516.0
Ca5In1.95Zn0.05Sb6,622,503.05,1158.1146,694.7,8.05,20.793,19.8535,20.8535,46.45,9087.4,11858.3,26772.25,62.501,4.878,168.64895,1686.53,1310.72,2401.75,209.0,0.91,14350.0
Ca5In1.95Zn0.05Sb6,722,503.05,1158.1146,694.7,8.05,20.793,19.8535,20.8535,46.45,9087.4,11858.3,26772.25,62.501,4.878,168.64895,1686.53,1310.72,2401.75,214.0,0.83,12860.0
Ca5In1.95Zn0.05Sb6,822,503.05,1158.1146,694.7,8.05,20.793,19.8535,20.8535,46.45,9087.4,11858.3,26772.25,62.501,4.878,168.64895,1686.53,1310.72,2401.75,217.0,0.81,12700.0
Ca5In1.95Zn0.05Sb6,922,503.05,1158.1146,694.7,8.05,20.793,19.8535,20.8535,46.45,9087.4,11858.3,26772.25,62.501,4.878,168.64895,1686.53,1310.72,2401.75,216.0,0.82,12860.0
Ca5In1.98Zn0.02Sb6,422,503.62,1159.59744,694.88,8.02,20.7972,19.8574,20.8574,46.18,9076.96,11850.41,26807.47,62.5064,4.8732,168.52718,1690.016,1309.688,2400.1,264.0,0.93,5418.0
Ca5In1.98Zn0.02Sb6,522,503.62,1159.59744,694.88,8.02,20.7972,19.8574,20.8574,46.18,9076.96,11850.41,26807.47,62.5064,4.8732,168.52718,1690.016,1309.688,2400.1,288.0,0.81,5340.0
Ca5In1.98Zn0.02Sb6,622,503.62,1159.59744,694.88,8.02,20.7972,19.8574,20.8574,46.18,9076.96,11850.41,26807.47,62.5064,4.8732,168.52718,1690.016,1309.688,2400.1,299.0,0.73,4794.0
Ca5In1.98Zn0.02Sb6,922,503.62,1159.59744,694.88,8.02,20.7972,19.8574,20.8574,46.18,9076.96,11850.41,26807.47,62.5064,4.8732,168.52718,1690.016,1309.688,2400.1,239.0,0.7,5349.0
Ca5In1.98Zn0.02Sb6,722,503.62,1159.59744,694.88,8.02,20.7972,19.8574,20.8574,46.18,9076.96,11850.41,26807.47,62.5064,4.8732,168.52718,1690.016,1309.688,2400.1,290.0,0.67,4612.0
Ca5In1.98Zn0.02Sb6,822,503.62,1159.59744,694.88,8.02,20.7972,19.8574,20.8574,46.18,9076.96,11850.41,26807.47,62.5064,4.8732,168.52718,1690.016,1309.688,2400.1,270.0,0.66,4702.0
Ca5In1.9Zn0.1Sb6,422,502.1,1155.6432,694.4,8.1,20.786,19.847,20.847,46.9,9104.8,11871.45,26713.55,62.492,4.886,168.8519,1680.72,1312.44,2404.5,144.0,1.11,20460.0
Ca5In1.9Zn0.1Sb6,522,502.1,1155.6432,694.4,8.1,20.786,19.847,20.847,46.9,9104.8,11871.45,26713.55,62.492,4.886,168.8519,1680.72,1312.44,2404.5,162.0,1.01,20860.0
Ca5In1.9Zn0.1Sb6,622,502.1,1155.6432,694.4,8.1,20.786,19.847,20.847,46.9,9104.8,11871.45,26713.55,62.492,4.886,168.8519,1680.72,1312.44,2404.5,171.0,0.92,19940.0
Ca5In1.9Zn0.1Sb6,722,502.1,1155.6432,694.4,8.1,20.786,19.847,20.847,46.9,9104.8,11871.45,26713.55,62.492,4.886,168.8519,1680.72,1312.44,2404.5,178.0,0.84,17869.0
Ca5In2Sb6,422,504.0,1160.586,695.0,8.0,20.8,19.86,20.86,46.0,9070.0,11845.15,26830.95,62.51,4.87,168.446,1692.34,1309.0,2399.0,480.0,0.87,974.0
Ca5In2Sb6,820,504.0,1160.586,695.0,8.0,20.8,19.86,20.86,46.0,9070.0,11845.15,26830.95,62.51,4.87,168.446,1692.34,1309.0,2399.0,204.0,0.69,3250.0
Ca5In2Sb6,520,504.0,1160.586,695.0,8.0,20.8,19.86,20.86,46.0,9070.0,11845.15,26830.95,62.51,4.87,168.446,1692.34,1309.0,2399.0,480.0,0.75,967.0
Ca5In2Sb6,620,504.0,1160.586,695.0,8.0,20.8,19.86,20.86,46.0,9070.0,11845.15,26830.95,62.51,4.87,168.446,1692.34,1309.0,2399.0,422.0,0.69,1000.0
Mg3Sb1.6Bi0.4,332,150.8,351.323148,374.4,2.0,7.05,6.692,8.018,16.0,3829.6,4430.75,8379.75,19.824,3.444,63.174,547.544,510.028,852.4,142.0,0.95,3455.0
Mg3Sb1.6Bi0.4,470,150.8,351.323148,374.4,2.0,7.05,6.692,8.018,16.0,3829.6,4430.75,8379.75,19.824,3.444,63.174,547.544,510.028,852.4,211.0,0.66,2500.0
Mg3Sb1.6Bi0.4,750,150.8,351.323148,374.4,2.0,7.05,6.692,8.018,16.0,3829.6,4430.75,8379.75,19.824,3.444,63.174,547.544,510.028,852.4,186.4,0.42,1990.0
Mg3Sb1.6Bi0.4,565,150.8,351.323148,374.4,2.0,7.05,6.692,8.018,16.0,3829.6,4430.75,8379.75,19.824,3.444,63.174,547.544,510.028,852.4,246.0,0.53,2010.0
Mg3Sb1.6Bi0.4,660,150.8,351.323148,374.4,2.0,7.05,6.692,8.018,16.0,3829.6,4430.75,8379.75,19.824,3.444,63.174,547.544,510.028,852.4,277.0,0.47,1900.0
Mg3Sb1.8Bi0.2,332,144.4,333.879074,374.2,2.0,7.03,6.676,8.024,16.0,3855.8,4502.75,8457.75,19.212,3.462,64.888,542.012,513.314,883.2,306.0,1.17,333.0
Mg3Sb1.8Bi0.2,470,144.4,333.879074,374.2,2.0,7.03,6.676,8.024,16.0,3855.8,4502.75,8457.75,19.212,3.462,64.888,542.012,513.314,883.2,357.0,0.91,559.0
Mg3Sb1.8Bi0.2,565,144.4,333.879074,374.2,2.0,7.03,6.676,8.024,16.0,3855.8,4502.75,8457.75,19.212,3.462,64.888,542.012,513.314,883.2,386.0,0.74,865.0
Mg3Sb1.8Bi0.2,660,144.4,333.879074,374.2,2.0,7.03,6.676,8.024,16.0,3855.8,4502.75,8457.75,19.212,3.462,64.888,542.012,513.314,883.2,411.4,0.61,1556.5
Mg3Sb1.8Bi0.2,750,144.4,333.879074,374.2,2.0,7.03,6.676,8.024,16.0,3855.8,4502.75,8457.75,19.212,3.462,64.888,542.012,513.314,883.2,409.0,0.55,2500.0
Mg3Sb1.9Bi0.1,332,141.2,325.157037,374.1,2.0,7.02,6.668,8.027,16.0,3868.9,4538.75,8496.75,18.906,3.471,65.745,539.246,514.957,898.6,278.0,1.32,302.0
Mg3Sb1.9Bi0.1,470,141.2,325.157037,374.1,2.0,7.02,6.668,8.027,16.0,3868.9,4538.75,8496.75,18.906,3.471,65.745,539.246,514.957,898.6,340.0,0.98,500.0
Mg3Sb1.9Bi0.1,565,141.2,325.157037,374.1,2.0,7.02,6.668,8.027,16.0,3868.9,4538.75,8496.75,18.906,3.471,65.745,539.246,514.957,898.6,364.0,0.77,690.0
Mg3Sb1.9Bi0.1,660,141.2,325.157037,374.1,2.0,7.02,6.668,8.027,16.0,3868.9,4538.75,8496.75,18.906,3.471,65.745,539.246,514.957,898.6,393.0,0.66,986.0
Mg3Sb1.9Bi0.1,750,141.2,325.157037,374.1,2.0,7.02,6.668,8.027,16.0,3868.9,4538.75,8496.75,18.906,3.471,65.745,539.246,514.957,898.6,366.2,0.6,1888.0
Mg3Sb2,332,138.0,316.435,374.0,2.0,7.01,6.66,8.03,16.0,3882.0,4574.75,8535.75,18.6,3.48,66.602,536.48,516.6,914.0,193.0,1.34,207.0
Mg3Sb2,470,138.0,316.435,374.0,2.0,7.01,6.66,8.03,16.0,3882.0,4574.75,8535.75,18.6,3.48,66.602,536.48,516.6,914.0,261.0,1.13,392.0
Mg3Sb2,565,138.0,316.435,374.0,2.0,7.01,6.66,8.03,16.0,3882.0,4574.75,8535.75,18.6,3.48,66.602,536.48,516.6,914.0,296.0,0.89,688.0
Mg3Sb2,660,138.0,316.435,374.0,2.0,7.01,6.66,8.03,16.0,3882.0,4574.75,8535.75,18.6,3.48,66.602,536.48,516.6,914.0,328.0,0.67,1320.0
Mg3Sb2,750,138.0,316.435,374.0,2.0,7.01,6.66,8.03,16.0,3882.0,4574.75,8535.75,18.6,3.48,66.602,536.48,516.6,914.0,288.0,0.6,2400.0
Ca5Al1.9Zn0.1Sb6,425,433.7,988.7539241,690.6,8.1,20.064,19.353,20.524,46.9,9142.8,12827.91,27448.85,53.733,6.159,183.1532,1798.33,1607.7,2567.9,118.0,1.27,23770.0
Ca5Al1.9Zn0.1Sb6,525,433.7,988.7539241,690.6,8.1,20.064,19.353,20.524,46.9,9142.8,12827.91,27448.85,53.733,6.159,183.1532,1798.33,1607.7,2567.9,134.0,1.18,21640.0
Ca5Al1.9Zn0.1Sb6,624,433.7,988.7539241,690.6,8.1,20.064,19.353,20.524,46.9,9142.8,12827.91,27448.85,53.733,6.159,183.1532,1798.33,1607.7,2567.9,149.0,1.1,19350.0
Ca5Al1.9Zn0.1Sb6,724,433.7,988.7539241,690.6,8.1,20.064,19.353,20.524,46.9,9142.8,12827.91,27448.85,53.733,6.159,183.1532,1798.33,1607.7,2567.9,163.0,1.02,17153.0
Ca5Al1.9Zn0.1Sb6,773,433.7,988.7539241,690.6,8.1,20.064,19.353,20.524,46.9,9142.8,12827.91,27448.85,53.733,6.159,183.1532,1798.33,1607.7,2567.9,167.0,0.98,16313.0
Ca5Ga1.7Zn0.3Sb6,425,467.7,1069.0961,691.5,8.3,20.418,19.515,20.872,48.7,9210.1,11708.49,27027.85,60.059,5.156,173.6196,1703.72,1249.62,2288.0,70.0,1.68,56499.0
Ca5Ga1.7Zn0.3Sb6,525,467.7,1069.0961,691.5,8.3,20.418,19.515,20.872,48.7,9210.1,11708.49,27027.85,60.059,5.156,173.6196,1703.72,1249.62,2288.0,80.0,1.55,56855.0
Ca5Ga1.7Zn0.3Sb6,624,467.7,1069.0961,691.5,8.3,20.418,19.515,20.872,48.7,9210.1,11708.49,27027.85,60.059,5.156,173.6196,1703.72,1249.62,2288.0,91.0,1.44,50000.0
Ca5Ga1.7Zn0.3Sb6,724,467.7,1069.0961,691.5,8.3,20.418,19.515,20.872,48.7,9210.1,11708.49,27027.85,60.059,5.156,173.6196,1703.72,1249.62,2288.0,102.0,1.34,43500.0
Ca5Ga1.7Zn0.3Sb6,773,467.7,1069.0961,691.5,8.3,20.418,19.515,20.872,48.7,9210.1,11708.49,27027.85,60.059,5.156,173.6196,1703.72,1249.62,2288.0,107.0,1.3,39512.0
Ca5Ga1.8Zn0.2Sb6,425,467.8,1069.5294,692.0,8.2,20.412,19.51,20.888,47.8,9177.4,11669.51,27177.55,59.936,5.154,173.4464,1718.06,1242.08,2275.0,72.0,1.64,47700.0
Ca5Ga1.8Zn0.2Sb6,525,467.8,1069.5294,692.0,8.2,20.412,19.51,20.888,47.8,9177.4,11669.51,27177.55,59.936,5.154,173.4464,1718.06,1242.08,2275.0,86.0,1.51,45100.0
Ca5Ga1.8Zn0.2Sb6,624,467.8,1069.5294,692.0,8.2,20.412,19.51,20.888,47.8,9177.4,11669.51,27177.55,59.936,5.154,173.4464,1718.06,1242.08,2275.0,95.0,1.41,42070.0
Ca5Ga1.8Zn0.2Sb6,724,467.8,1069.5294,692.0,8.2,20.412,19.51,20.888,47.8,9177.4,11669.51,27177.55,59.936,5.154,173.4464,1718.06,1242.08,2275.0,105.0,1.31,37650.0
Ca5Ga1.8Zn0.2Sb6,773,467.8,1069.5294,692.0,8.2,20.412,19.51,20.888,47.8,9177.4,11669.51,27177.55,59.936,5.154,173.4464,1718.06,1242.08,2275.0,109.0,1.26,35700.0
Ca5Ga1.95Zn0.05Sb6,425,467.95,1070.17935,692.75,8.05,20.403,19.5025,20.912,46.45,9128.35,11611.04,27402.1,59.7515,5.151,173.1866,1739.57,1230.77,2255.5,138.0,1.19,17900.0
Ca5Ga1.95Zn0.05Sb6,525,467.95,1070.17935,692.75,8.05,20.403,19.5025,20.912,46.45,9128.35,11611.04,27402.1,59.7515,5.151,173.1866,1739.57,1230.77,2255.5,160.0,1.06,17200.0
Ca5Ga1.95Zn0.05Sb6,624,467.95,1070.17935,692.75,8.05,20.403,19.5025,20.912,46.45,9128.35,11611.04,27402.1,59.7515,5.151,173.1866,1739.57,1230.77,2255.5,173.0,0.98,16415.0
Ca5Ga1.95Zn0.05Sb6,773,467.95,1070.17935,692.75,8.05,20.403,19.5025,20.912,46.45,9128.35,11611.04,27402.1,59.7515,5.151,173.1866,1739.57,1230.77,2255.5,171.0,0.91,14941.0
Ca5Ga1.95Zn0.05Sb6,724,467.95,1070.17935,692.75,8.05,20.403,19.5025,20.912,46.45,9128.35,11611.04,27402.1,59.7515,5.151,173.1866,1739.57,1230.77,2255.5,176.0,0.91,15320.0
Ca5Ga1.9Zn0.1Sb6,425,467.9,1069.9627,692.5,8.1,20.406,19.505,20.904,46.9,9144.7,11630.53,27327.25,59.813,5.152,173.2732,1732.4,1234.54,2262.0,115.0,1.4,30500.0
Ca5Ga1.9Zn0.1Sb6,525,467.9,1069.9627,692.5,8.1,20.406,19.505,20.904,46.9,9144.7,11630.53,27327.25,59.813,5.152,173.2732,1732.4,1234.54,2262.0,133.0,1.26,28513.0
Ca5Ga1.9Zn0.1Sb6,624,467.9,1069.9627,692.5,8.1,20.406,19.505,20.904,46.9,9144.7,11630.53,27327.25,59.813,5.152,173.2732,1732.4,1234.54,2262.0,143.0,1.16,26800.0
Ca5Ga1.9Zn0.1Sb6,724,467.9,1069.9627,692.5,8.1,20.406,19.505,20.904,46.9,9144.7,11630.53,27327.25,59.813,5.152,173.2732,1732.4,1234.54,2262.0,151.0,1.1,24400.0
Ca5Ga1.9Zn0.1Sb6,773,467.9,1069.9627,692.5,8.1,20.406,19.505,20.904,46.9,9144.7,11630.53,27327.25,59.813,5.152,173.2732,1732.4,1234.54,2262.0,153.0,1.08,23180.0
Ca5Ga2Sb6,624,468.0,1070.396,693.0,8.0,20.4,19.5,20.92,46.0,9112.0,11591.55,27476.95,59.69,5.15,173.1,1746.74,1227.0,2249.0,113.0,1.03,1466.0
Ca5Ga2Sb6,525,468.0,1070.396,693.0,8.0,20.4,19.5,20.92,46.0,9112.0,11591.55,27476.95,59.69,5.15,173.1,1746.74,1227.0,2249.0,275.0,1.01,863.0
Ca5Ga2Sb6,425,468.0,1070.396,693.0,8.0,20.4,19.5,20.92,46.0,9112.0,11591.55,27476.95,59.69,5.15,173.1,1746.74,1227.0,2249.0,417.0,1.1,640.0
Bi0.985Na0.015CuSeO,300,152.92,364.695911,324.74,4.985,4.39705,4.7312,9.89365,27.94,3699.895,2442.602,5711.445,23.369745,1.75665,31.13606,446.0923,411.41369,266.255,254.0,0.81,12500.0
Bi0.985Na0.015CuSeO,923,152.92,364.695911,324.74,4.985,4.39705,4.7312,9.89365,27.94,3699.895,2442.602,5711.445,23.369745,1.75665,31.13606,446.0923,411.41369,266.255,318.0,0.5,4700.0
In4Pb0.01Sn0.03Se2.9Cl0.02,323,297.26,694.598354,563.19,6.96,9.3017,9.2008,14.6557,29.7,5014.35,3165.039,12292.432,43.4643642,1.86571,32.78806,1046.185,330.259178,604.36,-205.0,0.95,7453.0
In4Pb0.01Sn0.03Se2.9Cl0.02,373,297.26,694.598354,563.19,6.96,9.3017,9.2008,14.6557,29.7,5014.35,3165.039,12292.432,43.4643642,1.86571,32.78806,1046.185,330.259178,604.36,-224.0,0.85,8330.0
In4Pb0.01Sn0.03Se2.9Cl0.02,473,297.26,694.598354,563.19,6.96,9.3017,9.2008,14.6557,29.7,5014.35,3165.039,12292.432,43.4643642,1.86571,32.78806,1046.185,330.259178,604.36,-229.0,0.74,13900.0
In4Pb0.01Sn0.03Se2.9Cl0.02,523,297.26,694.598354,563.19,6.96,9.3017,9.2008,14.6557,29.7,5014.35,3165.039,12292.432,43.4643642,1.86571,32.78806,1046.185,330.259178,604.36,-231.0,0.69,16660.0
In4Pb0.01Sn0.03Se2.9Cl0.02,623,297.26,694.598354,563.19,6.96,9.3017,9.2008,14.6557,29.7,5014.35,3165.039,12292.432,43.4643642,1.86571,32.78806,1046.185,330.259178,604.36,-260.0,0.59,14800.0
In4Pb0.01Sn0.03Se2.9Cl0.02,673,297.26,694.598354,563.19,6.96,9.3017,9.2008,14.6557,29.7,5014.35,3165.039,12292.432,43.4643642,1.86571,32.78806,1046.185,330.259178,604.36,-262.0,0.57,13760.0
In4Pb0.01Sn0.03Se2.9Cl0.02,723,297.26,694.598354,563.19,6.96,9.3017,9.2008,14.6557,29.7,5014.35,3165.039,12292.432,43.4643642,1.86571,32.78806,1046.185,330.259178,604.36,-260.0,0.56,13830.0
In4Pb0.01Sn0.03Se2.9Cl0.04,323,297.6,695.307408,565.07,6.98,9.3175,9.2206,14.7189,29.84,5039.37,3168.482,12297.203,43.4644284,1.87531,32.85266,1046.389,330.259356,605.64,-198.0,0.91,6700.0
In4Pb0.01Sn0.03Se2.9Cl0.04,623,297.6,695.307408,565.07,6.98,9.3175,9.2206,14.7189,29.84,5039.37,3168.482,12297.203,43.4644284,1.87531,32.85266,1046.389,330.259356,605.64,-259.0,0.58,14183.0
In4Pb0.01Sn0.03Se2.9Cl0.04,673,297.6,695.307408,565.07,6.98,9.3175,9.2206,14.7189,29.84,5039.37,3168.482,12297.203,43.4644284,1.87531,32.85266,1046.389,330.259356,605.64,-262.0,0.55,13762.0
In4Pb0.01Sn0.03Se2.9Cl0.04,723,297.6,695.307408,565.07,6.98,9.3175,9.2206,14.7189,29.84,5039.37,3168.482,12297.203,43.4644284,1.87531,32.85266,1046.389,330.259356,605.64,-258.0,0.54,14150.0
In4Pb0.01Sn0.03Se2.9Cl0.06,323,297.94,696.016462,566.95,7.0,9.3333,9.2404,14.7821,29.98,5064.39,3171.925,12301.974,43.4644926,1.88491,32.91726,1046.593,330.259534,606.92,-199.0,0.94,3050.0
In4Pb0.01Sn0.03Se2.9Cl0.06,373,297.94,696.016462,566.95,7.0,9.3333,9.2404,14.7821,29.98,5064.39,3171.925,12301.974,43.4644926,1.88491,32.91726,1046.593,330.259534,606.92,219.0,0.84,3820.0
In4Pb0.01Sn0.03Se2.9Cl0.06,423,297.94,696.016462,566.95,7.0,9.3333,9.2404,14.7821,29.98,5064.39,3171.925,12301.974,43.4644926,1.88491,32.91726,1046.593,330.259534,606.92,-231.0,0.77,5225.0
In4Pb0.01Sn0.03Se2.9Cl0.06,523,297.94,696.016462,566.95,7.0,9.3333,9.2404,14.7821,29.98,5064.39,3171.925,12301.974,43.4644926,1.88491,32.91726,1046.593,330.259534,606.92,-233.0,0.67,8910.0
In4Pb0.01Sn0.03Se2.9Cl0.06,473,297.94,696.016462,566.95,7.0,9.3333,9.2404,14.7821,29.98,5064.39,3171.925,12301.974,43.4644926,1.88491,32.91726,1046.593,330.259534,606.92,-222.0,0.72,7700.0
In4Pb0.01Sn0.03Se2.9Cl0.06,573,297.94,696.016462,566.95,7.0,9.3333,9.2404,14.7821,29.98,5064.39,3171.925,12301.974,43.4644926,1.88491,32.91726,1046.593,330.259534,606.92,-247.0,0.61,10100.0
In4Pb0.01Sn0.03Se2.9Cl0.06,623,297.94,696.016462,566.95,7.0,9.3333,9.2404,14.7821,29.98,5064.39,3171.925,12301.974,43.4644926,1.88491,32.91726,1046.593,330.259534,606.92,-250.0,0.57,10335.0
In4Pb0.01Sn0.03Se2.9Cl0.06,673,297.94,696.016462,566.95,7.0,9.3333,9.2404,14.7821,29.98,5064.39,3171.925,12301.974,43.4644926,1.88491,32.91726,1046.593,330.259534,606.92,-261.0,0.54,10400.0
In4Pb0.01Sn0.03Se2.9Cl0.06,723,297.94,696.016462,566.95,7.0,9.3333,9.2404,14.7821,29.98,5064.39,3171.925,12301.974,43.4644926,1.88491,32.91726,1046.593,330.259534,606.92,-255.0,0.53,10988.0
BiCu0.90SeO,323,151.1,361.13117,319.6,4.8,4.245,4.592,9.72,26.9,3628.5,2309.585,5437.585,22.60543,1.702,29.96159,416.1799,369.31674,240.5,166.0,1.19,43.0
BiCu0.90SeO,523,151.1,361.13117,319.6,4.8,4.245,4.592,9.72,26.9,3628.5,2309.585,5437.585,22.60543,1.702,29.96159,416.1799,369.31674,240.5,189.0,0.91,44.0
BiCu0.90SeO,723,151.1,361.13117,319.6,4.8,4.245,4.592,9.72,26.9,3628.5,2309.585,5437.585,22.60543,1.702,29.96159,416.1799,369.31674,240.5,223.0,0.71,80.0
BiCu0.90SeO,923,151.1,361.13117,319.6,4.8,4.245,4.592,9.72,26.9,3628.5,2309.585,5437.585,22.60543,1.702,29.96159,416.1799,369.31674,240.5,283.0,0.65,163.0
BiCu0.925SeO,323,151.825,362.71982,321.2,4.85,4.28125,4.6265,9.7675,27.175,3647.125,2343.48875,5508.58875,22.82943,1.7115,30.28784,423.6874,379.34174,246.125,242.0,1.4,2788.0
BiCu0.925SeO,523,151.825,362.71982,321.2,4.85,4.28125,4.6265,9.7675,27.175,3647.125,2343.48875,5508.58875,22.82943,1.7115,30.28784,423.6874,379.34174,246.125,270.0,1.1,1760.0
BiCu0.925SeO,723,151.825,362.71982,321.2,4.85,4.28125,4.6265,9.7675,27.175,3647.125,2343.48875,5508.58875,22.82943,1.7115,30.28784,423.6874,379.34174,246.125,292.0,0.93,1907.0
BiCu0.925SeO,923,151.825,362.71982,321.2,4.85,4.28125,4.6265,9.7675,27.175,3647.125,2343.48875,5508.58875,22.82943,1.7115,30.28784,423.6874,379.34174,246.125,304.0,0.87,2550.0
BiCu0.975SeO,323,153.275,365.89712,324.4,4.95,4.35375,4.6955,9.8625,27.725,3684.375,2411.29625,5650.59625,23.27743,1.7305,30.94034,438.7024,399.39174,257.375,168.0,0.79,2330.0
BiCu0.975SeO,523,153.275,365.89712,324.4,4.95,4.35375,4.6955,9.8625,27.725,3684.375,2411.29625,5650.59625,23.27743,1.7305,30.94034,438.7024,399.39174,257.375,204.0,0.57,1852.0
BiCu0.975SeO,723,153.275,365.89712,324.4,4.95,4.35375,4.6955,9.8625,27.725,3684.375,2411.29625,5650.59625,23.27743,1.7305,30.94034,438.7024,399.39174,257.375,242.0,0.46,3625.0
BiCu0.975SeO,923,153.275,365.89712,324.4,4.95,4.35375,4.6955,9.8625,27.725,3684.375,2411.29625,5650.59625,23.27743,1.7305,30.94034,438.7024,399.39174,257.375,279.0,0.48,5220.0
BiCuSeO,323,154.0,367.48577,326.0,5.0,4.39,4.73,9.91,28.0,3703.0,2445.2,5721.6,23.50143,1.74,31.26659,446.2099,409.41674,263.0,354.0,0.61,114.0
BiCuSeO,523,154.0,367.48577,326.0,5.0,4.39,4.73,9.91,28.0,3703.0,2445.2,5721.6,23.50143,1.74,31.26659,446.2099,409.41674,263.0,387.0,0.5,191.0
BiCuSeO,723,154.0,367.48577,326.0,5.0,4.39,4.73,9.91,28.0,3703.0,2445.2,5721.6,23.50143,1.74,31.26659,446.2099,409.41674,263.0,408.0,0.45,535.0
BiCuSeO,923,154.0,367.48577,326.0,5.0,4.39,4.73,9.91,28.0,3703.0,2445.2,5721.6,23.50143,1.74,31.26659,446.2099,409.41674,263.0,419.0,0.42,1383.0
FeNb0.80Ti0.20Sb,300,114.2,261.508104,186.2,5.0,4.826,3.998,5.468,17.8,2249.4,5291.85,9970.45,22.314,0.962,57.88,1056.54,151.84,617.0,72.0,7.5,460000.0
FeNb0.80Ti0.20Sb,500,114.2,261.508104,186.2,5.0,4.826,3.998,5.468,17.8,2249.4,5291.85,9970.45,22.314,0.962,57.88,1056.54,151.84,617.0,111.0,5.9,270000.0
FeNb0.80Ti0.20Sb,700,114.2,261.508104,186.2,5.0,4.826,3.998,5.468,17.8,2249.4,5291.85,9970.45,22.314,0.962,57.88,1056.54,151.84,617.0,150.0,5.3,165000.0
FeNb0.80Ti0.20Sb,900,114.2,261.508104,186.2,5.0,4.826,3.998,5.468,17.8,2249.4,5291.85,9970.45,22.314,0.962,57.88,1056.54,151.84,617.0,180.0,4.7,125000.0
FeNb0.88Ti0.12Sb,300,115.72,265.1102144,186.52,5.0,4.8436,3.9988,5.4728,17.88,2248.84,5356.49,10086.85,22.6364,0.9412,58.756,1077.42,154.384,619.8,103.0,11.3,430000.0
FeNb0.88Ti0.12Sb,500,115.72,265.1102144,186.52,5.0,4.8436,3.9988,5.4728,17.88,2248.84,5356.49,10086.85,22.6364,0.9412,58.756,1077.42,154.384,619.8,140.0,8.24,250000.0
FeNb0.88Ti0.12Sb,700,115.72,265.1102144,186.52,5.0,4.8436,3.9988,5.4728,17.88,2248.84,5356.49,10086.85,22.6364,0.9412,58.756,1077.42,154.384,619.8,182.0,6.5,130000.0
FeNb0.88Ti0.12Sb,900,115.72,265.1102144,186.52,5.0,4.8436,3.9988,5.4728,17.88,2248.84,5356.49,10086.85,22.6364,0.9412,58.756,1077.42,154.384,619.8,214.0,5.5,90000.0
FeNb0.92Ti0.08Sb,300,116.48,266.9112696,186.68,5.0,4.8524,3.9992,5.4752,17.92,2248.56,5388.81,10145.05,22.7976,0.9308,59.194,1087.86,155.656,621.2,120.0,13.0,400000.0
FeNb0.92Ti0.08Sb,500,116.48,266.9112696,186.68,5.0,4.8524,3.9992,5.4752,17.92,2248.56,5388.81,10145.05,22.7976,0.9308,59.194,1087.86,155.656,621.2,168.0,9.4,200000.0
FeNb0.92Ti0.08Sb,700,116.48,266.9112696,186.68,5.0,4.8524,3.9992,5.4752,17.92,2248.56,5388.81,10145.05,22.7976,0.9308,59.194,1087.86,155.656,621.2,207.0,7.4,110000.0
FeNb0.92Ti0.08Sb,900,116.48,266.9112696,186.68,5.0,4.8524,3.9992,5.4752,17.92,2248.56,5388.81,10145.05,22.7976,0.9308,59.194,1087.86,155.656,621.2,240.0,6.3,79000.0
FeNb0.96Ti0.04Sb,300,117.24,268.7123248,186.84,5.0,4.8612,3.9996,5.4776,17.96,2248.28,5421.13,10203.25,22.9588,0.9204,59.632,1098.3,156.928,622.6,153.0,15.0,160000.0
FeNb0.96Ti0.04Sb,500,117.24,268.7123248,186.84,5.0,4.8612,3.9996,5.4776,17.96,2248.28,5421.13,10203.25,22.9588,0.9204,59.632,1098.3,156.928,622.6,206.0,10.31,113000.0
FeNb0.96Ti0.04Sb,700,117.24,268.7123248,186.84,5.0,4.8612,3.9996,5.4776,17.96,2248.28,5421.13,10203.25,22.9588,0.9204,59.632,1098.3,156.928,622.6,255.0,8.0,66000.0
FeNb0.96Ti0.04Sb,900,117.24,268.7123248,186.84,5.0,4.8612,3.9996,5.4776,17.96,2248.28,5421.13,10203.25,22.9588,0.9204,59.632,1098.3,156.928,622.6,284.0,6.43,42000.0
AgSn15.0BiTe17.0,300,1764.0,4266.69857,2881.0,33.0,45.74,47.09,69.05,178.0,26842.0,21641.6,63935.7,235.98,7.16,425.365,5685.73,1475.82,4936.0,66.0,2.6,204810.0
AgSn15.0BiTe17.0,400,1764.0,4266.69857,2881.0,33.0,45.74,47.09,69.05,178.0,26842.0,21641.6,63935.7,235.98,7.16,425.365,5685.73,1475.82,4936.0,94.0,2.41,157692.0
AgSn15.0BiTe17.0,500,1764.0,4266.69857,2881.0,33.0,45.74,47.09,69.05,178.0,26842.0,21641.6,63935.7,235.98,7.16,425.365,5685.73,1475.82,4936.0,123.0,2.09,121153.0
AgSn15.0BiTe17.0,600,1764.0,4266.69857,2881.0,33.0,45.74,47.09,69.05,178.0,26842.0,21641.6,63935.7,235.98,7.16,425.365,5685.73,1475.82,4936.0,149.0,1.77,97115.0
AgSn25.0BiTe27.0,300,2784.0,6729.79857,4581.0,53.0,72.54,74.69,109.65,278.0,42622.0,33919.6,101996.7,371.48,11.43,670.555,9169.23,2165.32,7866.0,46.0,3.41,254808.0
AgSn25.0BiTe27.0,400,2784.0,6729.79857,4581.0,53.0,72.54,74.69,109.65,278.0,42622.0,33919.6,101996.7,371.48,11.43,670.555,9169.23,2165.32,7866.0,66.0,3.19,200000.0
AgSn25.0BiTe27.0,500,2784.0,6729.79857,4581.0,53.0,72.54,74.69,109.65,278.0,42622.0,33919.6,101996.7,371.48,11.43,670.555,9169.23,2165.32,7866.0,93.0,2.87,150000.0
AgSn25.0BiTe27.0,600,2784.0,6729.79857,4581.0,53.0,72.54,74.69,109.65,278.0,42622.0,33919.6,101996.7,371.48,11.43,670.555,9169.23,2165.32,7866.0,122.0,2.53,115385.0
AgSn5.0BiTe7.0,300,744.0,1803.59857,1181.0,13.0,18.94,19.49,28.45,78.0,11062.0,9363.6,25874.7,100.48,2.89,180.175,2202.23,786.32,2006.0,112.0,1.61,100000.0
AgSn5.0BiTe7.0,400,744.0,1803.59857,1181.0,13.0,18.94,19.49,28.45,78.0,11062.0,9363.6,25874.7,100.48,2.89,180.175,2202.23,786.32,2006.0,131.0,1.63,83700.0
AgSn5.0BiTe7.0,600,744.0,1803.59857,1181.0,13.0,18.94,19.49,28.45,78.0,11062.0,9363.6,25874.7,100.48,2.89,180.175,2202.23,786.32,2006.0,132.0,2.13,73070.0
AgSn5.0BiTe7.0,500,744.0,1803.59857,1181.0,13.0,18.94,19.49,28.45,78.0,11062.0,9363.6,25874.7,100.48,2.89,180.175,2202.23,786.32,2006.0,137.0,1.82,77885.0
SnTe,300,102.0,246.31,170.0,2.0,2.68,2.76,4.06,10.0,1578.0,1227.8,3806.1,13.55,0.427,24.519,348.35,68.95,293.0,35.0,7.95,777885.0
SnTe,400,102.0,246.31,170.0,2.0,2.68,2.76,4.06,10.0,1578.0,1227.8,3806.1,13.55,0.427,24.519,348.35,68.95,293.0,40.0,7.37,660577.0
SnTe,500,102.0,246.31,170.0,2.0,2.68,2.76,4.06,10.0,1578.0,1227.8,3806.1,13.55,0.427,24.519,348.35,68.95,293.0,49.0,6.55,413460.0
SnTe,600,102.0,246.31,170.0,2.0,2.68,2.76,4.06,10.0,1578.0,1227.8,3806.1,13.55,0.427,24.519,348.35,68.95,293.0,64.0,5.61,306730.0
Zn0.85Cd0.15Sc0.02O1.03,300,41.36,89.8216502,158.98,2.77,1.9797,2.1162,5.2264,18.24,2266.38,770.6205,1312.9575,7.4192729,1.3256,7.6637677,122.736697,113.4635422,210.24,-49.0,7.58,19430.0
Zn0.85Cd0.15Sc0.02O1.03,373,41.36,89.8216502,158.98,2.77,1.9797,2.1162,5.2264,18.24,2266.38,770.6205,1312.9575,7.4192729,1.3256,7.6637677,122.736697,113.4635422,210.24,-59.0,6.58,19800.0
Zn0.85Cd0.15Sc0.02O1.03,473,41.36,89.8216502,158.98,2.77,1.9797,2.1162,5.2264,18.24,2266.38,770.6205,1312.9575,7.4192729,1.3256,7.6637677,122.736697,113.4635422,210.24,-70.0,5.75,20000.0
Zn0.85Cd0.15Sc0.02O1.03,573,41.36,89.8216502,158.98,2.77,1.9797,2.1162,5.2264,18.24,2266.38,770.6205,1312.9575,7.4192729,1.3256,7.6637677,122.736697,113.4635422,210.24,-79.0,5.0,19800.0
Zn0.85Cd0.15Sc0.02O1.03,673,41.36,89.8216502,158.98,2.77,1.9797,2.1162,5.2264,18.24,2266.38,770.6205,1312.9575,7.4192729,1.3256,7.6637677,122.736697,113.4635422,210.24,-86.0,4.42,19200.0
Zn0.85Cd0.15Sc0.02O1.03,773,41.36,89.8216502,158.98,2.77,1.9797,2.1162,5.2264,18.24,2266.38,770.6205,1312.9575,7.4192729,1.3256,7.6637677,122.736697,113.4635422,210.24,-96.0,4.08,17857.0
Zn0.85Cd0.15Sc0.02O1.03,873,41.36,89.8216502,158.98,2.77,1.9797,2.1162,5.2264,18.24,2266.38,770.6205,1312.9575,7.4192729,1.3256,7.6637677,122.736697,113.4635422,210.24,-108.0,3.8,16800.0
Zn0.85Cd0.15Sc0.02O1.03,973,41.36,89.8216502,158.98,2.77,1.9797,2.1162,5.2264,18.24,2266.38,770.6205,1312.9575,7.4192729,1.3256,7.6637677,122.736697,113.4635422,210.24,-121.0,3.33,15400.0
Zn0.85Cd0.15Sc0.02O1.03,1073,41.36,89.8216502,158.98,2.77,1.9797,2.1162,5.2264,18.24,2266.38,770.6205,1312.9575,7.4192729,1.3256,7.6637677,122.736697,113.4635422,210.24,-128.0,3.25,13800.0
Zn0.85Cd0.15Sc0.02O1.03,1173,41.36,89.8216502,158.98,2.77,1.9797,2.1162,5.2264,18.24,2266.38,770.6205,1312.9575,7.4192729,1.3256,7.6637677,122.736697,113.4635422,210.24,-133.0,3.15,12500.0
Zn0.875Cd0.125Sc0.02O1.03,300,40.91,88.6461252,158.955,2.82,1.97495,2.11195,5.2254,18.24,2267.33,773.088,1316.4825,7.3812729,1.3296,7.6920177,123.129947,113.9435422,210.24,-74.0,6.75,42857.0
Zn0.875Cd0.125Sc0.02O1.03,373,40.91,88.6461252,158.955,2.82,1.97495,2.11195,5.2254,18.24,2267.33,773.088,1316.4825,7.3812729,1.3296,7.6920177,123.129947,113.9435422,210.24,-83.0,5.67,41000.0
Zn0.875Cd0.125Sc0.02O1.03,473,40.91,88.6461252,158.955,2.82,1.97495,2.11195,5.2254,18.24,2267.33,773.088,1316.4825,7.3812729,1.3296,7.6920177,123.129947,113.9435422,210.24,-93.0,5.08,38330.0
Zn0.875Cd0.125Sc0.02O1.03,573,40.91,88.6461252,158.955,2.82,1.97495,2.11195,5.2254,18.24,2267.33,773.088,1316.4825,7.3812729,1.3296,7.6920177,123.129947,113.9435422,210.24,-101.0,4.25,35570.0
Zn0.875Cd0.125Sc0.02O1.03,673,40.91,88.6461252,158.955,2.82,1.97495,2.11195,5.2254,18.24,2267.33,773.088,1316.4825,7.3812729,1.3296,7.6920177,123.129947,113.9435422,210.24,-110.0,3.83,32860.0
Zn0.875Cd0.125Sc0.02O1.03,773,40.91,88.6461252,158.955,2.82,1.97495,2.11195,5.2254,18.24,2267.33,773.088,1316.4825,7.3812729,1.3296,7.6920177,123.129947,113.9435422,210.24,-118.0,3.58,30100.0
Zn0.875Cd0.125Sc0.02O1.03,873,40.91,88.6461252,158.955,2.82,1.97495,2.11195,5.2254,18.24,2267.33,773.088,1316.4825,7.3812729,1.3296,7.6920177,123.129947,113.9435422,210.24,-129.0,3.3,27710.0
Zn0.875Cd0.125Sc0.02O1.03,973,40.91,88.6461252,158.955,2.82,1.97495,2.11195,5.2254,18.24,2267.33,773.088,1316.4825,7.3812729,1.3296,7.6920177,123.129947,113.9435422,210.24,-139.0,3.0,25300.0
Zn0.875Cd0.125Sc0.02O1.03,1073,40.91,88.6461252,158.955,2.82,1.97495,2.11195,5.2254,18.24,2267.33,773.088,1316.4825,7.3812729,1.3296,7.6920177,123.129947,113.9435422,210.24,-147.0,2.85,23000.0
Zn0.875Cd0.125Sc0.02O1.03,1173,40.91,88.6461252,158.955,2.82,1.97495,2.11195,5.2254,18.24,2267.33,773.088,1316.4825,7.3812729,1.3296,7.6920177,123.129947,113.9435422,210.24,-156.0,2.58,20700.0
Zn0.95Cd0.05Sc0.02O1.03,300,39.56,85.1195502,158.88,2.97,1.9607,2.0992,5.2224,18.24,2270.18,780.4905,1327.0575,7.2672729,1.3416,7.7767677,124.309697,115.3835422,210.24,-60.0,11.5,18000.0
Zn0.95Cd0.05Sc0.02O1.03,373,39.56,85.1195502,158.88,2.97,1.9607,2.0992,5.2224,18.24,2270.18,780.4905,1327.0575,7.2672729,1.3416,7.7767677,124.309697,115.3835422,210.24,-71.0,9.75,17600.0
Zn0.95Cd0.05Sc0.02O1.03,473,39.56,85.1195502,158.88,2.97,1.9607,2.0992,5.2224,18.24,2270.18,780.4905,1327.0575,7.2672729,1.3416,7.7767677,124.309697,115.3835422,210.24,-86.0,8.0,17300.0
Zn0.95Cd0.05Sc0.02O1.03,573,39.56,85.1195502,158.88,2.97,1.9607,2.0992,5.2224,18.24,2270.18,780.4905,1327.0575,7.2672729,1.3416,7.7767677,124.309697,115.3835422,210.24,-100.0,6.75,16800.0
Zn0.95Cd0.05Sc0.02O1.03,673,39.56,85.1195502,158.88,2.97,1.9607,2.0992,5.2224,18.24,2270.18,780.4905,1327.0575,7.2672729,1.3416,7.7767677,124.309697,115.3835422,210.24,-110.0,5.92,16000.0
Zn0.95Cd0.05Sc0.02O1.03,773,39.56,85.1195502,158.88,2.97,1.9607,2.0992,5.2224,18.24,2270.18,780.4905,1327.0575,7.2672729,1.3416,7.7767677,124.309697,115.3835422,210.24,-123.0,5.2,15000.0
Zn0.95Cd0.05Sc0.02O1.03,873,39.56,85.1195502,158.88,2.97,1.9607,2.0992,5.2224,18.24,2270.18,780.4905,1327.0575,7.2672729,1.3416,7.7767677,124.309697,115.3835422,210.24,-132.0,4.58,14300.0
Zn0.95Cd0.05Sc0.02O1.03,973,39.56,85.1195502,158.88,2.97,1.9607,2.0992,5.2224,18.24,2270.18,780.4905,1327.0575,7.2672729,1.3416,7.7767677,124.309697,115.3835422,210.24,-147.0,4.08,12900.0
Zn0.95Cd0.05Sc0.02O1.03,1073,39.56,85.1195502,158.88,2.97,1.9607,2.0992,5.2224,18.24,2270.18,780.4905,1327.0575,7.2672729,1.3416,7.7767677,124.309697,115.3835422,210.24,-153.0,3.75,11300.0
Zn0.95Cd0.05Sc0.02O1.03,1173,39.56,85.1195502,158.88,2.97,1.9607,2.0992,5.2224,18.24,2270.18,780.4905,1327.0575,7.2672729,1.3416,7.7767677,124.309697,115.3835422,210.24,-160.0,3.43,10100.0
Zn0.9Cd0.1Sc0.006O1.009,300,39.998,86.50523006,156.949,2.821,1.93436,2.07221,5.13312,18.072,2231.824,749.00765,1274.64225,7.30138287,1.30588,7.51819331,119.0527891,114.2017807,207.272,-77.0,8.44,56145.0
Zn0.9Cd0.1Sc0.006O1.009,773,39.998,86.50523006,156.949,2.821,1.93436,2.07221,5.13312,18.072,2231.824,749.00765,1274.64225,7.30138287,1.30588,7.51819331,119.0527891,114.2017807,207.272,-122.0,4.23,36700.0
Zn0.9Cd0.1Sc0.006O1.009,973,39.998,86.50523006,156.949,2.821,1.93436,2.07221,5.13312,18.072,2231.824,749.00765,1274.64225,7.30138287,1.30588,7.51819331,119.0527891,114.2017807,207.272,-139.0,3.4,30420.0
Zn0.9Cd0.1Sc0.006O1.009,1073,39.998,86.50523006,156.949,2.821,1.93436,2.07221,5.13312,18.072,2231.824,749.00765,1274.64225,7.30138287,1.30588,7.51819331,119.0527891,114.2017807,207.272,-148.0,3.2,27710.0
Zn0.9Cd0.1Sc0.006O1.009,1173,39.998,86.50523006,156.949,2.821,1.93436,2.07221,5.13312,18.072,2231.824,749.00765,1274.64225,7.30138287,1.30588,7.51819331,119.0527891,114.2017807,207.272,-156.0,2.92,25300.0
Zn0.9Cd0.1Sc0.01O1.015,300,40.13,86.7810501,157.515,2.835,1.9446,2.08235,5.1592,18.12,2242.24,756.59275,1287.60375,7.31335145,1.3138,7.57592885,120.3300485,114.2651411,208.12,-74.0,8.17,62187.0
Zn0.9Cd0.1Sc0.01O1.015,473,40.13,86.7810501,157.515,2.835,1.9446,2.08235,5.1592,18.12,2242.24,756.59275,1287.60375,7.31335145,1.3138,7.57592885,120.3300485,114.2651411,208.12,-92.0,5.7,53542.0
Zn0.9Cd0.1Sc0.01O1.015,573,40.13,86.7810501,157.515,2.835,1.9446,2.08235,5.1592,18.12,2242.24,756.59275,1287.60375,7.31335145,1.3138,7.57592885,120.3300485,114.2651411,208.12,-101.0,4.94,49000.0
Zn0.9Cd0.1Sc0.01O1.015,673,40.13,86.7810501,157.515,2.835,1.9446,2.08235,5.1592,18.12,2242.24,756.59275,1287.60375,7.31335145,1.3138,7.57592885,120.3300485,114.2651411,208.12,-112.0,4.39,44400.0
Zn0.9Cd0.1Sc0.01O1.015,773,40.13,86.7810501,157.515,2.835,1.9446,2.08235,5.1592,18.12,2242.24,756.59275,1287.60375,7.31335145,1.3138,7.57592885,120.3300485,114.2651411,208.12,-121.0,4.0,40400.0
Zn0.9Cd0.1Sc0.02O1.03,300,40.46,87.4706002,158.93,2.87,1.9702,2.1077,5.2244,18.24,2268.28,775.5555,1320.0075,7.3432729,1.3336,7.7202677,123.523197,114.4235422,210.24,-71.0,7.83,59430.0
Zn0.9Cd0.1Sc0.02O1.03,373,40.46,87.4706002,158.93,2.87,1.9702,2.1077,5.2244,18.24,2268.28,775.5555,1320.0075,7.3432729,1.3336,7.7202677,123.523197,114.4235422,210.24,-80.0,6.5,55500.0
Zn0.9Cd0.1Sc0.02O1.03,473,40.46,87.4706002,158.93,2.87,1.9702,2.1077,5.2244,18.24,2268.28,775.5555,1320.0075,7.3432729,1.3336,7.7202677,123.523197,114.4235422,210.24,-87.0,5.5,52000.0
Zn0.9Cd0.1Sc0.02O1.03,573,40.46,87.4706002,158.93,2.87,1.9702,2.1077,5.2244,18.24,2268.28,775.5555,1320.0075,7.3432729,1.3336,7.7202677,123.523197,114.4235422,210.24,-99.0,5.0,47570.0
Zn0.9Cd0.1Sc0.02O1.03,673,40.46,87.4706002,158.93,2.87,1.9702,2.1077,5.2244,18.24,2268.28,775.5555,1320.0075,7.3432729,1.3336,7.7202677,123.523197,114.4235422,210.24,-108.0,4.34,43000.0
Zn0.9Cd0.1Sc0.02O1.03,773,40.46,87.4706002,158.93,2.87,1.9702,2.1077,5.2244,18.24,2268.28,775.5555,1320.0075,7.3432729,1.3336,7.7202677,123.523197,114.4235422,210.24,-119.0,3.83,39430.0
Zn0.9Cd0.1Sc0.02O1.03,873,40.46,87.4706002,158.93,2.87,1.9702,2.1077,5.2244,18.24,2268.28,775.5555,1320.0075,7.3432729,1.3336,7.7202677,123.523197,114.4235422,210.24,-130.0,3.58,35700.0
Zn0.9Cd0.1Sc0.02O1.03,973,40.46,87.4706002,158.93,2.87,1.9702,2.1077,5.2244,18.24,2268.28,775.5555,1320.0075,7.3432729,1.3336,7.7202677,123.523197,114.4235422,210.24,-139.0,3.26,32000.0
Zn0.9Cd0.1Sc0.02O1.03,1073,40.46,87.4706002,158.93,2.87,1.9702,2.1077,5.2244,18.24,2268.28,775.5555,1320.0075,7.3432729,1.3336,7.7202677,123.523197,114.4235422,210.24,-150.0,3.1,29000.0
Zn0.9Cd0.1Sc0.02O1.03,1173,40.46,87.4706002,158.93,2.87,1.9702,2.1077,5.2244,18.24,2268.28,775.5555,1320.0075,7.3432729,1.3336,7.7202677,123.523197,114.4235422,210.24,-160.0,2.83,26500.0
Zn0.9Cd0.1Sc0.03O1.045,300,40.79,88.1601503,160.345,2.905,1.9958,2.13305,5.2896,18.36,2294.32,794.51825,1352.41125,7.37319435,1.3534,7.86460655,126.7163455,114.5819433,212.36,-76.0,7.91,55100.0
Zn0.9Cd0.1Sc0.03O1.045,373,40.79,88.1601503,160.345,2.905,1.9958,2.13305,5.2896,18.36,2294.32,794.51825,1352.41125,7.37319435,1.3534,7.86460655,126.7163455,114.5819433,212.36,-83.0,6.6,52600.0
Zn0.9Cd0.1Sc0.03O1.045,473,40.79,88.1601503,160.345,2.905,1.9958,2.13305,5.2896,18.36,2294.32,794.51825,1352.41125,7.37319435,1.3534,7.86460655,126.7163455,114.5819433,212.36,-93.0,5.62,48333.0
Zn0.9Cd0.1Sc0.03O1.045,573,40.79,88.1601503,160.345,2.905,1.9958,2.13305,5.2896,18.36,2294.32,794.51825,1352.41125,7.37319435,1.3534,7.86460655,126.7163455,114.5819433,212.36,-93.0,4.93,44000.0
Zn0.9Cd0.1Sc0.03O1.045,673,40.79,88.1601503,160.345,2.905,1.9958,2.13305,5.2896,18.36,2294.32,794.51825,1352.41125,7.37319435,1.3534,7.86460655,126.7163455,114.5819433,212.36,-111.0,4.38,40000.0
Zn0.9Cd0.1Sc0.03O1.045,773,40.79,88.1601503,160.345,2.905,1.9958,2.13305,5.2896,18.36,2294.32,794.51825,1352.41125,7.37319435,1.3534,7.86460655,126.7163455,114.5819433,212.36,-123.0,3.94,36040.0
Zn0.9Cd0.1Sc0.03O1.045,873,40.79,88.1601503,160.345,2.905,1.9958,2.13305,5.2896,18.36,2294.32,794.51825,1352.41125,7.37319435,1.3534,7.86460655,126.7163455,114.5819433,212.36,-133.0,3.61,32917.0
Zn0.9Cd0.1Sc0.03O1.045,973,40.79,88.1601503,160.345,2.905,1.9958,2.13305,5.2896,18.36,2294.32,794.51825,1352.41125,7.37319435,1.3534,7.86460655,126.7163455,114.5819433,212.36,-142.0,3.3,30000.0
Zn0.9Cd0.1Sc0.03O1.045,1073,40.79,88.1601503,160.345,2.905,1.9958,2.13305,5.2896,18.36,2294.32,794.51825,1352.41125,7.37319435,1.3534,7.86460655,126.7163455,114.5819433,212.36,-150.0,3.02,27350.0
Zn0.9Cd0.1Sc0.03O1.045,1173,40.79,88.1601503,160.345,2.905,1.9958,2.13305,5.2896,18.36,2294.32,794.51825,1352.41125,7.37319435,1.3534,7.86460655,126.7163455,114.5819433,212.36,-159.0,2.76,25000.0
Zn0.9Cd0.1Sc0.04O1.06,300,41.12,88.8497004,161.76,2.94,2.0214,2.1584,5.3548,18.48,2320.36,813.481,1384.815,7.4031158,1.3732,8.0089454,129.909494,114.7403444,214.48,-84.0,8.0,46667.0
Zn0.9Cd0.1Sc0.04O1.06,373,41.12,88.8497004,161.76,2.94,2.0214,2.1584,5.3548,18.48,2320.36,813.481,1384.815,7.4031158,1.3732,8.0089454,129.909494,114.7403444,214.48,-93.0,6.8,44000.0
Zn0.9Cd0.1Sc0.04O1.06,473,41.12,88.8497004,161.76,2.94,2.0214,2.1584,5.3548,18.48,2320.36,813.481,1384.815,7.4031158,1.3732,8.0089454,129.909494,114.7403444,214.48,-102.0,5.7,41146.0
Zn0.9Cd0.1Sc0.04O1.06,573,41.12,88.8497004,161.76,2.94,2.0214,2.1584,5.3548,18.48,2320.36,813.481,1384.815,7.4031158,1.3732,8.0089454,129.909494,114.7403444,214.48,-110.0,4.95,37604.0
Zn0.9Cd0.1Sc0.04O1.06,673,41.12,88.8497004,161.76,2.94,2.0214,2.1584,5.3548,18.48,2320.36,813.481,1384.815,7.4031158,1.3732,8.0089454,129.909494,114.7403444,214.48,-119.0,4.38,34167.0
Zn0.9Cd0.1Sc0.04O1.06,773,41.12,88.8497004,161.76,2.94,2.0214,2.1584,5.3548,18.48,2320.36,813.481,1384.815,7.4031158,1.3732,8.0089454,129.909494,114.7403444,214.48,-131.0,3.95,31000.0
Zn0.9Cd0.1Sc0.04O1.06,873,41.12,88.8497004,161.76,2.94,2.0214,2.1584,5.3548,18.48,2320.36,813.481,1384.815,7.4031158,1.3732,8.0089454,129.909494,114.7403444,214.48,-141.0,3.56,28125.0
Zn0.9Cd0.1Sc0.04O1.06,973,41.12,88.8497004,161.76,2.94,2.0214,2.1584,5.3548,18.48,2320.36,813.481,1384.815,7.4031158,1.3732,8.0089454,129.909494,114.7403444,214.48,-151.0,3.25,25520.0
Zn0.9Cd0.1Sc0.04O1.06,1073,41.12,88.8497004,161.76,2.94,2.0214,2.1584,5.3548,18.48,2320.36,813.481,1384.815,7.4031158,1.3732,8.0089454,129.909494,114.7403444,214.48,-161.0,2.95,23230.0
Zn0.9Cd0.1Sc0.04O1.06,1173,41.12,88.8497004,161.76,2.94,2.0214,2.1584,5.3548,18.48,2320.36,813.481,1384.815,7.4031158,1.3732,8.0089454,129.909494,114.7403444,214.48,-166.0,2.7,21145.0
ZnSc0.02O1.03,300,38.66,82.7685002,158.83,3.07,1.9512,2.0907,5.2204,18.24,2272.08,785.4255,1334.1075,7.1912729,1.3496,7.8332677,125.096197,116.3435422,210.24,-165.0,52.17,2800.0
ZnSc0.02O1.03,373,38.66,82.7685002,158.83,3.07,1.9512,2.0907,5.2204,18.24,2272.08,785.4255,1334.1075,7.1912729,1.3496,7.8332677,125.096197,116.3435422,210.24,-182.0,37.1,3200.0
ZnSc0.02O1.03,473,38.66,82.7685002,158.83,3.07,1.9512,2.0907,5.2204,18.24,2272.08,785.4255,1334.1075,7.1912729,1.3496,7.8332677,125.096197,116.3435422,210.24,-200.0,26.08,3500.0
ZnSc0.02O1.03,573,38.66,82.7685002,158.83,3.07,1.9512,2.0907,5.2204,18.24,2272.08,785.4255,1334.1075,7.1912729,1.3496,7.8332677,125.096197,116.3435422,210.24,-215.0,19.58,4428.0
ZnSc0.02O1.03,673,38.66,82.7685002,158.83,3.07,1.9512,2.0907,5.2204,18.24,2272.08,785.4255,1334.1075,7.1912729,1.3496,7.8332677,125.096197,116.3435422,210.24,-230.0,15.08,5714.0
ZnSc0.02O1.03,773,38.66,82.7685002,158.83,3.07,1.9512,2.0907,5.2204,18.24,2272.08,785.4255,1334.1075,7.1912729,1.3496,7.8332677,125.096197,116.3435422,210.24,-244.0,12.08,6570.0
ZnSc0.02O1.03,873,38.66,82.7685002,158.83,3.07,1.9512,2.0907,5.2204,18.24,2272.08,785.4255,1334.1075,7.1912729,1.3496,7.8332677,125.096197,116.3435422,210.24,-256.0,10.0,6428.0
ZnSc0.02O1.03,973,38.66,82.7685002,158.83,3.07,1.9512,2.0907,5.2204,18.24,2272.08,785.4255,1334.1075,7.1912729,1.3496,7.8332677,125.096197,116.3435422,210.24,-271.0,8.08,5857.0
ZnSc0.02O1.03,1073,38.66,82.7685002,158.83,3.07,1.9512,2.0907,5.2204,18.24,2272.08,785.4255,1334.1075,7.1912729,1.3496,7.8332677,125.096197,116.3435422,210.24,-281.0,6.75,5280.0
ZnSc0.02O1.03,1173,38.66,82.7685002,158.83,3.07,1.9512,2.0907,5.2204,18.24,2272.08,785.4255,1334.1075,7.1912729,1.3496,7.8332677,125.096197,116.3435422,210.24,-290.0,5.7,4700.0
