Repository: Atharva573/Predicting-Thermoelectric-Properties-using-Machine-Learning

# Predicting-Thermoelectric-Properties-using-Machine-Learning
A ML project to predict key thermoelectric properties—Lattice Thermal Conductivity, Seebeck Coefficient, and Electrical Conductivity—using simple elemental descriptors. The model is trained on a broad dataset of ~5200 data points, leveraging techniques like XGBoost and Random Forest, achieving high accuracy in thermal conductivity predictions.

# ML-Based Prediction of Thermoelectric Properties

This repository hosts the code and data used for building machine learning models to predict critical thermoelectric properties—**Lattice Thermal Conductivity**, **Seebeck Coefficient**, and **Electrical Conductivity**—based on simple elem

File: data/Datset.csv (part 4 of 22)
formula,temperature(K),sum_Atomic_Number,sum_Atomic_Weight,sum_Mendeleev_Number,sum_l_quantum_number,sum_Atomic_Radius,sum_Covalent_Radius,sum_Pauling_Electronegativity,sum_number_of_valence_electrons,sum_1st_ionization_potential_(kJ/mol),sum_Melting_point_(K),sum_Boiling_Point_(K),sum_Density_(g/mL),sum_specific_heat_(J/g_K)_,sum_heat_of_fusion_(kJ/mol)_,sum_heat_of_vaporization_(kJ/mol)_,sum_thermal_conductivity_(W/(m_K))_,sum_SpaceGroupNumber,seebeck_coefficient,Thermal_conductivity,electrical_conductivity(S/m)
CuGa0.97Mn0.03Te2,325,163.82,388.0254515,317.34,5.03,5.2775,5.3439,7.9022,26.12,3066.14,3140.826,8028.97,27.3859,1.1533,53.8138,663.119,445.3166,597.59,172.0,6.14,25200.0
CuGa0.97Mn0.03Te2,375,163.82,388.0254515,317.34,5.03,5.2775,5.3439,7.9022,26.12,3066.14,3140.826,8028.97,27.3859,1.1533,53.8138,663.119,445.3166,597.59,184.0,5.23,24290.0
CuGa0.97Mn0.03Te2,425,163.82,388.0254515,317.34,5.03,5.2775,5.3439,7.9022,26.12,3066.14,3140.826,8028.97,27.3859,1.1533,53.8138,663.119,445.3166,597.59,199.0,4.16,23250.0
CuGa0.97Mn0.03Te2,475,163.82,388.0254515,317.34,5.03,5.2775,5.3439,7.9022,26.12,3066.14,3140.826,8028.97,27.3859,1.1533,53.8138,663.119,445.3166,597.59,214.0,3.65,22149.0
CuGa0.97Mn0.03Te2,525,163.82,388.0254515,317.34,5.03,5.2775,5.3439,7.9022,26.12,3066.14,3140.826,8028.97,27.3859,1.1533,53.8138,663.119,445.3166,597.59,224.0,3.18,21053.0
CuGa0.97Mn0.03Te2,625,163.82,388.0254515,317.34,5.03,5.2775,5.3439,7.9022,26.12,3066.14,3140.826,8028.97,27.3859,1.1533,53.8138,663.119,445.3166,597.59,233.0,4.07,21565.0
CuGa0.97Mn0.03Te2,575,163.82,388.0254515,317.34,5.03,5.2775,5.3439,7.9022,26.12,3066.14,3140.826,8028.97,27.3859,1.1533,53.8138,663.119,445.3166,597.59,231.0,2.79,20783.0
CuGa0.97Mn0.03Te2,670,163.82,388.0254515,317.34,5.03,5.2775,5.3439,7.9022,26.12,3066.14,3140.826,8028.97,27.3859,1.1533,53.8138,663.119,445.3166,597.59,239.0,2.46,22350.0
CuGa0.98Mn0.02Te2,425,163.88,388.173301,317.56,5.02,5.275,5.3426,7.9048,26.08,3064.76,3128.684,8033.38,27.3706,1.1522,53.7492,663.446,445.6444,596.06,279.0,4.53,10439.0
CuGa0.98Mn0.02Te2,475,163.88,388.173301,317.56,5.02,5.275,5.3426,7.9048,26.08,3064.76,3128.684,8033.38,27.3706,1.1522,53.7492,663.446,445.6444,596.06,292.0,3.96,9342.0
CuGa0.98Mn0.02Te2,525,163.88,388.173301,317.56,5.02,5.275,5.3426,7.9048,26.08,3064.76,3128.684,8033.38,27.3706,1.1522,53.7492,663.446,445.6444,596.06,300.0,3.35,9123.0
CuGa0.98Mn0.02Te2,575,163.88,388.173301,317.56,5.02,5.275,5.3426,7.9048,26.08,3064.76,3128.684,8033.38,27.3706,1.1522,53.7492,663.446,445.6444,596.06,295.0,2.94,10789.0
CuGa0.98Mn0.02Te2,625,163.88,388.173301,317.56,5.02,5.275,5.3426,7.9048,26.08,3064.76,3128.684,8033.38,27.3706,1.1522,53.7492,663.446,445.6444,596.06,272.0,3.84,15350.0
CuGa0.98Mn0.02Te2,670,163.88,388.173301,317.56,5.02,5.275,5.3426,7.9048,26.08,3064.76,3128.684,8033.38,27.3706,1.1522,53.7492,663.446,445.6444,596.06,243.0,2.55,21974.0
CuGa0.99Mn0.01Te2,325,163.94,388.3211505,317.78,5.01,5.2725,5.3413,7.9074,26.04,3063.38,3116.542,8037.79,27.3553,1.1511,53.6846,663.773,445.9722,594.53,332.0,5.38,6053.0
CuGa0.99Mn0.01Te2,375,163.94,388.3211505,317.78,5.01,5.2725,5.3413,7.9074,26.04,3063.38,3116.542,8037.79,27.3553,1.1511,53.6846,663.773,445.9722,594.53,340.0,4.44,5702.0
CuGa0.99Mn0.01Te2,425,163.94,388.3211505,317.78,5.01,5.2725,5.3413,7.9074,26.04,3063.38,3116.542,8037.79,27.3553,1.1511,53.6846,663.773,445.9722,594.53,357.0,3.46,5000.0
CuGa0.99Mn0.01Te2,475,163.94,388.3211505,317.78,5.01,5.2725,5.3413,7.9074,26.04,3063.38,3116.542,8037.79,27.3553,1.1511,53.6846,663.773,445.9722,594.53,367.0,2.96,4825.0
CuGa0.99Mn0.01Te2,525,163.94,388.3211505,317.78,5.01,5.2725,5.3413,7.9074,26.04,3063.38,3116.542,8037.79,27.3553,1.1511,53.6846,663.773,445.9722,594.53,365.0,2.59,5700.0
CuGa0.99Mn0.01Te2,575,163.94,388.3211505,317.78,5.01,5.2725,5.3413,7.9074,26.04,3063.38,3116.542,8037.79,27.3553,1.1511,53.6846,663.773,445.9722,594.53,346.0,2.26,8070.0
CuGa0.99Mn0.01Te2,718,163.94,388.3211505,317.78,5.01,5.2725,5.3413,7.9074,26.04,3063.38,3116.542,8037.79,27.3553,1.1511,53.6846,663.773,445.9722,594.53,247.0,1.95,25300.0
CuGa0.99Mn0.01Te2,768,163.94,388.3211505,317.78,5.01,5.2725,5.3413,7.9074,26.04,3063.38,3116.542,8037.79,27.3553,1.1511,53.6846,663.773,445.9722,594.53,236.0,1.85,26000.0
CuGa0.99Mn0.01Te2,818,163.94,388.3211505,317.78,5.01,5.2725,5.3413,7.9074,26.04,3063.38,3116.542,8037.79,27.3553,1.1511,53.6846,663.773,445.9722,594.53,233.0,1.75,27900.0
CuGa0.99Mn0.01Te2,868,163.94,388.3211505,317.78,5.01,5.2725,5.3413,7.9074,26.04,3063.38,3116.542,8037.79,27.3553,1.1511,53.6846,663.773,445.9722,594.53,231.0,1.65,29304.0
CuGaTe2,325,164.0,388.469,318.0,5.0,5.27,5.34,7.91,26.0,3062.0,3104.4,8042.2,27.34,1.15,53.62,664.1,446.3,593.0,364.0,6.96,2300.0
CuGaTe2,375,164.0,388.469,318.0,5.0,5.27,5.34,7.91,26.0,3062.0,3104.4,8042.2,27.34,1.15,53.62,664.1,446.3,593.0,365.0,5.75,2330.0
CuGaTe2,718,164.0,388.469,318.0,5.0,5.27,5.34,7.91,26.0,3062.0,3104.4,8042.2,27.34,1.15,53.62,664.1,446.3,593.0,265.0,2.57,19450.0
CuGaTe2,775,164.0,388.469,318.0,5.0,5.27,5.34,7.91,26.0,3062.0,3104.4,8042.2,27.34,1.15,53.62,664.1,446.3,593.0,251.0,2.41,21300.0
CuGaTe2,818,164.0,388.469,318.0,5.0,5.27,5.34,7.91,26.0,3062.0,3104.4,8042.2,27.34,1.15,53.62,664.1,446.3,593.0,248.0,2.24,23700.0
CuGaTe2,868,164.0,388.469,318.0,5.0,5.27,5.34,7.91,26.0,3062.0,3104.4,8042.2,27.34,1.15,53.62,664.1,446.3,593.0,240.0,2.09,24300.0
(Sn0.8Ge0.2)0.82Mn0.18Te,300,94.548,227.270649,164.796,2.18,2.676,2.72524,3.9944,10.54,1588.132,1527.2856,3842.5,13.24524,0.487792,30.328184,341.5424,57.2708,320.456,60.0,2.13,169300.0
(Sn0.8Ge0.2)0.82Mn0.18Te,673,94.548,227.270649,164.796,2.18,2.676,2.72524,3.9944,10.54,1588.132,1527.2856,3842.5,13.24524,0.487792,30.328184,341.5424,57.2708,320.456,126.0,1.54,108900.0
(Sn0.8Ge0.2)0.82Mn0.18Te,773,94.548,227.270649,164.796,2.18,2.676,2.72524,3.9944,10.54,1588.132,1527.2856,3842.5,13.24524,0.487792,30.328184,341.5424,57.2708,320.456,141.0,1.54,90910.0
(Sn0.8Ge0.2)0.82Mn0.18Te,873,94.548,227.270649,164.796,2.18,2.676,2.72524,3.9944,10.54,1588.132,1527.2856,3842.5,13.24524,0.487792,30.328184,341.5424,57.2708,320.456,153.0,1.51,80600.0
(Sn0.8Ge0.2)0.85Mn0.15Te,373,95.19,228.9072075,165.63,2.15,2.67,2.7247,4.007,10.45,1588.21,1501.218,3855.1,13.2297,0.48076,30.35702,343.847,58.994,318.68,68.0,1.98,179000.0
(Sn0.8Ge0.2)0.85Mn0.15Te,473,95.19,228.9072075,165.63,2.15,2.67,2.7247,4.007,10.45,1588.21,1501.218,3855.1,13.2297,0.48076,30.35702,343.847,58.994,318.68,85.0,1.73,156300.0
(Sn0.8Ge0.2)0.85Mn0.15Te,573,95.19,228.9072075,165.63,2.15,2.67,2.7247,4.007,10.45,1588.21,1501.218,3855.1,13.2297,0.48076,30.35702,343.847,58.994,318.68,100.0,1.64,135100.0
(Sn0.8Ge0.2)0.85Mn0.15Te,673,95.19,228.9072075,165.63,2.15,2.67,2.7247,4.007,10.45,1588.21,1501.218,3855.1,13.2297,0.48076,30.35702,343.847,58.994,318.68,119.0,1.55,116900.0
(Sn0.8Ge0.2)0.85Mn0.15Te,773,95.19,228.9072075,165.63,2.15,2.67,2.7247,4.007,10.45,1588.21,1501.218,3855.1,13.2297,0.48076,30.35702,343.847,58.994,318.68,134.0,1.41,100000.0
(Sn0.8Ge0.2)0.85Mn0.15Te,873,95.19,228.9072075,165.63,2.15,2.67,2.7247,4.007,10.45,1588.21,1501.218,3855.1,13.2297,0.48076,30.35702,343.847,58.994,318.68,152.0,1.38,83300.0
(Sn0.8Ge0.2)0.88Mn0.12Te,298,95.832,230.543766,166.464,2.12,2.664,2.72416,4.0196,10.36,1588.288,1475.1504,3867.7,13.21416,0.473728,30.385856,346.1516,60.7172,316.904,50.0,2.56,226695.0
(Sn0.8Ge0.2)0.88Mn0.12Te,373,95.832,230.543766,166.464,2.12,2.664,2.72416,4.0196,10.36,1588.288,1475.1504,3867.7,13.21416,0.473728,30.385856,346.1516,60.7172,316.904,61.0,2.49,204200.0
(Sn0.8Ge0.2)0.88Mn0.12Te,473,95.832,230.543766,166.464,2.12,2.664,2.72416,4.0196,10.36,1588.288,1475.1504,3867.7,13.21416,0.473728,30.385856,346.1516,60.7172,316.904,78.0,2.06,175900.0
(Sn0.8Ge0.2)0.88Mn0.12Te,573,95.832,230.543766,166.464,2.12,2.664,2.72416,4.0196,10.36,1588.288,1475.1504,3867.7,13.21416,0.473728,30.385856,346.1516,60.7172,316.904,95.0,1.95,150750.0
(Sn0.8Ge0.2)0.88Mn0.12Te,673,95.832,230.543766,166.464,2.12,2.664,2.72416,4.0196,10.36,1588.288,1475.1504,3867.7,13.21416,0.473728,30.385856,346.1516,60.7172,316.904,113.0,1.83,127685.0
(Sn0.8Ge0.2)0.88Mn0.12Te,773,95.832,230.543766,166.464,2.12,2.664,2.72416,4.0196,10.36,1588.288,1475.1504,3867.7,13.21416,0.473728,30.385856,346.1516,60.7172,316.904,130.0,1.74,107400.0
(Sn0.8Ge0.2)0.88Mn0.12Te,873,95.832,230.543766,166.464,2.12,2.664,2.72416,4.0196,10.36,1588.288,1475.1504,3867.7,13.21416,0.473728,30.385856,346.1516,60.7172,316.904,152.0,1.68,84786.0
(Sn0.8Ge0.2)0.8Mn0.2Te,298,94.12,226.17961,164.24,2.2,2.68,2.7256,3.986,10.6,1588.08,1544.664,3834.1,13.2556,0.49248,30.30896,340.006,56.122,321.64,60.0,2.23,161000.0
(Sn0.8Ge0.2)0.8Mn0.2Te,373,94.12,226.17961,164.24,2.2,2.68,2.7256,3.986,10.6,1588.08,1544.664,3834.1,13.2556,0.49248,30.30896,340.006,56.122,321.64,73.0,1.98,142000.0
(Sn0.8Ge0.2)0.8Mn0.2Te,473,94.12,226.17961,164.24,2.2,2.68,2.7256,3.986,10.6,1588.08,1544.664,3834.1,13.2556,0.49248,30.30896,340.006,56.122,321.64,92.0,1.74,130807.0
(Sn0.8Ge0.2)0.8Mn0.2Te,573,94.12,226.17961,164.24,2.2,2.68,2.7256,3.986,10.6,1588.08,1544.664,3834.1,13.2556,0.49248,30.30896,340.006,56.122,321.64,111.0,1.68,112869.0
(Sn0.8Ge0.2)0.8Mn0.2Te,673,94.12,226.17961,164.24,2.2,2.68,2.7256,3.986,10.6,1588.08,1544.664,3834.1,13.2556,0.49248,30.30896,340.006,56.122,321.64,124.0,1.57,102700.0
(Sn0.8Ge0.2)0.8Mn0.2Te,773,94.12,226.17961,164.24,2.2,2.68,2.7256,3.986,10.6,1588.08,1544.664,3834.1,13.2556,0.49248,30.30896,340.006,56.122,321.64,142.0,1.56,85460.0
(Sn0.8Ge0.2)0.8Mn0.2Te,873,94.12,226.17961,164.24,2.2,2.68,2.7256,3.986,10.6,1588.08,1544.664,3834.1,13.2556,0.49248,30.30896,340.006,56.122,321.64,153.0,1.51,78800.0
(Sn0.8Ge0.2)0.91Mn0.09Te,373,96.474,232.1803245,167.298,2.09,2.658,2.72362,4.0322,10.27,1588.366,1449.0828,3880.3,13.19862,0.466696,30.414692,348.4562,62.4404,315.128,57.0,2.53,220164.0
(Sn0.8Ge0.2)0.91Mn0.09Te,473,96.474,232.1803245,167.298,2.09,2.658,2.72362,4.0322,10.27,1588.366,1449.0828,3880.3,13.19862,0.466696,30.414692,348.4562,62.4404,315.128,74.0,2.21,186400.0
(Sn0.8Ge0.2)0.91Mn0.09Te,573,96.474,232.1803245,167.298,2.09,2.658,2.72362,4.0322,10.27,1588.366,1449.0828,3880.3,13.19862,0.466696,30.414692,348.4562,62.4404,315.128,94.0,2.11,155977.0
(Sn0.8Ge0.2)0.91Mn0.09Te,773,96.474,232.1803245,167.298,2.09,2.658,2.72362,4.0322,10.27,1588.366,1449.0828,3880.3,13.19862,0.466696,30.414692,348.4562,62.4404,315.128,133.0,1.94,107400.0
(Sn0.8Ge0.2)0.94Mn0.06Te,373,97.116,233.816883,168.132,2.06,2.652,2.72308,4.0448,10.18,1588.444,1423.0152,3892.9,13.18308,0.459664,30.443528,350.7608,64.1636,313.352,55.0,2.88,252358.0
(Sn0.8Ge0.2)0.94Mn0.06Te,473,97.116,233.816883,168.132,2.06,2.652,2.72308,4.0448,10.18,1588.444,1423.0152,3892.9,13.18308,0.459664,30.443528,350.7608,64.1636,313.352,69.0,2.58,210600.0
(Sn0.8Ge0.2)0.94Mn0.06Te,573,97.116,233.816883,168.132,2.06,2.652,2.72308,4.0448,10.18,1588.444,1423.0152,3892.9,13.18308,0.459664,30.443528,350.7608,64.1636,313.352,87.0,2.46,173100.0
(Sn0.8Ge0.2)0.94Mn0.06Te,673,97.116,233.816883,168.132,2.06,2.652,2.72308,4.0448,10.18,1588.444,1423.0152,3892.9,13.18308,0.459664,30.443528,350.7608,64.1636,313.352,107.0,2.21,141100.0
(Sn0.8Ge0.2)0.94Mn0.06Te,773,97.116,233.816883,168.132,2.06,2.652,2.72308,4.0448,10.18,1588.444,1423.0152,3892.9,13.18308,0.459664,30.443528,350.7608,64.1636,313.352,127.0,2.05,113830.0
(Sn0.8Ge0.2)0.94Mn0.06Te,873,97.116,233.816883,168.132,2.06,2.652,2.72308,4.0448,10.18,1588.444,1423.0152,3892.9,13.18308,0.459664,30.443528,350.7608,64.1636,313.352,146.0,1.88,94350.0
(Sn0.8Ge0.2)0.97Mn0.03Te,573,97.758,235.4534415,168.966,2.03,2.646,2.72254,4.0574,10.09,1588.522,1396.9476,3905.5,13.16754,0.452632,30.472364,353.0654,65.8868,311.576,82.0,2.98,203400.0
(Sn0.8Ge0.2)0.97Mn0.03Te,673,97.758,235.4534415,168.966,2.03,2.646,2.72254,4.0574,10.09,1588.522,1396.9476,3905.5,13.16754,0.452632,30.472364,353.0654,65.8868,311.576,99.0,2.679,163610.0
(Sn0.8Ge0.2)0.97Mn0.03Te,773,97.758,235.4534415,168.966,2.03,2.646,2.72254,4.0574,10.09,1588.522,1396.9476,3905.5,13.16754,0.452632,30.472364,353.0654,65.8868,311.576,117.0,2.36,129200.0
(Sn0.8Ge0.2)0.97Mn0.03Te,873,97.758,235.4534415,168.966,2.03,2.646,2.72254,4.0574,10.09,1588.522,1396.9476,3905.5,13.16754,0.452632,30.472364,353.0654,65.8868,311.576,141.0,2.04,102300.0
Sn0.8Ge0.2Te,373,98.4,237.09,169.8,2.0,2.64,2.722,4.07,10.0,1588.6,1370.88,3918.1,13.152,0.4456,30.5012,355.37,67.61,309.8,45.0,4.84,410900.0
Sn0.8Ge0.2Te,473,98.4,237.09,169.8,2.0,2.64,2.722,4.07,10.0,1588.6,1370.88,3918.1,13.152,0.4456,30.5012,355.37,67.61,309.8,54.0,4.72,329200.0
Sn0.8Ge0.2Te,573,98.4,237.09,169.8,2.0,2.64,2.722,4.07,10.0,1588.6,1370.88,3918.1,13.152,0.4456,30.5012,355.37,67.61,309.8,68.0,4.37,256000.0
Sn0.8Ge0.2Te,673,98.4,237.09,169.8,2.0,2.64,2.722,4.07,10.0,1588.6,1370.88,3918.1,13.152,0.4456,30.5012,355.37,67.61,309.8,86.0,3.66,203850.0
Sn0.8Ge0.2Te,773,98.4,237.09,169.8,2.0,2.64,2.722,4.07,10.0,1588.6,1370.88,3918.1,13.152,0.4456,30.5012,355.37,67.61,309.8,109.0,3.45,156700.0
Sn0.8Ge0.2Te,873,98.4,237.09,169.8,2.0,2.64,2.722,4.07,10.0,1588.6,1370.88,3918.1,13.152,0.4456,30.5012,355.37,67.61,309.8,130.0,3.1,122500.0
SnTe,298,102.0,246.31,170.0,2.0,2.68,2.76,4.06,10.0,1578.0,1227.8,3806.1,13.55,0.427,24.519,348.35,68.95,293.0,29.0,6.5,768116.0
SnTe,373,102.0,246.31,170.0,2.0,2.68,2.76,4.06,10.0,1578.0,1227.8,3806.1,13.55,0.427,24.519,348.35,68.95,293.0,36.0,6.0,630900.0
SnTe,473,102.0,246.31,170.0,2.0,2.68,2.76,4.06,10.0,1578.0,1227.8,3806.1,13.55,0.427,24.519,348.35,68.95,293.0,44.0,5.39,434400.0
SnTe,573,102.0,246.31,170.0,2.0,2.68,2.76,4.06,10.0,1578.0,1227.8,3806.1,13.55,0.427,24.519,348.35,68.95,293.0,56.0,5.2,335400.0
SnTe,673,102.0,246.31,170.0,2.0,2.68,2.76,4.06,10.0,1578.0,1227.8,3806.1,13.55,0.427,24.519,348.35,68.95,293.0,66.0,4.79,263500.0
SnTe,773,102.0,246.31,170.0,2.0,2.68,2.76,4.06,10.0,1578.0,1227.8,3806.1,13.55,0.427,24.519,348.35,68.95,293.0,78.0,4.09,208500.0
SnTe,873,102.0,246.31,170.0,2.0,2.68,2.76,4.06,10.0,1578.0,1227.8,3806.1,13.55,0.427,24.519,348.35,68.95,293.0,90.0,3.6,162500.0
AgBiSe2.0,323,198.0,474.76857,329.0,3.0,5.14,5.31,9.05,28.0,3316.0,2759.6,6234.6,29.83,0.995,35.988,430.78,437.91,265.0,-133.0,0.61,18550.0
AgBiSe2.0,514,198.0,474.76857,329.0,3.0,5.14,5.31,9.05,28.0,3316.0,2759.6,6234.6,29.83,0.995,35.988,430.78,437.91,265.0,-177.0,0.71,13400.0
AgBiSe2.0,418,198.0,474.76857,329.0,3.0,5.14,5.31,9.05,28.0,3316.0,2759.6,6234.6,29.83,0.995,35.988,430.78,437.91,265.0,-145.0,0.59,20928.0
AgBiSe2.0,612,198.0,474.76857,329.0,3.0,5.14,5.31,9.05,28.0,3316.0,2759.6,6234.6,29.83,0.995,35.988,430.78,437.91,265.0,-263.0,0.5,4536.0
AgBiSe2.0,660,198.0,474.76857,329.0,3.0,5.14,5.31,9.05,28.0,3316.0,2759.6,6234.6,29.83,0.995,35.988,430.78,437.91,265.0,-272.0,0.47,4251.0
AgBiSe2.0,710,198.0,474.76857,329.0,3.0,5.14,5.31,9.05,28.0,3316.0,2759.6,6234.6,29.83,0.995,35.988,430.78,437.91,265.0,-264.0,0.47,4650.0
AgBiSe2.0,757,198.0,474.76857,329.0,3.0,5.14,5.31,9.05,28.0,3316.0,2759.6,6234.6,29.83,0.995,35.988,430.78,437.91,265.0,-233.0,0.49,6846.0
Ge0.99Te,323,83.68,199.4839,168.21,1.99,2.4675,2.5578,4.0899,9.96,1623.38,1930.9945,4335.0685,11.5068,0.5168,54.0606,380.141,61.651,374.75,41.0,5.7,699510.0
Ge0.99Te,423,83.68,199.4839,168.21,1.99,2.4675,2.5578,4.0899,9.96,1623.38,1930.9945,4335.0685,11.5068,0.5168,54.0606,380.141,61.651,374.75,58.0,4.72,512635.0
Ge0.99Te,523,83.68,199.4839,168.21,1.99,2.4675,2.5578,4.0899,9.96,1623.38,1930.9945,4335.0685,11.5068,0.5168,54.0606,380.141,61.651,374.75,85.0,3.71,369792.0
Ge0.99Te,623,83.68,199.4839,168.21,1.99,2.4675,2.5578,4.0899,9.96,1623.38,1930.9945,4335.0685,11.5068,0.5168,54.0606,380.141,61.651,374.75,120.0,3.26,289206.0
Ge0.99Te,673,83.68,199.4839,168.21,1.99,2.4675,2.5578,4.0899,9.96,1623.38,1930.9945,4335.0685,11.5068,0.5168,54.0606,380.141,61.651,374.75,134.0,3.5,281188.0
Ge1.04Te,323,85.28,203.1144,172.16,2.04,2.53,2.6188,4.1904,10.16,1661.48,1992.022,4490.226,11.7728,0.5328,55.9076,396.686,64.646,386.0,72.0,5.24,463000.0
Ge1.04Te,423,85.28,203.1144,172.16,2.04,2.53,2.6188,4.1904,10.16,1661.48,1992.022,4490.226,11.7728,0.5328,55.9076,396.686,64.646,386.0,101.0,4.11,323462.0
Ge1.04Te,523,85.28,203.1144,172.16,2.04,2.53,2.6188,4.1904,10.16,1661.48,1992.022,4490.226,11.7728,0.5328,55.9076,396.686,64.646,386.0,137.0,3.06,211000.0
Ge1.04Te,623,85.28,203.1144,172.16,2.04,2.53,2.6188,4.1904,10.16,1661.48,1992.022,4490.226,11.7728,0.5328,55.9076,396.686,64.646,386.0,176.0,2.38,144750.0
Ge1.04Te,673,85.28,203.1144,172.16,2.04,2.53,2.6188,4.1904,10.16,1661.48,1992.022,4490.226,11.7728,0.5328,55.9076,396.686,64.646,386.0,182.0,2.24,154013.0
GeTe,323,84.0,200.21,169.0,2.0,2.48,2.57,4.11,10.0,1631.0,1943.2,4366.1,11.56,0.52,54.43,383.45,62.25,377.0,49.0,5.7,586777.0
GeTe,423,84.0,200.21,169.0,2.0,2.48,2.57,4.11,10.0,1631.0,1943.2,4366.1,11.56,0.52,54.43,383.45,62.25,377.0,68.0,4.72,425150.0
GeTe,523,84.0,200.21,169.0,2.0,2.48,2.57,4.11,10.0,1631.0,1943.2,4366.1,11.56,0.52,54.43,383.45,62.25,377.0,97.0,3.71,296450.0
GeTe,623,84.0,200.21,169.0,2.0,2.48,2.57,4.11,10.0,1631.0,1943.2,4366.1,11.56,0.52,54.43,383.45,62.25,377.0,146.0,2.75,205800.0
GeTe,673,84.0,200.21,169.0,2.0,2.48,2.57,4.11,10.0,1631.0,1943.2,4366.1,11.56,0.52,54.43,383.45,62.25,377.0,172.0,2.31,178840.0
Cu2.82Ag0.18SbSe4,298,277.24,636.215996,633.18,10.64,9.836,10.187,17.9554,62.0,6830.48,6911.42,14512.3,53.0072,2.6039,85.481,1119.8904,1234.42,897.0,329.0,1.75,11329.0
Cu2.82Ag0.18SbSe4,323,277.24,636.215996,633.18,10.64,9.836,10.187,17.9554,62.0,6830.48,6911.42,14512.3,53.0072,2.6039,85.481,1119.8904,1234.42,897.0,336.0,1.54,10316.0
Cu2.82Ag0.18SbSe4,348,277.24,636.215996,633.18,10.64,9.836,10.187,17.9554,62.0,6830.48,6911.42,14512.3,53.0072,2.6039,85.481,1119.8904,1234.42,897.0,363.0,1.38,9378.0
Cu2.82Ag0.18SbSe4,373,277.24,636.215996,633.18,10.64,9.836,10.187,17.9554,62.0,6830.48,6911.42,14512.3,53.0072,2.6039,85.481,1119.8904,1234.42,897.0,370.0,1.24,8522.0
Cu2.82Ag0.18SbSe4,398,277.24,636.215996,633.18,10.64,9.836,10.187,17.9554,62.0,6830.48,6911.42,14512.3,53.0072,2.6039,85.481,1119.8904,1234.42,897.0,381.0,1.15,7510.0
Cu2.82Ag0.18SbSe4,423,277.24,636.215996,633.18,10.64,9.836,10.187,17.9554,62.0,6830.48,6911.42,14512.3,53.0072,2.6039,85.481,1119.8904,1234.42,897.0,392.0,1.08,6490.0
Cu2.82Ag0.18SbSe4,448,277.24,636.215996,633.18,10.64,9.836,10.187,17.9554,62.0,6830.48,6911.42,14512.3,53.0072,2.6039,85.481,1119.8904,1234.42,897.0,408.0,1.0,5851.0
Cu2.82Ag0.18SbSe4,473,277.24,636.215996,633.18,10.64,9.836,10.187,17.9554,62.0,6830.48,6911.42,14512.3,53.0072,2.6039,85.481,1119.8904,1234.42,897.0,411.0,0.93,5782.0
Cu2.82Ag0.18SbSe4,498,277.24,636.215996,633.18,10.64,9.836,10.187,17.9554,62.0,6830.48,6911.42,14512.3,53.0072,2.6039,85.481,1119.8904,1234.42,897.0,395.0,0.9,6222.0
Cu2.82Ag0.18SbSe4,523,277.24,636.215996,633.18,10.64,9.836,10.187,17.9554,62.0,6830.48,6911.42,14512.3,53.0072,2.6039,85.481,1119.8904,1234.42,897.0,395.3,0.85,6622.0
Cu2.82Ag0.18SbSe4,548,277.24,636.215996,633.18,10.64,9.836,10.187,17.9554,62.0,6830.48,6911.42,14512.3,53.0072,2.6039,85.481,1119.8904,1234.42,897.0,383.5,0.83,7000.0
Cu2.82Ag0.18SbSe4,573,277.24,636.215996,633.18,10.64,9.836,10.187,17.9554,62.0,6830.48,6911.42,14512.3,53.0072,2.6039,85.481,1119.8904,1234.42,897.0,378.0,0.8,7396.0
Cu2.82Ag0.18SbSe4,598,277.24,636.215996,633.18,10.64,9.836,10.187,17.9554,62.0,6830.48,6911.42,14512.3,53.0072,2.6039,85.481,1119.8904,1234.42,897.0,370.0,0.76,7809.0
Cu2.88Ag0.12SbSe4,298,276.16,633.556664,633.12,10.76,9.824,10.178,17.9536,62.0,6831.32,6918.68,14533.6,52.9148,2.6126,85.586,1122.8736,1232.74,897.0,338.0,2.0,13611.0
Cu2.88Ag0.12SbSe4,323,276.16,633.556664,633.12,10.76,9.824,10.178,17.9536,62.0,6831.32,6918.68,14533.6,52.9148,2.6126,85.586,1122.8736,1232.74,897.0,344.0,1.87,12645.0
Cu2.88Ag0.12SbSe4,348,276.16,633.556664,633.12,10.76,9.824,10.178,17.9536,62.0,6831.32,6918.68,14533.6,52.9148,2.6126,85.586,1122.8736,1232.74,897.0,356.0,1.68,11329.0
Cu2.88Ag0.12SbSe4,373,276.16,633.556664,633.12,10.76,9.824,10.178,17.9536,62.0,6831.32,6918.68,14533.6,52.9148,2.6126,85.586,1122.8736,1232.74,897.0,369.0,1.49,10316.0
Cu2.88Ag0.12SbSe4,398,276.16,633.556664,633.12,10.76,9.824,10.178,17.9536,62.0,6831.32,6918.68,14533.6,52.9148,2.6126,85.586,1122.8736,1232.74,897.0,378.0,1.39,9159.0
Cu2.88Ag0.12SbSe4,423,276.16,633.556664,633.12,10.76,9.824,10.178,17.9536,62.0,6831.32,6918.68,14533.6,52.9148,2.6126,85.586,1122.8736,1232.74,897.0,394.0,1.29,7716.0
Cu2.88Ag0.12SbSe4,448,276.16,633.556664,633.12,10.76,9.824,10.178,17.9536,62.0,6831.32,6918.68,14533.6,52.9148,2.6126,85.586,1122.8736,1232.74,897.0,410.0,1.19,6667.0
Cu2.88Ag0.12SbSe4,473,276.16,633.556664,633.12,10.76,9.824,10.178,17.9536,62.0,6831.32,6918.68,14533.6,52.9148,2.6126,85.586,1122.8736,1232.74,897.0,408.0,1.09,6282.0
Cu2.88Ag0.12SbSe4,498,276.16,633.556664,633.12,10.76,9.824,10.178,17.9536,62.0,6831.32,6918.68,14533.6,52.9148,2.6126,85.586,1122.8736,1232.74,897.0,400.0,1.04,6447.0
Cu2.88Ag0.12SbSe4,523,276.16,633.556664,633.12,10.76,9.824,10.178,17.9536,62.0,6831.32,6918.68,14533.6,52.9148,2.6126,85.586,1122.8736,1232.74,897.0,397.0,1.0,6877.0
Cu2.88Ag0.12SbSe4,573,276.16,633.556664,633.12,10.76,9.824,10.178,17.9536,62.0,6831.32,6918.68,14533.6,52.9148,2.6126,85.586,1122.8736,1232.74,897.0,361.0,0.9,7597.0
Cu2.88Ag0.12SbSe4,548,276.16,633.556664,633.12,10.76,9.824,10.178,17.9536,62.0,6831.32,6918.68,14533.6,52.9148,2.6126,85.586,1122.8736,1232.74,897.0,379.0,0.94,7286.0
Cu2.88Ag0.12SbSe4,598,276.16,633.556664,633.12,10.76,9.824,10.178,17.9536,62.0,6831.32,6918.68,14533.6,52.9148,2.6126,85.586,1122.8736,1232.74,897.0,350.0,0.85,8000.0
Cu2.88Ag0.12SbSe4,623,276.16,633.556664,633.12,10.76,9.824,10.178,17.9536,62.0,6831.32,6918.68,14533.6,52.9148,2.6126,85.586,1122.8736,1232.74,897.0,346.0,0.79,7720.0
Cu2.94Ag0.06SbSe4,298,275.08,630.897332,633.06,10.88,9.812,10.169,17.9518,62.0,6832.16,6925.94,14554.9,52.8224,2.6213,85.691,1125.8568,1231.06,897.0,397.0,2.23,6784.0
Cu2.94Ag0.06SbSe4,323,275.08,630.897332,633.06,10.88,9.812,10.169,17.9518,62.0,6832.16,6925.94,14554.9,52.8224,2.6213,85.691,1125.8568,1231.06,897.0,407.0,2.05,6275.0
Cu2.94Ag0.06SbSe4,348,275.08,630.897332,633.06,10.88,9.812,10.169,17.9518,62.0,6832.16,6925.94,14554.9,52.8224,2.6213,85.691,1125.8568,1231.06,897.0,428.0,1.85,5714.0
Cu2.94Ag0.06SbSe4,373,275.08,630.897332,633.06,10.88,9.812,10.169,17.9518,62.0,6832.16,6925.94,14554.9,52.8224,2.6213,85.691,1125.8568,1231.06,897.0,427.0,1.65,5288.0
Cu2.94Ag0.06SbSe4,398,275.08,630.897332,633.06,10.88,9.812,10.169,17.9518,62.0,6832.16,6925.94,14554.9,52.8224,2.6213,85.691,1125.8568,1231.06,897.0,430.0,1.54,4923.0
Cu2.94Ag0.06SbSe4,423,275.08,630.897332,633.06,10.88,9.812,10.169,17.9518,62.0,6832.16,6925.94,14554.9,52.8224,2.6213,85.691,1125.8568,1231.06,897.0,439.0,1.42,4615.0
Cu2.94Ag0.06SbSe4,448,275.08,630.897332,633.06,10.88,9.812,10.169,17.9518,62.0,6832.16,6925.94,14554.9,52.8224,2.6213,85.691,1125.8568,1231.06,897.0,435.0,1.31,4384.0
Cu2.94Ag0.06SbSe4,473,275.08,630.897332,633.06,10.88,9.812,10.169,17.9518,62.0,6832.16,6925.94,14554.9,52.8224,2.6213,85.691,1125.8568,1231.06,897.0,439.0,1.2,4444.0
Cu2.94Ag0.06SbSe4,498,275.08,630.897332,633.06,10.88,9.812,10.169,17.9518,62.0,6832.16,6925.94,14554.9,52.8224,2.6213,85.691,1125.8568,1231.06,897.0,415.0,1.15,4824.0
Cu2.94Ag0.06SbSe4,523,275.08,630.897332,633.06,10.88,9.812,10.169,17.9518,62.0,6832.16,6925.94,14554.9,52.8224,2.6213,85.691,1125.8568,1231.06,897.0,403.0,1.1,5134.0
Cu2.94Ag0.06SbSe4,548,275.08,630.897332,633.06,10.88,9.812,10.169,17.9518,62.0,6832.16,6925.94,14554.9,52.8224,2.6213,85.691,1125.8568,1231.06,897.0,372.0,1.04,5501.0
Cu2.94Ag0.06SbSe4,573,275.08,630.897332,633.06,10.88,9.812,10.169,17.9518,62.0,6832.16,6925.94,14554.9,52.8224,2.6213,85.691,1125.8568,1231.06,897.0,368.0,1.0,5944.0
Cu2.94Ag0.06SbSe4,598,275.08,630.897332,633.06,10.88,9.812,10.169,17.9518,62.0,6832.16,6925.94,14554.9,52.8224,2.6213,85.691,1125.8568,1231.06,897.0,355.0,0.96,6667.0
Cu2.94Ag0.06SbSe4,623,275.08,630.897332,633.06,10.88,9.812,10.169,17.9518,62.0,6832.16,6925.94,14554.9,52.8224,2.6213,85.691,1125.8568,1231.06,897.0,346.0,0.93,7273.0
Cu3.0SbSe4,298,274.0,628.238,633.0,11.0,9.8,10.16,17.95,62.0,6833.0,6933.2,14576.2,52.73,2.63,85.796,1128.84,1229.38,897.0,479.0,2.75,2546.0
Cu3.0SbSe4,323,274.0,628.238,633.0,11.0,9.8,10.16,17.95,62.0,6833.0,6933.2,14576.2,52.73,2.63,85.796,1128.84,1229.38,897.0,497.0,2.42,2394.0
Cu3.0SbSe4,348,274.0,628.238,633.0,11.0,9.8,10.16,17.95,62.0,6833.0,6933.2,14576.2,52.73,2.63,85.796,1128.84,1229.38,897.0,498.0,2.15,2302.0
Cu3.0SbSe4,373,274.0,628.238,633.0,11.0,9.8,10.16,17.95,62.0,6833.0,6933.2,14576.2,52.73,2.63,85.796,1128.84,1229.38,897.0,483.0,1.9,2367.0
Cu3.0SbSe4,398,274.0,628.238,633.0,11.0,9.8,10.16,17.95,62.0,6833.0,6933.2,14576.2,52.73,2.63,85.796,1128.84,1229.38,897.0,465.0,1.76,2487.0
Cu3.0SbSe4,423,274.0,628.238,633.0,11.0,9.8,10.16,17.95,62.0,6833.0,6933.2,14576.2,52.73,2.63,85.796,1128.84,1229.38,897.0,454.0,1.63,2563.0
Cu3.0SbSe4,448,274.0,628.238,633.0,11.0,9.8,10.16,17.95,62.0,6833.0,6933.2,14576.2,52.73,2.63,85.796,1128.84,1229.38,897.0,427.0,1.5,2803.0
Cu3.0SbSe4,473,274.0,628.238,633.0,11.0,9.8,10.16,17.95,62.0,6833.0,6933.2,14576.2,52.73,2.63,85.796,1128.84,1229.38,897.0,409.0,1.37,3227.0
Cu3.0SbSe4,498,274.0,628.238,633.0,11.0,9.8,10.16,17.95,62.0,6833.0,6933.2,14576.2,52.73,2.63,85.796,1128.84,1229.38,897.0,397.0,1.3,3820.0
Cu3.0SbSe4,523,274.0,628.238,633.0,11.0,9.8,10.16,17.95,62.0,6833.0,6933.2,14576.2,52.73,2.63,85.796,1128.84,1229.38,897.0,379.0,1.24,4518.0
Cu3.0SbSe4,548,274.0,628.238,633.0,11.0,9.8,10.16,17.95,62.0,6833.0,6933.2,14576.2,52.73,2.63,85.796,1128.84,1229.38,897.0,369.0,1.2,5150.0
Cu3.0SbSe4,573,274.0,628.238,633.0,11.0,9.8,10.16,17.95,62.0,6833.0,6933.2,14576.2,52.73,2.63,85.796,1128.84,1229.38,897.0,356.0,1.12,5890.0
Cu3.0SbSe4,598,274.0,628.238,633.0,11.0,9.8,10.16,17.95,62.0,6833.0,6933.2,14576.2,52.73,2.63,85.796,1128.84,1229.38,897.0,338.0,1.06,6670.0
Cu3.0SbSe4,623,274.0,628.238,633.0,11.0,9.8,10.16,17.95,62.0,6833.0,6933.2,14576.2,52.73,2.63,85.796,1128.84,1229.38,897.0,330.0,1.02,7471.0
Bi1.2Sb0.8Se2.76Cl0.24,300,238.32,574.622692,439.4,5.0,5.8124,6.2952,11.8604,28.24,4408.2,2770.43,6680.046,30.2731704,1.3104,48.70664,293.972,30.321336,201.2,-89.0,0.72,39724.0
Bi1.2Sb0.8Se2.76Cl0.24,400,238.32,574.622692,439.4,5.0,5.8124,6.2952,11.8604,28.24,4408.2,2770.43,6680.046,30.2731704,1.3104,48.70664,293.972,30.321336,201.2,-115.0,0.69,31602.0
Bi1.2Sb0.8Se2.76Cl0.24,500,238.32,574.622692,439.4,5.0,5.8124,6.2952,11.8604,28.24,4408.2,2770.43,6680.046,30.2731704,1.3104,48.70664,293.972,30.321336,201.2,-143.0,0.65,23923.0
Bi1.2Sb0.8Se2.76Cl0.24,600,238.32,574.622692,439.4,5.0,5.8124,6.2952,11.8604,28.24,4408.2,2770.43,6680.046,30.2731704,1.3104,48.70664,293.972,30.321336,201.2,-168.0,0.62,19392.0
Bi1.2Sb0.8Se2.76Cl0.24,700,238.32,574.622692,439.4,5.0,5.8124,6.2952,11.8604,28.24,4408.2,2770.43,6680.046,30.2731704,1.3104,48.70664,293.972,30.321336,201.2,-188.0,0.57,15900.0
Bi1.2Sb0.8Se2.82Cl0.18,300,239.34,577.23313,439.1,5.0,5.8268,6.3054,11.8238,28.18,4389.6,2789.51,6723.222,30.5603778,1.3008,48.91448,295.622,30.352002,198.2,-92.0,0.83,36263.0
Bi1.2Sb0.8Se2.82Cl0.18,400,239.34,577.23313,439.1,5.0,5.8268,6.3054,11.8238,28.18,4389.6,2789.51,6723.222,30.5603778,1.3008,48.91448,295.622,30.352002,198.2,-116.0,0.77,28287.0
Bi1.2Sb0.8Se2.82Cl0.18,500,239.34,577.23313,439.1,5.0,5.8268,6.3054,11.8238,28.18,4389.6,2789.51,6723.222,30.5603778,1.3008,48.91448,295.622,30.352002,198.2,-144.0,0.71,22044.0
Bi1.2Sb0.8Se2.82Cl0.18,600,239.34,577.23313,439.1,5.0,5.8268,6.3054,11.8238,28.18,4389.6,2789.51,6723.222,30.5603778,1.3008,48.91448,295.622,30.352002,198.2,-168.0,0.66,17680.0
Bi1.2Sb0.8Se2.82Cl0.18,700,239.34,577.23313,439.1,5.0,5.8268,6.3054,11.8238,28.18,4389.6,2789.51,6723.222,30.5603778,1.3008,48.91448,295.622,30.352002,198.2,-190.0,0.62,15138.0
Bi1.2Sb0.8Se2.88Cl0.12,300,240.36,579.843568,438.8,5.0,5.8412,6.3156,11.7872,28.12,4371.0,2808.59,6766.398,30.8475852,1.2912,49.12232,297.272,30.382668,195.2,-97.0,0.82,29670.0
Bi1.2Sb0.8Se2.88Cl0.12,400,240.36,579.843568,438.8,5.0,5.8412,6.3156,11.7872,28.12,4371.0,2808.59,6766.398,30.8475852,1.2912,49.12232,297.272,30.382668,195.2,-123.0,0.77,22652.0
Bi1.2Sb0.8Se2.88Cl0.12,500,240.36,579.843568,438.8,5.0,5.8412,6.3156,11.7872,28.12,4371.0,2808.59,6766.398,30.8475852,1.2912,49.12232,297.272,30.382668,195.2,-152.0,0.71,17127.0
Bi1.2Sb0.8Se2.88Cl0.12,600,240.36,579.843568,438.8,5.0,5.8412,6.3156,11.7872,28.12,4371.0,2808.59,6766.398,30.8475852,1.2912,49.12232,297.272,30.382668,195.2,-177.0,0.67,13700.0
Bi1.2Sb0.8Se2.88Cl0.12,700,240.36,579.843568,438.8,5.0,5.8412,6.3156,11.7872,28.12,4371.0,2808.59,6766.398,30.8475852,1.2912,49.12232,297.272,30.382668,195.2,-197.0,0.62,11320.0
BiSbSe2.76Cl0.24,300,231.92,557.178618,439.2,5.0,5.7924,6.2792,11.8664,28.24,4434.4,2842.43,6758.046,29.6611704,1.3284,50.42064,288.44,33.607336,232.0,-132.0,0.58,13260.0
BiSbSe2.76Cl0.24,400,231.92,557.178618,439.2,5.0,5.7924,6.2792,11.8664,28.24,4434.4,2842.43,6758.046,29.6611704,1.3284,50.42064,288.44,33.607336,232.0,-159.0,0.54,11050.0
BiSbSe2.76Cl0.24,500,231.92,557.178618,439.2,5.0,5.7924,6.2792,11.8664,28.24,4434.4,2842.43,6758.046,29.6611704,1.3284,50.42064,288.44,33.607336,232.0,-192.0,0.49,8730.0
BiSbSe2.76Cl0.24,600,231.92,557.178618,439.2,5.0,5.7924,6.2792,11.8664,28.24,4434.4,2842.43,6758.046,29.6611704,1.3284,50.42064,288.44,33.607336,232.0,-222.0,0.45,7350.0
BiSbSe2.76Cl0.24,700,231.92,557.178618,439.2,5.0,5.7924,6.2792,11.8664,28.24,4434.4,2842.43,6758.046,29.6611704,1.3284,50.42064,288.44,33.607336,232.0,-245.0,0.41,6188.0
BiSbSe2.82Cl0.18,300,232.94,559.789056,438.9,5.0,5.8068,6.2894,11.8298,28.18,4415.8,2861.51,6801.222,29.9483778,1.3188,50.62848,290.09,33.638002,229.0,-125.0,0.62,18010.0
BiSbSe2.82Cl0.18,400,232.94,559.789056,438.9,5.0,5.8068,6.2894,11.8298,28.18,4415.8,2861.51,6801.222,29.9483778,1.3188,50.62848,290.09,33.638002,229.0,-152.0,0.58,14800.0
BiSbSe2.82Cl0.18,500,232.94,559.789056,438.9,5.0,5.8068,6.2894,11.8298,28.18,4415.8,2861.51,6801.222,29.9483778,1.3188,50.62848,290.09,33.638002,229.0,-182.0,0.55,11770.0
BiSbSe2.82Cl0.18,600,232.94,559.789056,438.9,5.0,5.8068,6.2894,11.8298,28.18,4415.8,2861.51,6801.222,29.9483778,1.3188,50.62848,290.09,33.638002,229.0,-212.0,0.52,9834.0
BiSbSe2.82Cl0.18,700,232.94,559.789056,438.9,5.0,5.8068,6.2894,11.8298,28.18,4415.8,2861.51,6801.222,29.9483778,1.3188,50.62848,290.09,33.638002,229.0,-232.0,0.48,8400.0
BiSbSe2.88Cl0.12,300,233.96,562.399494,438.6,5.0,5.8212,6.2996,11.7932,28.12,4397.2,2880.59,6844.398,30.2355852,1.3092,50.83632,291.74,33.668668,226.0,-165.0,0.56,7735.0
BiSbSe2.88Cl0.12,400,233.96,562.399494,438.6,5.0,5.8212,6.2996,11.7932,28.12,4397.2,2880.59,6844.398,30.2355852,1.3092,50.83632,291.74,33.668668,226.0,-195.0,0.52,6740.0
BiSbSe2.88Cl0.12,500,233.96,562.399494,438.6,5.0,5.8212,6.2996,11.7932,28.12,4397.2,2880.59,6844.398,30.2355852,1.3092,50.83632,291.74,33.668668,226.0,-232.0,0.47,5450.0
BiSbSe2.88Cl0.12,600,233.96,562.399494,438.6,5.0,5.8212,6.2996,11.7932,28.12,4397.2,2880.59,6844.398,30.2355852,1.3092,50.83632,291.74,33.668668,226.0,-264.0,0.44,4390.0
BiSbSe2.88Cl0.12,700,233.96,562.399494,438.6,5.0,5.8212,6.2996,11.7932,28.12,4397.2,2880.59,6844.398,30.2355852,1.3092,50.83632,291.74,33.668668,226.0,-289.0,0.42,3615.0
Sr14.1Ga29.6Ge56.3,367,3255.0,7387.1858,6750.9,85.9,141.51,133.054,180.134,342.2,67779.9,92378.6,277287.2,509.97,33.198,2362.216,28317.59,5071.86,17734.4,-126.0,1.47,61474.0
Sr14.1Ga29.6Ge56.3,774,3255.0,7387.1858,6750.9,85.9,141.51,133.054,180.134,342.2,67779.9,92378.6,277287.2,509.97,33.198,2362.216,28317.59,5071.86,17734.4,-160.0,1.89,31185.0
Sr14.1Ga29.6Ge56.3,463,3255.0,7387.1858,6750.9,85.9,141.51,133.054,180.134,342.2,67779.9,92378.6,277287.2,509.97,33.198,2362.216,28317.59,5071.86,17734.4,-141.0,1.51,54450.0
Sr14.1Ga29.6Ge56.3,568,3255.0,7387.1858,6750.9,85.9,141.51,133.054,180.134,342.2,67779.9,92378.6,277287.2,509.97,33.198,2362.216,28317.59,5071.86,17734.4,-151.0,1.74,46800.0
Sr14.1Ga29.6Ge56.3,669,3255.0,7387.1858,6750.9,85.9,141.51,133.054,180.134,342.2,67779.9,92378.6,277287.2,509.97,33.198,2362.216,28317.59,5071.86,17734.4,-161.0,1.62,38620.0
Sr14.5Ga29.2Ge56.3,367,3257.8,7394.3446,6724.5,85.5,141.842,133.318,179.79,341.8,67767.9,92674.28,276879.6,508.626,33.17,2363.3,28271.71,5069.74,17798.8,-114.0,1.6,81502.0
Sr14.5Ga29.2Ge56.3,463,3257.8,7394.3446,6724.5,85.5,141.842,133.318,179.79,341.8,67767.9,92674.28,276879.6,508.626,33.17,2363.3,28271.71,5069.74,17798.8,-130.0,1.57,70237.0
Sr14.5Ga29.2Ge56.3,564,3257.8,7394.3446,6724.5,85.5,141.842,133.318,179.79,341.8,67767.9,92674.28,276879.6,508.626,33.17,2363.3,28271.71,5069.74,17798.8,-144.0,1.8,59949.0
Sr14.5Ga29.2Ge56.3,669,3257.8,7394.3446,6724.5,85.5,141.842,133.318,179.79,341.8,67767.9,92674.28,276879.6,508.626,33.17,2363.3,28271.71,5069.74,17798.8,-156.0,1.68,50350.0
Sr14.5Ga29.2Ge56.3,774,3257.8,7394.3446,6724.5,85.5,141.842,133.318,179.79,341.8,67767.9,92674.28,276879.6,508.626,33.17,2363.3,28271.71,5069.74,17798.8,-167.0,1.75,40300.0
Sr14.7Ga28.7Ge56.6,563,3259.5,7398.7901,6712.8,85.3,141.975,133.438,179.678,341.9,67816.8,93097.4,276803.9,507.78,33.141,2373.247,28270.43,5074.47,17879.3,-124.0,1.74,78042.0
Sr14.7Ga28.7Ge56.6,666,3259.5,7398.7901,6712.8,85.3,141.975,133.438,179.678,341.9,67816.8,93097.4,276803.9,507.78,33.141,2373.247,28270.43,5074.47,17879.3,-134.0,1.53,66427.0
Sr14.7Ga28.7Ge56.6,772,3259.5,7398.7901,6712.8,85.3,141.975,133.438,179.678,341.9,67816.8,93097.4,276803.9,507.78,33.141,2373.247,28270.43,5074.47,17879.3,-154.0,1.51,52325.0
Sr14.8Ga28.6Ge56.6,408,3260.2,7400.5798,6706.2,85.2,142.058,133.504,179.592,341.8,67813.8,93171.32,276702.0,507.444,33.134,2373.518,28258.96,5073.94,17895.4,-87.0,2.15,108391.0
Sr14.8Ga28.6Ge56.6,510,3260.2,7400.5798,6706.2,85.2,142.058,133.504,179.592,341.8,67813.8,93171.32,276702.0,507.444,33.134,2373.518,28258.96,5073.94,17895.4,-101.0,2.16,92545.0
Sr14.8Ga28.6Ge56.6,613,3260.2,7400.5798,6706.2,85.2,142.058,133.504,179.592,341.8,67813.8,93171.32,276702.0,507.444,33.134,2373.518,28258.96,5073.94,17895.4,-113.0,2.41,79260.0
Sr14.8Ga28.6Ge56.6,711,3260.2,7400.5798,6706.2,85.2,142.058,133.504,179.592,341.8,67813.8,93171.32,276702.0,507.444,33.134,2373.518,28258.96,5073.94,17895.4,-124.0,2.23,65608.0
Sr15Ga29.5Ge55.6,375,3263.7,7408.2445,6695.4,85.1,142.47,133.802,179.401,340.9,67682.7,92431.855,276338.815,507.942,33.207,2343.269,28189.69,5057.64,17773.0,-167.0,1.02,35082.0
Sr15Ga29.5Ge55.6,774,3263.7,7408.2445,6695.4,85.1,142.47,133.802,179.401,340.9,67682.7,92431.855,276338.815,507.942,33.207,2343.269,28189.69,5057.64,17773.0,-193.0,1.56,21700.0
Sr15Ga29.5Ge55.6,468,3263.7,7408.2445,6695.4,85.1,142.47,133.802,179.401,340.9,67682.7,92431.855,276338.815,507.942,33.207,2343.269,28189.69,5057.64,17773.0,-184.0,1.05,30610.0
Sr15Ga29.5Ge55.6,568,3263.7,7408.2445,6695.4,85.1,142.47,133.802,179.401,340.9,67682.7,92431.855,276338.815,507.942,33.207,2343.269,28189.69,5057.64,17773.0,-197.0,1.21,26375.0
Sr15Ga29.5Ge55.6,669,3263.7,7408.2445,6695.4,85.1,142.47,133.802,179.401,340.9,67682.7,92431.855,276338.815,507.942,33.207,2343.269,28189.69,5057.64,17773.0,-208.0,1.22,22733.0
BaCu3.96S3.0,300,218.84,485.16716,526.44,10.92,10.912,10.5048,16.154,63.56,6453.2,7526.354,15313.694,45.1916,3.8388,64.5805,1360.588,1607.167,1330.0,55.0,0.68,26856.0
BaCu3.96S3.0,400,218.84,485.16716,526.44,10.92,10.912,10.5048,16.154,63.56,6453.2,7526.354,15313.694,45.1916,3.8388,64.5805,1360.588,1607.167,1330.0,68.0,0.71,23454.0
BaCu3.96S3.0,500,218.84,485.16716,526.44,10.92,10.912,10.5048,16.154,63.56,6453.2,7526.354,15313.694,45.1916,3.8388,64.5805,1360.588,1607.167,1330.0,84.0,0.77,20103.0
BaCu3.96S3.0,600,218.84,485.16716,526.44,10.92,10.912,10.5048,16.154,63.56,6453.2,7526.354,15313.694,45.1916,3.8388,64.5805,1360.588,1607.167,1330.0,103.0,0.84,17630.0
BaCu3.96S3.0,700,218.84,485.16716,526.44,10.92,10.912,10.5048,16.154,63.56,6453.2,7526.354,15313.694,45.1916,3.8388,64.5805,1360.588,1607.167,1330.0,129.0,0.83,14795.0
BaCu4.0S3.0,300,220.0,487.709,529.0,11.0,10.97,10.56,16.23,64.0,6483.0,7580.6,15427.3,45.55,3.854,65.1025,1372.6,1623.207,1339.0,65.0,0.7,15464.0
BaCu4.0S3.0,400,220.0,487.709,529.0,11.0,10.97,10.56,16.23,64.0,6483.0,7580.6,15427.3,45.55,3.854,65.1025,1372.6,1623.207,1339.0,77.0,0.75,13920.0
BaCu4.0S3.0,500,220.0,487.709,529.0,11.0,10.97,10.56,16.23,64.0,6483.0,7580.6,15427.3,45.55,3.854,65.1025,1372.6,1623.207,1339.0,92.0,0.81,12216.0
BaCu4.0S3.0,600,220.0,487.709,529.0,11.0,10.97,10.56,16.23,64.0,6483.0,7580.6,15427.3,45.55,3.854,65.1025,1372.6,1623.207,1339.0,111.0,0.88,10825.0
BaCu4.0S3.0,700,220.0,487.709,529.0,11.0,10.97,10.56,16.23,64.0,6483.0,7580.6,15427.3,45.55,3.854,65.1025,1372.6,1623.207,1339.0,141.0,0.86,9381.0
TiS2,300,54.0,112.012,219.0,4.0,3.52,3.4,6.7,16.0,2659.0,2705.05,4995.85,8.68,1.94,18.885,440.6,22.438,334.0,-251.0,67.8,58824.0
Ba8.02Cu4.98Si35Ge5.99,417,1275.22,2835.74802,3594.11,50.95,73.8491,68.9098,95.1397,234.78,39853.54,80980.1345,140060.5285,186.1076,30.29528,2117.6646,18064.125,7683.349,12249.83,-58.0,2.17,131400.0
Ba8.02Cu4.98Si35Ge5.99,466,1275.22,2835.74802,3594.11,50.95,73.8491,68.9098,95.1397,234.78,39853.54,80980.1345,140060.5285,186.1076,30.29528,2117.6646,18064.125,7683.349,12249.83,-65.0,2.19,121200.0
Ba8.02Cu4.98Si35Ge5.99,517,1275.22,2835.74802,3594.11,50.95,73.8491,68.9098,95.1397,234.78,39853.54,80980.1345,140060.5285,186.1076,30.29528,2117.6646,18064.125,7683.349,12249.83,-72.0,2.23,115320.0
Ba8.02Cu4.98Si35Ge5.99,566,1275.22,2835.74802,3594.11,50.95,73.8491,68.9098,95.1397,234.78,39853.54,80980.1345,140060.5285,186.1076,30.29528,2117.6646,18064.125,7683.349,12249.83,-79.0,2.25,109000.0
Ba8.02Cu4.98Si35Ge5.99,615,1275.22,2835.74802,3594.11,50.95,73.8491,68.9098,95.1397,234.78,39853.54,80980.1345,140060.5285,186.1076,30.29528,2117.6646,18064.125,7683.349,12249.83,-84.0,2.25,103623.0
Ba8.02Cu4.98Si35Ge5.99,665,1275.22,2835.74802,3594.11,50.95,73.8491,68.9098,95.1397,234.78,39853.54,80980.1345,140060.5285,186.1076,30.29528,2117.6646,18064.125,7683.349,12249.83,-90.0,2.25,95350.0
Ba8.02Cu4.98Si35Ge5.99,713,1275.22,2835.74802,3594.11,50.95,73.8491,68.9098,95.1397,234.78,39853.54,80980.1345,140060.5285,186.1076,30.29528,2117.6646,18064.125,7683.349,12249.83,-95.0,2.29,90500.0
Ba8.02Cu4.98Si35Ge5.99,763,1275.22,2835.74802,3594.11,50.95,73.8491,68.9098,95.1397,234.78,39853.54,80980.1345,140060.5285,186.1076,30.29528,2117.6646,18064.125,7683.349,12249.83,-100.0,2.35,85119.0
Ba8.02Cu4.98Si35Ge5.99,811,1275.22,2835.74802,3594.11,50.95,73.8491,68.9098,95.1397,234.78,39853.54,80980.1345,140060.5285,186.1076,30.29528,2117.6646,18064.125,7683.349,12249.83,-102.0,2.41,81700.0
Ba8.02Cu5.04Si6Ge34.93,566,1797.04,4126.41468,3622.21,51.01,77.9211,72.1094,98.3231,235.2,39127.52,67572.8705,153819.7485,273.036,18.98888,1721.5412,16516.009,5148.915,12191.83,-107.0,1.4,60700.0
Ba8.02Cu5.04Si6Ge34.93,615,1797.04,4126.41468,3622.21,51.01,77.9211,72.1094,98.3231,235.2,39127.52,67572.8705,153819.7485,273.036,18.98888,1721.5412,16516.009,5148.915,12191.83,-116.0,1.38,56349.0
Ba8.02Cu5.04Si6Ge34.93,665,1797.04,4126.41468,3622.21,51.01,77.9211,72.1094,98.3231,235.2,39127.52,67572.8705,153819.7485,273.036,18.98888,1721.5412,16516.009,5148.915,12191.83,-125.0,1.4,52000.0
Ba8.02Cu5.04Si6Ge34.93,716,1797.04,4126.41468,3622.21,51.01,77.9211,72.1094,98.3231,235.2,39127.52,67572.8705,153819.7485,273.036,18.98888,1721.5412,16516.009,5148.915,12191.83,-130.0,1.33,47500.0
Ba8.02Cu5.04Si6Ge34.93,766,1797.04,4126.41468,3622.21,51.01,77.9211,72.1094,98.3231,235.2,39127.52,67572.8705,153819.7485,273.036,18.98888,1721.5412,16516.009,5148.915,12191.83,-134.0,1.37,44660.0
Ba8.02Cu5.04Si6Ge34.93,814,1797.04,4126.41468,3622.21,51.01,77.9211,72.1094,98.3231,235.2,39127.52,67572.8705,153819.7485,273.036,18.98888,1721.5412,16516.009,5148.915,12191.83,-138.0,1.39,42180.0
Ba8.03Cu5Ge40.97,415,1905.72,4395.29751,3628.9,50.97,78.7784,72.7828,98.9964,234.94,38983.23,64801.828,156699.4,290.8654,16.64852,1640.9143,16198.733,4606.855,12182.12,-114.0,1.32,45700.0
Ba8.03Cu5Ge40.97,465,1905.72,4395.29751,3628.9,50.97,78.7784,72.7828,98.9964,234.94,38983.23,64801.828,156699.4,290.8654,16.64852,1640.9143,16198.733,4606.855,12182.12,-125.0,1.27,42120.0
Ba8.03Cu5Ge40.97,514,1905.72,4395.29751,3628.9,50.97,78.7784,72.7828,98.9964,234.94,38983.23,64801.828,156699.4,290.8654,16.64852,1640.9143,16198.733,4606.855,12182.12,-136.0,1.25,38800.0
Ba8.03Cu5Ge40.97,564,1905.72,4395.29751,3628.9,50.97,78.7784,72.7828,98.9964,234.94,38983.23,64801.828,156699.4,290.8654,16.64852,1640.9143,16198.733,4606.855,12182.12,-147.0,1.24,35600.0
