Repository: Atharva573/Predicting-Thermoelectric-Properties-using-Machine-Learning

# Predicting-Thermoelectric-Properties-using-Machine-Learning
A ML project to predict key thermoelectric properties—Lattice Thermal Conductivity, Seebeck Coefficient, and Electrical Conductivity—using simple elemental descriptors. The model is trained on a broad dataset of ~5200 data points, leveraging techniques like XGBoost and Random Forest, achieving high accuracy in thermal conductivity predictions.

# ML-Based Prediction of Thermoelectric Properties

This repository hosts the code and data used for building machine learning models to predict critical thermoelectric properties—**Lattice Thermal Conductivity**, **Seebeck Coefficient**, and **Electrical Conductivity**—based on simple elem

File: data/Datset.csv (part 5 of 22)
formula,temperature(K),sum_Atomic_Number,sum_Atomic_Weight,sum_Mendeleev_Number,sum_l_quantum_number,sum_Atomic_Radius,sum_Covalent_Radius,sum_Pauling_Electronegativity,sum_number_of_valence_electrons,sum_1st_ionization_potential_(kJ/mol),sum_Melting_point_(K),sum_Boiling_Point_(K),sum_Density_(g/mL),sum_specific_heat_(J/g_K)_,sum_heat_of_fusion_(kJ/mol)_,sum_heat_of_vaporization_(kJ/mol)_,sum_thermal_conductivity_(W/(m_K))_,sum_SpaceGroupNumber,seebeck_coefficient,Thermal_conductivity,electrical_conductivity(S/m)
Ba8.03Cu5Ge40.97,613,1905.72,4395.29751,3628.9,50.97,78.7784,72.7828,98.9964,234.94,38983.23,64801.828,156699.4,290.8654,16.64852,1640.9143,16198.733,4606.855,12182.12,-157.0,1.25,32900.0
Ba8.03Cu5Ge40.97,809,1905.72,4395.29751,3628.9,50.97,78.7784,72.7828,98.9964,234.94,38983.23,64801.828,156699.4,290.8654,16.64852,1640.9143,16198.733,4606.855,12182.12,-163.0,1.49,27310.0
Ba8.03Cu5Ge40.97,760,1905.72,4395.29751,3628.9,50.97,78.7784,72.7828,98.9964,234.94,38983.23,64801.828,156699.4,290.8654,16.64852,1640.9143,16198.733,4606.855,12182.12,-165.0,1.38,27735.0
Ba8.03Cu5Ge40.97,711,1905.72,4395.29751,3628.9,50.97,78.7784,72.7828,98.9964,234.94,38983.23,64801.828,156699.4,290.8654,16.64852,1640.9143,16198.733,4606.855,12182.12,-167.0,1.32,28630.0
Ba8.03Cu5Ge40.97,661,1905.72,4395.29751,3628.9,50.97,78.7784,72.7828,98.9964,234.94,38983.23,64801.828,156699.4,290.8654,16.64852,1640.9143,16198.733,4606.855,12182.12,-167.0,1.28,30340.0
Ba8.04Cu4.99Si18Ge22.98,760,1582.31,3595.32042,3611.14,50.96,76.2817,70.821,97.0264,234.89,39438.43,73137.2535,148171.1615,237.044,23.66996,1886.2107,17160.219,6189.428,12220.41,-117.0,1.87,27550.0
Ba8.04Cu4.99Si18Ge22.98,712,1582.31,3595.32042,3611.14,50.96,76.2817,70.821,97.0264,234.89,39438.43,73137.2535,148171.1615,237.044,23.66996,1886.2107,17160.219,6189.428,12220.41,-132.0,1.76,25850.0
Ba8.04Cu4.99Si18Ge22.98,417,1582.31,3595.32042,3611.14,50.96,76.2817,70.821,97.0264,234.89,39438.43,73137.2535,148171.1615,237.044,23.66996,1886.2107,17160.219,6189.428,12220.41,-154.0,1.3,28650.0
Ba8.04Cu4.99Si18Ge22.98,663,1582.31,3595.32042,3611.14,50.96,76.2817,70.821,97.0264,234.89,39438.43,73137.2535,148171.1615,237.044,23.66996,1886.2107,17160.219,6189.428,12220.41,-147.0,1.65,25100.0
Ba8.04Cu4.99Si18Ge22.98,615,1582.31,3595.32042,3611.14,50.96,76.2817,70.821,97.0264,234.89,39438.43,73137.2535,148171.1615,237.044,23.66996,1886.2107,17160.219,6189.428,12220.41,-160.0,1.53,25000.0
Ba8.04Cu4.99Si18Ge22.98,466,1582.31,3595.32042,3611.14,50.96,76.2817,70.821,97.0264,234.89,39438.43,73137.2535,148171.1615,237.044,23.66996,1886.2107,17160.219,6189.428,12220.41,-163.0,1.31,27400.0
Ba8.04Cu4.99Si18Ge22.98,514,1582.31,3595.32042,3611.14,50.96,76.2817,70.821,97.0264,234.89,39438.43,73137.2535,148171.1615,237.044,23.66996,1886.2107,17160.219,6189.428,12220.41,-168.0,1.36,26350.0
Ba8.04Cu4.99Si18Ge22.98,566,1582.31,3595.32042,3611.14,50.96,76.2817,70.821,97.0264,234.89,39438.43,73137.2535,148171.1615,237.044,23.66996,1886.2107,17160.219,6189.428,12220.41,-170.0,1.42,25500.0
Ba8.04Cu4.9Si3.23Ge37.83,417,1848.12,4253.036945,3626.47,50.86,78.319,72.4191,98.6409,234.22,39063.09,66280.242,155179.55,280.8255,17.90106,1686.9717,16372.1276,4856.893,12188.62,-81.0,1.56,85500.0
Ba8.04Cu4.9Si3.23Ge37.83,466,1848.12,4253.036945,3626.47,50.86,78.319,72.4191,98.6409,234.22,39063.09,66280.242,155179.55,280.8255,17.90106,1686.9717,16372.1276,4856.893,12188.62,-90.0,1.55,77600.0
Ba8.04Cu4.9Si3.23Ge37.83,517,1848.12,4253.036945,3626.47,50.86,78.319,72.4191,98.6409,234.22,39063.09,66280.242,155179.55,280.8255,17.90106,1686.9717,16372.1276,4856.893,12188.62,-100.0,1.52,71000.0
Ba8.04Cu4.9Si3.23Ge37.83,663,1848.12,4253.036945,3626.47,50.86,78.319,72.4191,98.6409,234.22,39063.09,66280.242,155179.55,280.8255,17.90106,1686.9717,16372.1276,4856.893,12188.62,-130.0,1.51,55000.0
Ba8.04Cu4.9Si3.23Ge37.83,712,1848.12,4253.036945,3626.47,50.86,78.319,72.4191,98.6409,234.22,39063.09,66280.242,155179.55,280.8255,17.90106,1686.9717,16372.1276,4856.893,12188.62,-137.0,1.51,50825.0
Ba8.04Cu4.9Si3.23Ge37.83,763,1848.12,4253.036945,3626.47,50.86,78.319,72.4191,98.6409,234.22,39063.09,66280.242,155179.55,280.8255,17.90106,1686.9717,16372.1276,4856.893,12188.62,-143.0,1.53,47800.0
Ba8.04Cu4.9Si3.23Ge37.83,810,1848.12,4253.036945,3626.47,50.86,78.319,72.4191,98.6409,234.22,39063.09,66280.242,155179.55,280.8255,17.90106,1686.9717,16372.1276,4856.893,12188.62,-143.0,1.53,45500.0
Ba8.07Cu4.89Si41.03,417,1168.15,2571.316895,3585.93,50.81,73.0509,68.2701,94.4303,234.05,39992.87,83746.2885,137160.4485,167.6593,32.63578,2200.4235,18378.9536,8181.818,12262.09,-54.0,2.86,150300.0
Ba8.07Cu4.89Si41.03,466,1168.15,2571.316895,3585.93,50.81,73.0509,68.2701,94.4303,234.05,39992.87,83746.2885,137160.4485,167.6593,32.63578,2200.4235,18378.9536,8181.818,12262.09,-60.0,2.72,143000.0
Ba8.07Cu4.89Si41.03,517,1168.15,2571.316895,3585.93,50.81,73.0509,68.2701,94.4303,234.05,39992.87,83746.2885,137160.4485,167.6593,32.63578,2200.4235,18378.9536,8181.818,12262.09,-66.0,2.7,136190.0
Ba8.07Cu4.89Si41.03,566,1168.15,2571.316895,3585.93,50.81,73.0509,68.2701,94.4303,234.05,39992.87,83746.2885,137160.4485,167.6593,32.63578,2200.4235,18378.9536,8181.818,12262.09,-73.0,2.69,128829.0
Ba8.07Cu4.89Si41.03,615,1168.15,2571.316895,3585.93,50.81,73.0509,68.2701,94.4303,234.05,39992.87,83746.2885,137160.4485,167.6593,32.63578,2200.4235,18378.9536,8181.818,12262.09,-78.0,2.7,123300.0
Ba8.07Cu4.89Si41.03,665,1168.15,2571.316895,3585.93,50.81,73.0509,68.2701,94.4303,234.05,39992.87,83746.2885,137160.4485,167.6593,32.63578,2200.4235,18378.9536,8181.818,12262.09,-83.0,2.72,115320.0
Ba8.07Cu4.89Si41.03,713,1168.15,2571.316895,3585.93,50.81,73.0509,68.2701,94.4303,234.05,39992.87,83746.2885,137160.4485,167.6593,32.63578,2200.4235,18378.9536,8181.818,12262.09,-87.0,2.8,110000.0
Ba8.07Cu4.89Si41.03,763,1168.15,2571.316895,3585.93,50.81,73.0509,68.2701,94.4303,234.05,39992.87,83746.2885,137160.4485,167.6593,32.63578,2200.4235,18378.9536,8181.818,12262.09,-91.0,2.88,103700.0
Ba8.07Cu4.89Si41.03,811,1168.15,2571.316895,3585.93,50.81,73.0509,68.2701,94.4303,234.05,39992.87,83746.2885,137160.4485,167.6593,32.63578,2200.4235,18378.9536,8181.818,12262.09,-93.0,2.92,100000.0
Ba8Cu5.04Si13.01Ge27.96,417,1671.02,3814.455795,3618.18,51.05,76.9391,71.3475,97.6146,235.32,39323.19,70844.5555,150575.8615,252.2189,21.7315,1818.2699,16900.1782,5768.524,12210.27,-83.0,1.87,80226.0
Ba8Cu5.04Si13.01Ge27.96,466,1671.02,3814.455795,3618.18,51.05,76.9391,71.3475,97.6146,235.32,39323.19,70844.5555,150575.8615,252.2189,21.7315,1818.2699,16900.1782,5768.524,12210.27,-92.0,1.87,74300.0
Ba8Cu5.04Si13.01Ge27.96,517,1671.02,3814.455795,3618.18,51.05,76.9391,71.3475,97.6146,235.32,39323.19,70844.5555,150575.8615,252.2189,21.7315,1818.2699,16900.1782,5768.524,12210.27,-100.0,1.86,69600.0
Ba8Cu5.04Si13.01Ge27.96,566,1671.02,3814.455795,3618.18,51.05,76.9391,71.3475,97.6146,235.32,39323.19,70844.5555,150575.8615,252.2189,21.7315,1818.2699,16900.1782,5768.524,12210.27,-106.0,1.84,65100.0
Ba8Cu5.04Si13.01Ge27.96,615,1671.02,3814.455795,3618.18,51.05,76.9391,71.3475,97.6146,235.32,39323.19,70844.5555,150575.8615,252.2189,21.7315,1818.2699,16900.1782,5768.524,12210.27,-112.0,1.82,61210.0
Ba8Cu5.04Si13.01Ge27.96,665,1671.02,3814.455795,3618.18,51.05,76.9391,71.3475,97.6146,235.32,39323.19,70844.5555,150575.8615,252.2189,21.7315,1818.2699,16900.1782,5768.524,12210.27,-116.0,1.81,57450.0
Ba8Cu5.04Si13.01Ge27.96,713,1671.02,3814.455795,3618.18,51.05,76.9391,71.3475,97.6146,235.32,39323.19,70844.5555,150575.8615,252.2189,21.7315,1818.2699,16900.1782,5768.524,12210.27,-120.0,1.81,53800.0
Ba8Cu5.04Si13.01Ge27.96,763,1671.02,3814.455795,3618.18,51.05,76.9391,71.3475,97.6146,235.32,39323.19,70844.5555,150575.8615,252.2189,21.7315,1818.2699,16900.1782,5768.524,12210.27,-125.0,1.81,50710.0
Ba8Cu5.04Si13.01Ge27.96,811,1671.02,3814.455795,3618.18,51.05,76.9391,71.3475,97.6146,235.32,39323.19,70844.5555,150575.8615,252.2189,21.7315,1818.2699,16900.1782,5768.524,12210.27,-124.0,1.81,49200.0
Ba8Cu5.18Si9.98Ge30.85,415,1725.14,3948.09607,3619.11,51.19,77.3913,71.7032,97.9325,236.3,39245.06,69461.8615,151978.2915,261.7882,20.5582,1773.687,16734.3346,5549.335,12204.21,-90.0,1.67,69900.0
Ba8Cu5.18Si9.98Ge30.85,466,1725.14,3948.09607,3619.11,51.19,77.3913,71.7032,97.9325,236.3,39245.06,69461.8615,151978.2915,261.7882,20.5582,1773.687,16734.3346,5549.335,12204.21,-101.0,1.68,65700.0
Ba8Cu5.18Si9.98Ge30.85,514,1725.14,3948.09607,3619.11,51.19,77.3913,71.7032,97.9325,236.3,39245.06,69461.8615,151978.2915,261.7882,20.5582,1773.687,16734.3346,5549.335,12204.21,-111.0,1.65,60944.0
Ba8Cu5.18Si9.98Ge30.85,566,1725.14,3948.09607,3619.11,51.19,77.3913,71.7032,97.9325,236.3,39245.06,69461.8615,151978.2915,261.7882,20.5582,1773.687,16734.3346,5549.335,12204.21,-119.0,1.67,56800.0
Ba8Cu5.18Si9.98Ge30.85,613,1725.14,3948.09607,3619.11,51.19,77.3913,71.7032,97.9325,236.3,39245.06,69461.8615,151978.2915,261.7882,20.5582,1773.687,16734.3346,5549.335,12204.21,-126.0,1.7,52780.0
Ba8Cu5.18Si9.98Ge30.85,663,1725.14,3948.09607,3619.11,51.19,77.3913,71.7032,97.9325,236.3,39245.06,69461.8615,151978.2915,261.7882,20.5582,1773.687,16734.3346,5549.335,12204.21,-133.0,1.64,49306.0
Ba8Cu5.18Si9.98Ge30.85,809,1725.14,3948.09607,3619.11,51.19,77.3913,71.7032,97.9325,236.3,39245.06,69461.8615,151978.2915,261.7882,20.5582,1773.687,16734.3346,5549.335,12204.21,-136.0,1.64,41600.0
Ba8Cu5.18Si9.98Ge30.85,711,1725.14,3948.09607,3619.11,51.19,77.3913,71.7032,97.9325,236.3,39245.06,69461.8615,151978.2915,261.7882,20.5582,1773.687,16734.3346,5549.335,12204.21,-139.0,1.67,46254.0
Ba8Cu5.18Si9.98Ge30.85,760,1725.14,3948.09607,3619.11,51.19,77.3913,71.7032,97.9325,236.3,39245.06,69461.8615,151978.2915,261.7882,20.5582,1773.687,16734.3346,5549.335,12204.21,-140.0,1.66,43500.0
Ba8Cu5Si25Ge16,415,1455.0,3280.2435,3606.0,51.0,75.24,70.01,96.28,235.0,39616.0,76373.5,144860.1,216.17,26.402,1982.04,17537.4,6810.6,12232.0,-66.0,1.88,107000.0
Ba8Cu5Si25Ge16,465,1455.0,3280.2435,3606.0,51.0,75.24,70.01,96.28,235.0,39616.0,76373.5,144860.1,216.17,26.402,1982.04,17537.4,6810.6,12232.0,-76.0,1.87,100000.0
Ba8Cu5Si25Ge16,514,1455.0,3280.2435,3606.0,51.0,75.24,70.01,96.28,235.0,39616.0,76373.5,144860.1,216.17,26.402,1982.04,17537.4,6810.6,12232.0,-83.0,1.89,94600.0
Ba8Cu5Si25Ge16,564,1455.0,3280.2435,3606.0,51.0,75.24,70.01,96.28,235.0,39616.0,76373.5,144860.1,216.17,26.402,1982.04,17537.4,6810.6,12232.0,-91.0,1.9,88700.0
Ba8Cu5Si25Ge16,613,1455.0,3280.2435,3606.0,51.0,75.24,70.01,96.28,235.0,39616.0,76373.5,144860.1,216.17,26.402,1982.04,17537.4,6810.6,12232.0,-98.0,1.9,84000.0
Ba8Cu5Si25Ge16,661,1455.0,3280.2435,3606.0,51.0,75.24,70.01,96.28,235.0,39616.0,76373.5,144860.1,216.17,26.402,1982.04,17537.4,6810.6,12232.0,-103.0,1.91,78400.0
Ba8Cu5Si25Ge16,711,1455.0,3280.2435,3606.0,51.0,75.24,70.01,96.28,235.0,39616.0,76373.5,144860.1,216.17,26.402,1982.04,17537.4,6810.6,12232.0,-108.0,1.91,72800.0
Ba8Cu5Si25Ge16,809,1455.0,3280.2435,3606.0,51.0,75.24,70.01,96.28,235.0,39616.0,76373.5,144860.1,216.17,26.402,1982.04,17537.4,6810.6,12232.0,-112.0,2.05,65700.0
Ba8Cu5Si25Ge16,760,1455.0,3280.2435,3606.0,51.0,75.24,70.01,96.28,235.0,39616.0,76373.5,144860.1,216.17,26.402,1982.04,17537.4,6810.6,12232.0,-111.0,1.92,68550.0
SnS,300,66.0,150.776,168.0,2.0,2.33,2.43,4.54,10.0,1709.0,891.1,3261.0,9.38,0.937,8.7465,305.6,66.869,211.0,211.3,3.28,69230.0
SnS,423,66.0,150.776,168.0,2.0,2.33,2.43,4.54,10.0,1709.0,891.1,3261.0,9.38,0.937,8.7465,305.6,66.869,211.0,256.0,2.16,38149.0
SnS,573,66.0,150.776,168.0,2.0,2.33,2.43,4.54,10.0,1709.0,891.1,3261.0,9.38,0.937,8.7465,305.6,66.869,211.0,305.0,1.47,19318.0
SnS,723,66.0,150.776,168.0,2.0,2.33,2.43,4.54,10.0,1709.0,891.1,3261.0,9.38,0.937,8.7465,305.6,66.869,211.0,413.0,1.03,6500.0
SnS,873,66.0,150.776,168.0,2.0,2.33,2.43,4.54,10.0,1709.0,891.1,3261.0,9.38,0.937,8.7465,305.6,66.869,211.0,361.0,0.73,5700.0
SnS0.88Se0.12,300,68.16,156.40328,168.12,2.0,2.348,2.4468,4.5364,10.0,1701.92,903.604,3289.836,9.7064,0.8902,9.34368,308.948,66.89912,204.28,184.0,2.37,102724.0
SnS0.88Se0.12,423,68.16,156.40328,168.12,2.0,2.348,2.4468,4.5364,10.0,1701.92,903.604,3289.836,9.7064,0.8902,9.34368,308.948,66.89912,204.28,213.0,1.82,54487.0
SnS0.88Se0.12,573,68.16,156.40328,168.12,2.0,2.348,2.4468,4.5364,10.0,1701.92,903.604,3289.836,9.7064,0.8902,9.34368,308.948,66.89912,204.28,250.0,1.27,23000.0
SnS0.88Se0.12,872,68.16,156.40328,168.12,2.0,2.348,2.4468,4.5364,10.0,1701.92,903.604,3289.836,9.7064,0.8902,9.34368,308.948,66.89912,204.28,378.0,1.0,6200.0
SnS0.88Se0.12,723,68.16,156.40328,168.12,2.0,2.348,2.4468,4.5364,10.0,1701.92,903.604,3289.836,9.7064,0.8902,9.34368,308.948,66.89912,204.28,377.0,0.99,8150.0
SnS0.91Se0.09,300,67.62,154.99646,168.09,2.0,2.3435,2.4426,4.5373,10.0,1703.69,900.478,3282.627,9.6248,0.9019,9.194385,308.111,66.89159,205.96,204.0,2.3,128084.0
SnS0.91Se0.09,423,67.62,154.99646,168.09,2.0,2.3435,2.4426,4.5373,10.0,1703.69,900.478,3282.627,9.6248,0.9019,9.194385,308.111,66.89159,205.96,243.0,1.71,73350.0
SnS0.91Se0.09,573,67.62,154.99646,168.09,2.0,2.3435,2.4426,4.5373,10.0,1703.69,900.478,3282.627,9.6248,0.9019,9.194385,308.111,66.89159,205.96,293.0,1.22,31650.0
SnS0.91Se0.09,723,67.62,154.99646,168.09,2.0,2.3435,2.4426,4.5373,10.0,1703.69,900.478,3282.627,9.6248,0.9019,9.194385,308.111,66.89159,205.96,375.0,0.87,12200.0
SnS0.91Se0.09,873,67.62,154.99646,168.09,2.0,2.3435,2.4426,4.5373,10.0,1703.69,900.478,3282.627,9.6248,0.9019,9.194385,308.111,66.89159,205.96,379.0,0.63,7500.0
SnS0.94Se0.06,300,67.08,153.58964,168.06,2.0,2.339,2.4384,4.5382,10.0,1705.46,897.352,3275.418,9.5432,0.9136,9.04509,307.274,66.88406,207.64,218.0,2.55,88600.0
SnS0.94Se0.06,423,67.08,153.58964,168.06,2.0,2.339,2.4384,4.5382,10.0,1705.46,897.352,3275.418,9.5432,0.9136,9.04509,307.274,66.88406,207.64,259.0,1.81,47100.0
SnS0.94Se0.06,573,67.08,153.58964,168.06,2.0,2.339,2.4384,4.5382,10.0,1705.46,897.352,3275.418,9.5432,0.9136,9.04509,307.274,66.88406,207.64,305.0,1.33,20600.0
SnS0.94Se0.06,723,67.08,153.58964,168.06,2.0,2.339,2.4384,4.5382,10.0,1705.46,897.352,3275.418,9.5432,0.9136,9.04509,307.274,66.88406,207.64,370.0,1.03,9400.0
SnS0.94Se0.06,873,67.08,153.58964,168.06,2.0,2.339,2.4384,4.5382,10.0,1705.46,897.352,3275.418,9.5432,0.9136,9.04509,307.274,66.88406,207.64,382.0,0.67,6730.0
SnS0.97Se0.03,300,66.54,152.18282,168.03,2.0,2.3345,2.4342,4.5391,10.0,1707.23,894.226,3268.209,9.4616,0.9253,8.895795,306.437,66.87653,209.32,215.0,2.92,73400.0
SnS0.97Se0.03,423,66.54,152.18282,168.03,2.0,2.3345,2.4342,4.5391,10.0,1707.23,894.226,3268.209,9.4616,0.9253,8.895795,306.437,66.87653,209.32,253.0,2.19,41300.0
SnS0.97Se0.03,573,66.54,152.18282,168.03,2.0,2.3345,2.4342,4.5391,10.0,1707.23,894.226,3268.209,9.4616,0.9253,8.895795,306.437,66.87653,209.32,300.0,1.49,20200.0
TlCr5Se8,323,473.0,1096.0438,1033.0,19.0,18.1,17.11,30.32,81.0,11382.0,15148.1,24121.1,86.17,4.94,142.194,2187.2,518.76,1451.0,226.0,0.71,6670.0
TlCr5Se8,423,473.0,1096.0438,1033.0,19.0,18.1,17.11,30.32,81.0,11382.0,15148.1,24121.1,86.17,4.94,142.194,2187.2,518.76,1451.0,247.0,0.71,5878.0
TlCr5Se8,523,473.0,1096.0438,1033.0,19.0,18.1,17.11,30.32,81.0,11382.0,15148.1,24121.1,86.17,4.94,142.194,2187.2,518.76,1451.0,267.0,0.71,5400.0
TlCr5Se8,623,473.0,1096.0438,1033.0,19.0,18.1,17.11,30.32,81.0,11382.0,15148.1,24121.1,86.17,4.94,142.194,2187.2,518.76,1451.0,284.0,0.69,5010.0
TlCr5Se8,723,473.0,1096.0438,1033.0,19.0,18.1,17.11,30.32,81.0,11382.0,15148.1,24121.1,86.17,4.94,142.194,2187.2,518.76,1451.0,296.0,0.68,4880.0
TlCr5Se8,823,473.0,1096.0438,1033.0,19.0,18.1,17.11,30.32,81.0,11382.0,15148.1,24121.1,86.17,4.94,142.194,2187.2,518.76,1451.0,295.0,0.7,5000.0
LaCo0.5(Ni0.5Fe0.5)0.5O3,300,108.0,245.0054,332.0,7.0,4.9125,5.125,13.295,30.0,5234.75,3125.05,7075.75,14.79429,3.38,22.78027,792.4797,106.30522,440.5,109.0,0.07,1060.0
LaCo0.5Fe0.5O3,300,107.5,244.2938,330.5,7.0,4.93,5.135,13.275,29.5,5241.0,3145.55,7080.75,14.53429,3.38,21.86277,787.2797,103.68022,441.5,655.0,0.22,5.0
LaCo0.75Fe0.25O3,300,107.75,245.06535,331.25,7.0,4.92,5.1375,13.2875,29.75,5240.5,3135.55,7110.75,14.79429,3.375,22.46027,794.0047,108.63022,432.75,629.0,0.31,22.0
LaCo0.75Ni0.25O3,300,108.25,245.77695,332.75,7.0,4.9025,5.1275,13.3075,30.25,5234.25,3115.05,7105.75,15.05429,3.375,23.37777,799.2047,111.25522,431.75,114.0,0.33,4340.0
LaCo0.8(Ni0.5Fe0.5)0.2O3,300,108.0,245.5043,332.0,7.0,4.911,5.134,13.298,30.0,5237.9,3125.35,7114.75,14.95029,3.374,22.94677,797.4297,110.67022,430.6,234.0,0.16,1380.0
LaCo0.9(Ni0.5Fe0.5)0.1O3,300,108.0,245.6706,332.0,7.0,4.9105,5.137,13.299,30.0,5238.95,3125.45,7127.75,15.00229,3.372,23.00227,799.0797,112.12522,427.3,328.0,0.48,829.0
LaCo0.95Fe0.05O3,300,107.95,245.68259,331.85,7.0,4.912,5.1395,13.2975,29.95,5240.1,3127.55,7134.75,15.00229,3.371,22.93827,799.3847,112.59022,425.75,615.0,0.29,45.0
LaCo0.95Ni0.05O3,300,108.05,245.82491,332.15,7.0,4.9085,5.1375,13.3015,30.05,5238.85,3123.45,7133.75,15.05429,3.371,23.12177,800.4247,113.11522,425.55,302.0,0.55,1496.0
LaCo0.9Fe0.1O3,300,107.9,245.52828,331.7,7.0,4.914,5.139,13.295,29.9,5240.2,3129.55,7128.75,14.95029,3.372,22.81877,798.0397,111.60022,427.5,599.0,0.26,39.0
LaCo0.9Ni0.1O3,300,108.1,245.81292,332.3,7.0,4.907,5.135,13.303,30.1,5237.7,3121.35,7126.75,15.05429,3.372,23.18577,800.1197,112.65022,427.1,265.0,0.43,1518.0
LaCoO3,300,108.0,245.8369,332.0,7.0,4.91,5.14,13.3,30.0,5240.0,3125.55,7140.75,15.05429,3.37,23.05777,800.7297,113.58022,424.0,600.0,0.43,64.0
Bi0.92Ag0.08CuSeO,323,151.12,359.3967964,324.32,4.92,4.4076,4.7356,9.9028,28.48,3705.24,2500.48,5773.76,23.56143,1.7492,31.26659,457.8723,443.10714,280.04,185.0,0.53,2420.0
Bi0.92Ag0.08CuSeO,373,151.12,359.3967964,324.32,4.92,4.4076,4.7356,9.9028,28.48,3705.24,2500.48,5773.76,23.56143,1.7492,31.26659,457.8723,443.10714,280.04,194.0,0.53,2190.0
Bi0.92Ag0.08CuSeO,423,151.12,359.3967964,324.32,4.92,4.4076,4.7356,9.9028,28.48,3705.24,2500.48,5773.76,23.56143,1.7492,31.26659,457.8723,443.10714,280.04,203.0,0.48,1910.0
Bi0.92Ag0.08CuSeO,473,151.12,359.3967964,324.32,4.92,4.4076,4.7356,9.9028,28.48,3705.24,2500.48,5773.76,23.56143,1.7492,31.26659,457.8723,443.10714,280.04,221.0,0.45,1675.0
Bi0.92Ag0.08CuSeO,523,151.12,359.3967964,324.32,4.92,4.4076,4.7356,9.9028,28.48,3705.24,2500.48,5773.76,23.56143,1.7492,31.26659,457.8723,443.10714,280.04,255.0,0.44,1880.0
Bi0.92Ag0.08CuSeO,573,151.12,359.3967964,324.32,4.92,4.4076,4.7356,9.9028,28.48,3705.24,2500.48,5773.76,23.56143,1.7492,31.26659,457.8723,443.10714,280.04,293.0,0.43,2020.0
Bi0.92Ag0.08CuSeO,673,151.12,359.3967964,324.32,4.92,4.4076,4.7356,9.9028,28.48,3705.24,2500.48,5773.76,23.56143,1.7492,31.26659,457.8723,443.10714,280.04,331.0,0.43,2210.0
Bi0.92Ag0.08CuSeO,723,151.12,359.3967964,324.32,4.92,4.4076,4.7356,9.9028,28.48,3705.24,2500.48,5773.76,23.56143,1.7492,31.26659,457.8723,443.10714,280.04,333.0,0.41,2310.0
Bi0.92Ag0.08CuSeO,773,151.12,359.3967964,324.32,4.92,4.4076,4.7356,9.9028,28.48,3705.24,2500.48,5773.76,23.56143,1.7492,31.26659,457.8723,443.10714,280.04,336.0,0.4,2325.0
Bi0.94Ag0.06CuSeO,323,151.84,361.4190398,324.74,4.94,4.4032,4.7342,9.9046,28.36,3704.68,2486.66,5760.72,23.54643,1.7469,31.26659,454.9567,434.68454,275.78,223.0,0.55,1662.0
Bi0.94Ag0.06CuSeO,373,151.84,361.4190398,324.74,4.94,4.4032,4.7342,9.9046,28.36,3704.68,2486.66,5760.72,23.54643,1.7469,31.26659,454.9567,434.68454,275.78,236.0,0.55,1576.0
Bi0.94Ag0.06CuSeO,423,151.84,361.4190398,324.74,4.94,4.4032,4.7342,9.9046,28.36,3704.68,2486.66,5760.72,23.54643,1.7469,31.26659,454.9567,434.68454,275.78,250.0,0.52,1430.0
Bi0.94Ag0.06CuSeO,473,151.84,361.4190398,324.74,4.94,4.4032,4.7342,9.9046,28.36,3704.68,2486.66,5760.72,23.54643,1.7469,31.26659,454.9567,434.68454,275.78,260.0,0.5,1470.0
Bi0.94Ag0.06CuSeO,523,151.84,361.4190398,324.74,4.94,4.4032,4.7342,9.9046,28.36,3704.68,2486.66,5760.72,23.54643,1.7469,31.26659,454.9567,434.68454,275.78,274.0,0.49,1580.0
Bi0.94Ag0.06CuSeO,573,151.84,361.4190398,324.74,4.94,4.4032,4.7342,9.9046,28.36,3704.68,2486.66,5760.72,23.54643,1.7469,31.26659,454.9567,434.68454,275.78,297.0,0.48,1649.0
Bi0.94Ag0.06CuSeO,673,151.84,361.4190398,324.74,4.94,4.4032,4.7342,9.9046,28.36,3704.68,2486.66,5760.72,23.54643,1.7469,31.26659,454.9567,434.68454,275.78,322.0,0.49,1934.0
Bi0.96Ag0.04CuSeO,323,152.56,363.4412832,325.16,4.96,4.3988,4.7328,9.9064,28.24,3704.12,2472.84,5747.68,23.53143,1.7446,31.26659,452.0411,426.26194,271.52,229.0,0.58,1623.0
Bi0.96Ag0.04CuSeO,373,152.56,363.4412832,325.16,4.96,4.3988,4.7328,9.9064,28.24,3704.12,2472.84,5747.68,23.53143,1.7446,31.26659,452.0411,426.26194,271.52,249.0,0.57,1565.0
Bi0.96Ag0.04CuSeO,423,152.56,363.4412832,325.16,4.96,4.3988,4.7328,9.9064,28.24,3704.12,2472.84,5747.68,23.53143,1.7446,31.26659,452.0411,426.26194,271.52,268.0,0.54,1477.0
Bi0.96Ag0.04CuSeO,473,152.56,363.4412832,325.16,4.96,4.3988,4.7328,9.9064,28.24,3704.12,2472.84,5747.68,23.53143,1.7446,31.26659,452.0411,426.26194,271.52,275.0,0.53,1483.0
Bi0.96Ag0.04CuSeO,523,152.56,363.4412832,325.16,4.96,4.3988,4.7328,9.9064,28.24,3704.12,2472.84,5747.68,23.53143,1.7446,31.26659,452.0411,426.26194,271.52,280.0,0.52,1596.0
Bi0.96Ag0.04CuSeO,573,152.56,363.4412832,325.16,4.96,4.3988,4.7328,9.9064,28.24,3704.12,2472.84,5747.68,23.53143,1.7446,31.26659,452.0411,426.26194,271.52,283.0,0.51,1781.0
Bi0.96Ag0.04CuSeO,623,152.56,363.4412832,325.16,4.96,4.3988,4.7328,9.9064,28.24,3704.12,2472.84,5747.68,23.53143,1.7446,31.26659,452.0411,426.26194,271.52,288.0,0.52,1947.0
Bi0.96Ag0.04CuSeO,723,152.56,363.4412832,325.16,4.96,4.3988,4.7328,9.9064,28.24,3704.12,2472.84,5747.68,23.53143,1.7446,31.26659,452.0411,426.26194,271.52,313.0,0.49,2360.0
Bi0.96Ag0.04CuSeO,823,152.56,363.4412832,325.16,4.96,4.3988,4.7328,9.9064,28.24,3704.12,2472.84,5747.68,23.53143,1.7446,31.26659,452.0411,426.26194,271.52,340.0,0.47,2675.0
Bi0.96Ag0.04CuSeO,873,152.56,363.4412832,325.16,4.96,4.3988,4.7328,9.9064,28.24,3704.12,2472.84,5747.68,23.53143,1.7446,31.26659,452.0411,426.26194,271.52,343.0,0.47,2735.0
Bi0.9Ag0.1CuSeO,323,150.4,357.374553,323.9,4.9,4.412,4.737,9.901,28.6,3705.8,2514.3,5786.8,23.57643,1.7515,31.26659,460.7879,451.52974,284.3,160.0,0.56,2600.0
Bi0.9Ag0.1CuSeO,373,150.4,357.374553,323.9,4.9,4.412,4.737,9.901,28.6,3705.8,2514.3,5786.8,23.57643,1.7515,31.26659,460.7879,451.52974,284.3,179.0,0.56,2351.0
Bi0.9Ag0.1CuSeO,423,150.4,357.374553,323.9,4.9,4.412,4.737,9.901,28.6,3705.8,2514.3,5786.8,23.57643,1.7515,31.26659,460.7879,451.52974,284.3,200.0,0.55,2079.0
Bi0.9Ag0.1CuSeO,473,150.4,357.374553,323.9,4.9,4.412,4.737,9.901,28.6,3705.8,2514.3,5786.8,23.57643,1.7515,31.26659,460.7879,451.52974,284.3,235.0,0.53,1870.0
Bi0.9Ag0.1CuSeO,523,150.4,357.374553,323.9,4.9,4.412,4.737,9.901,28.6,3705.8,2514.3,5786.8,23.57643,1.7515,31.26659,460.7879,451.52974,284.3,266.0,0.52,1900.0
Bi0.9Ag0.1CuSeO,573,150.4,357.374553,323.9,4.9,4.412,4.737,9.901,28.6,3705.8,2514.3,5786.8,23.57643,1.7515,31.26659,460.7879,451.52974,284.3,288.0,0.5,1934.0
Bi0.9Ag0.1CuSeO,623,150.4,357.374553,323.9,4.9,4.412,4.737,9.901,28.6,3705.8,2514.3,5786.8,23.57643,1.7515,31.26659,460.7879,451.52974,284.3,316.0,0.5,2030.0
Bi0.9Ag0.1CuSeO,673,150.4,357.374553,323.9,4.9,4.412,4.737,9.901,28.6,3705.8,2514.3,5786.8,23.57643,1.7515,31.26659,460.7879,451.52974,284.3,317.0,0.48,2106.0
Bi0.9Ag0.1CuSeO,723,150.4,357.374553,323.9,4.9,4.412,4.737,9.901,28.6,3705.8,2514.3,5786.8,23.57643,1.7515,31.26659,460.7879,451.52974,284.3,325.0,0.46,2130.0
Bi0.9Ag0.1CuSeO,773,150.4,357.374553,323.9,4.9,4.412,4.737,9.901,28.6,3705.8,2514.3,5786.8,23.57643,1.7515,31.26659,460.7879,451.52974,284.3,326.0,0.45,2200.0
Bi0.9Ag0.1CuSeO,823,150.4,357.374553,323.9,4.9,4.412,4.737,9.901,28.6,3705.8,2514.3,5786.8,23.57643,1.7515,31.26659,460.7879,451.52974,284.3,335.0,0.44,2500.0
Bi0.9Ag0.1CuSeO,873,150.4,357.374553,323.9,4.9,4.412,4.737,9.901,28.6,3705.8,2514.3,5786.8,23.57643,1.7515,31.26659,460.7879,451.52974,284.3,336.0,0.43,2600.0
BiCuSeO,323,154.0,367.48577,326.0,5.0,4.39,4.73,9.91,28.0,3703.0,2445.2,5721.6,23.50143,1.74,31.26659,446.2099,409.41674,263.0,488.0,0.81,536.0
BiCuSeO,373,154.0,367.48577,326.0,5.0,4.39,4.73,9.91,28.0,3703.0,2445.2,5721.6,23.50143,1.74,31.26659,446.2099,409.41674,263.0,464.0,0.72,497.0
BiCuSeO,423,154.0,367.48577,326.0,5.0,4.39,4.73,9.91,28.0,3703.0,2445.2,5721.6,23.50143,1.74,31.26659,446.2099,409.41674,263.0,443.0,0.66,500.0
BiCuSeO,473,154.0,367.48577,326.0,5.0,4.39,4.73,9.91,28.0,3703.0,2445.2,5721.6,23.50143,1.74,31.26659,446.2099,409.41674,263.0,424.0,0.61,589.0
BiCuSeO,523,154.0,367.48577,326.0,5.0,4.39,4.73,9.91,28.0,3703.0,2445.2,5721.6,23.50143,1.74,31.26659,446.2099,409.41674,263.0,408.0,0.57,848.0
BiCuSeO,573,154.0,367.48577,326.0,5.0,4.39,4.73,9.91,28.0,3703.0,2445.2,5721.6,23.50143,1.74,31.26659,446.2099,409.41674,263.0,390.0,0.54,1218.0
BiCuSeO,623,154.0,367.48577,326.0,5.0,4.39,4.73,9.91,28.0,3703.0,2445.2,5721.6,23.50143,1.74,31.26659,446.2099,409.41674,263.0,374.0,0.52,1550.0
BiCuSeO,673,154.0,367.48577,326.0,5.0,4.39,4.73,9.91,28.0,3703.0,2445.2,5721.6,23.50143,1.74,31.26659,446.2099,409.41674,263.0,363.0,0.49,1800.0
BiCuSeO,723,154.0,367.48577,326.0,5.0,4.39,4.73,9.91,28.0,3703.0,2445.2,5721.6,23.50143,1.74,31.26659,446.2099,409.41674,263.0,350.0,0.48,2000.0
BiCuSeO,873,154.0,367.48577,326.0,5.0,4.39,4.73,9.91,28.0,3703.0,2445.2,5721.6,23.50143,1.74,31.26659,446.2099,409.41674,263.0,326.0,0.44,2450.0
Bi2Te3,373,322.0,800.76074,442.0,5.0,6.55,6.97,10.34,28.0,4013.0,3256.25,7455.15,38.22,0.84,75.07,367.25,22.79,480.0,-143.0,0.9,107500.0
Bi2Te3,473,322.0,800.76074,442.0,5.0,6.55,6.97,10.34,28.0,4013.0,3256.25,7455.15,38.22,0.84,75.07,367.25,22.79,480.0,-157.0,0.96,77300.0
Bi2Te3,498,322.0,800.76074,442.0,5.0,6.55,6.97,10.34,28.0,4013.0,3256.25,7455.15,38.22,0.84,75.07,367.25,22.79,480.0,-158.0,0.94,72257.0
Bi2Te3,398,322.0,800.76074,442.0,5.0,6.55,6.97,10.34,28.0,4013.0,3256.25,7455.15,38.22,0.84,75.07,367.25,22.79,480.0,-147.0,0.84,98421.0
Bi2Te3,458,322.0,800.76074,442.0,5.0,6.55,6.97,10.34,28.0,4013.0,3256.25,7455.15,38.22,0.84,75.07,367.25,22.79,480.0,-155.0,0.87,83333.0
Bi2Te3,423,322.0,800.76074,442.0,5.0,6.55,6.97,10.34,28.0,4013.0,3256.25,7455.15,38.22,0.84,75.07,367.25,22.79,480.0,-152.0,0.76,90500.0
Ce0.2Bi1.8Te3,498,317.0,786.987666,427.8,5.4,6.634,7.008,10.16,27.6,3979.2,3361.65,7794.55,37.602,0.854,73.902,429.09,23.496,516.4,-155.0,0.67,59028.0
Ce0.2Bi1.8Te3,373,317.0,786.987666,427.8,5.4,6.634,7.008,10.16,27.6,3979.2,3361.65,7794.55,37.602,0.854,73.902,429.09,23.496,516.4,-141.0,0.58,84083.0
Ce0.2Bi1.8Te3,458,317.0,786.987666,427.8,5.4,6.634,7.008,10.16,27.6,3979.2,3361.65,7794.55,37.602,0.854,73.902,429.09,23.496,516.4,-153.0,0.57,67400.0
Ce0.2Bi1.8Te3,473,317.0,786.987666,427.8,5.4,6.634,7.008,10.16,27.6,3979.2,3361.65,7794.55,37.602,0.854,73.902,429.09,23.496,516.4,-155.0,0.57,63090.0
Ce0.2Bi1.8Te3,423,317.0,786.987666,427.8,5.4,6.634,7.008,10.16,27.6,3979.2,3361.65,7794.55,37.602,0.854,73.902,429.09,23.496,516.4,-150.0,0.54,72257.0
Ce0.2Bi1.8Te3,398,317.0,786.987666,427.8,5.4,6.634,7.008,10.16,27.6,3979.2,3361.65,7794.55,37.602,0.854,73.902,429.09,23.496,516.4,-147.0,0.51,77900.0
Sm0.2Bi1.8Te3,373,317.8,789.036666,429.4,5.4,6.74,7.002,10.17,27.6,3981.4,3416.85,7501.95,37.774,0.856,74.536,379.57,23.876,510.8,-143.0,0.73,74600.0
Sm0.2Bi1.8Te3,498,317.8,789.036666,429.4,5.4,6.74,7.002,10.17,27.6,3981.4,3416.85,7501.95,37.774,0.856,74.536,379.57,23.876,510.8,-156.0,0.81,52300.0
Sm0.2Bi1.8Te3,473,317.8,789.036666,429.4,5.4,6.74,7.002,10.17,27.6,3981.4,3416.85,7501.95,37.774,0.856,74.536,379.57,23.876,510.8,-156.0,0.74,55600.0
Sm0.2Bi1.8Te3,458,317.8,789.036666,429.4,5.4,6.74,7.002,10.17,27.6,3981.4,3416.85,7501.95,37.774,0.856,74.536,379.57,23.876,510.8,-155.0,0.69,56600.0
Sm0.2Bi1.8Te3,398,317.8,789.036666,429.4,5.4,6.74,7.002,10.17,27.6,3981.4,3416.85,7501.95,37.774,0.856,74.536,379.57,23.876,510.8,-148.0,0.6,69000.0
Sm0.2Bi1.8Te3,423,317.8,789.036666,429.4,5.4,6.74,7.002,10.17,27.6,3981.4,3416.85,7501.95,37.774,0.856,74.536,379.57,23.876,510.8,-152.0,0.62,64000.0
Y0.2Bi1.8Te3,498,313.2,776.745836,427.2,5.2,6.688,7.002,10.18,27.6,3992.4,3506.65,7810.55,37.164,0.876,75.09,418.89,24.656,516.4,-152.0,0.83,59045.0
Y0.2Bi1.8Te3,473,313.2,776.745836,427.2,5.2,6.688,7.002,10.18,27.6,3992.4,3506.65,7810.55,37.164,0.876,75.09,418.89,24.656,516.4,-152.0,0.75,62334.0
Y0.2Bi1.8Te3,458,313.2,776.745836,427.2,5.2,6.688,7.002,10.18,27.6,3992.4,3506.65,7810.55,37.164,0.876,75.09,418.89,24.656,516.4,-150.0,0.74,66600.0
Y0.2Bi1.8Te3,373,313.2,776.745836,427.2,5.2,6.688,7.002,10.18,27.6,3992.4,3506.65,7810.55,37.164,0.876,75.09,418.89,24.656,516.4,-138.0,0.63,84900.0
Y0.2Bi1.8Te3,398,313.2,776.745836,427.2,5.2,6.688,7.002,10.18,27.6,3992.4,3506.65,7810.55,37.164,0.876,75.09,418.89,24.656,516.4,-143.0,0.6,78100.0
Y0.2Bi1.8Te3,423,313.2,776.745836,427.2,5.2,6.688,7.002,10.18,27.6,3992.4,3506.65,7810.55,37.164,0.876,75.09,418.89,24.656,516.4,-147.0,0.58,72086.0
Cu3P0.6Ge0.4S4,350,172.8,366.5302572,625.4,11.0,8.958,9.344,18.138,61.6,7147.0,6290.82,12965.0,38.38,4.57,61.1902,1079.7374,1228.177,1046.2,57.0,1.63,97400.0
Cu3P0.6Ge0.4S4,400,172.8,366.5302572,625.4,11.0,8.958,9.344,18.138,61.6,7147.0,6290.82,12965.0,38.38,4.57,61.1902,1079.7374,1228.177,1046.2,65.0,1.58,89800.0
Cu3P0.6Ge0.4S4,500,172.8,366.5302572,625.4,11.0,8.958,9.344,18.138,61.6,7147.0,6290.82,12965.0,38.38,4.57,61.1902,1079.7374,1228.177,1046.2,82.0,1.52,73200.0
Cu3P0.7Ge0.3S4,350,171.1,362.3666334,625.8,11.0,8.931,9.328,18.156,61.7,7172.0,6200.49,12710.0,38.03,4.615,57.5619,1047.8603,1222.2105,1023.9,68.0,1.31,57975.0
Cu3P0.7Ge0.3S4,400,171.1,362.3666334,625.8,11.0,8.931,9.328,18.156,61.7,7172.0,6200.49,12710.0,38.03,4.615,57.5619,1047.8603,1222.2105,1023.9,78.0,1.26,54300.0
Cu3P0.7Ge0.3S4,500,171.1,362.3666334,625.8,11.0,8.931,9.328,18.156,61.7,7172.0,6200.49,12710.0,38.03,4.615,57.5619,1047.8603,1222.2105,1023.9,97.0,1.2,47000.0
Cu3P0.8Ge0.2S4,350,169.4,358.2030096,626.2,11.0,8.904,9.312,18.174,61.8,7197.0,6110.16,12455.0,37.68,4.66,53.9336,1015.9832,1216.244,1001.6,85.0,1.04,32250.0
Cu3P0.8Ge0.2S4,400,169.4,358.2030096,626.2,11.0,8.904,9.312,18.174,61.8,7197.0,6110.16,12455.0,37.68,4.66,53.9336,1015.9832,1216.244,1001.6,96.0,0.98,30740.0
Cu3P0.8Ge0.2S4,500,169.4,358.2030096,626.2,11.0,8.904,9.312,18.174,61.8,7197.0,6110.16,12455.0,37.68,4.66,53.9336,1015.9832,1216.244,1001.6,122.0,0.92,27600.0
Cu3P0.9Ge0.1S4,350,167.7,354.0393858,626.6,11.0,8.877,9.296,18.192,61.9,7222.0,6019.83,12200.0,37.33,4.705,50.3053,984.1061,1210.2775,979.3,127.0,0.79,7375.0
Cu3P0.9Ge0.1S4,400,167.7,354.0393858,626.6,11.0,8.877,9.296,18.192,61.9,7222.0,6019.83,12200.0,37.33,4.705,50.3053,984.1061,1210.2775,979.3,144.0,0.73,7600.0
Cu3P0.9Ge0.1S4,500,167.7,354.0393858,626.6,11.0,8.877,9.296,18.192,61.9,7222.0,6019.83,12200.0,37.33,4.705,50.3053,984.1061,1210.2775,979.3,177.0,0.67,7940.0
Yb10LaCdSb9,323,1264.0,3077.5565,1238.0,41.0,37.73,31.19,32.24,90.0,14942.0,20846.05,39465.15,144.71,3.81,267.822,2496.83,678.0,4132.0,32.0,0.89,28782.0
Yb10LaCdSb9,473,1264.0,3077.5565,1238.0,41.0,37.73,31.19,32.24,90.0,14942.0,20846.05,39465.15,144.71,3.81,267.822,2496.83,678.0,4132.0,41.0,0.85,28800.0
Yb10LaCdSb9,573,1264.0,3077.5565,1238.0,41.0,37.73,31.19,32.24,90.0,14942.0,20846.05,39465.15,144.71,3.81,267.822,2496.83,678.0,4132.0,49.0,0.86,27725.0
Yb10LaCdSb9,673,1264.0,3077.5565,1238.0,41.0,37.73,31.19,32.24,90.0,14942.0,20846.05,39465.15,144.71,3.81,267.822,2496.83,678.0,4132.0,52.0,0.88,29695.0
Yb10LaCdSb9,1023,1264.0,3077.5565,1238.0,41.0,37.73,31.19,32.24,90.0,14942.0,20846.05,39465.15,144.71,3.81,267.822,2496.83,678.0,4132.0,58.0,1.59,38935.0
Yb10LaCdSb9,773,1264.0,3077.5565,1238.0,41.0,37.73,31.19,32.24,90.0,14942.0,20846.05,39465.15,144.71,3.81,267.822,2496.83,678.0,4132.0,57.0,0.91,31707.0
Yb10LaCdSb9,973,1264.0,3077.5565,1238.0,41.0,37.73,31.19,32.24,90.0,14942.0,20846.05,39465.15,144.71,3.81,267.822,2496.83,678.0,4132.0,59.0,1.29,37440.0
Yb10LaCdSb9,873,1264.0,3077.5565,1238.0,41.0,37.73,31.19,32.24,90.0,14942.0,20846.05,39465.15,144.71,3.81,267.822,2496.83,678.0,4132.0,60.0,1.0,33669.0
Bi2.0S2.79Se0.21,323,217.78,524.00648,436.21,5.0,5.5315,6.0094,11.7737,28.0,4393.61,2268.032,5870.313,26.2812,2.2881,28.797565,244.859,16.59971,222.24,-508.0,0.72,444.0
Bi2.0S2.79Se0.21,423,217.78,524.00648,436.21,5.0,5.5315,6.0094,11.7737,28.0,4393.61,2268.032,5870.313,26.2812,2.2881,28.797565,244.859,16.59971,222.24,-530.0,0.61,379.0
Bi2.0S2.79Se0.21,523,217.78,524.00648,436.21,5.0,5.5315,6.0094,11.7737,28.0,4393.61,2268.032,5870.313,26.2812,2.2881,28.797565,244.859,16.59971,222.24,-553.0,0.55,292.0
Bi2.0S2.79Se0.21,623,217.78,524.00648,436.21,5.0,5.5315,6.0094,11.7737,28.0,4393.61,2268.032,5870.313,26.2812,2.2881,28.797565,244.859,16.59971,222.24,-561.0,0.51,268.0
Bi2.0S2.79Se0.21,723,217.78,524.00648,436.21,5.0,5.5315,6.0094,11.7737,28.0,4393.61,2268.032,5870.313,26.2812,2.2881,28.797565,244.859,16.59971,222.24,-536.0,0.48,419.0
Bi2.0S2.85Se0.15,323,216.7,521.19284,436.15,5.0,5.5225,6.001,11.7755,28.0,4397.15,2261.78,5855.895,26.118,2.3115,28.498975,243.185,16.58465,225.6,-439.0,0.77,938.0
Bi2.0S2.85Se0.15,423,216.7,521.19284,436.15,5.0,5.5225,6.001,11.7755,28.0,4397.15,2261.78,5855.895,26.118,2.3115,28.498975,243.185,16.58465,225.6,-470.0,0.64,718.0
Bi2.0S2.85Se0.15,523,216.7,521.19284,436.15,5.0,5.5225,6.001,11.7755,28.0,4397.15,2261.78,5855.895,26.118,2.3115,28.498975,243.185,16.58465,225.6,-508.0,0.57,530.0
Bi2.0S2.85Se0.15,623,216.7,521.19284,436.15,5.0,5.5225,6.001,11.7755,28.0,4397.15,2261.78,5855.895,26.118,2.3115,28.498975,243.185,16.58465,225.6,-516.0,0.53,403.0
Bi2.0S2.85Se0.15,723,216.7,521.19284,436.15,5.0,5.5225,6.001,11.7755,28.0,4397.15,2261.78,5855.895,26.118,2.3115,28.498975,243.185,16.58465,225.6,-495.0,0.51,547.0
Bi2.0S2.91Se0.09,323,215.62,518.3792,436.09,5.0,5.5135,5.9926,11.7773,28.0,4400.69,2255.528,5841.477,25.9548,2.3349,28.200385,241.511,16.56959,228.96,-461.0,0.81,623.0
Bi2.0S2.91Se0.09,423,215.62,518.3792,436.09,5.0,5.5135,5.9926,11.7773,28.0,4400.69,2255.528,5841.477,25.9548,2.3349,28.200385,241.511,16.56959,228.96,-476.0,0.66,562.0
Bi2.0S2.91Se0.09,523,215.62,518.3792,436.09,5.0,5.5135,5.9926,11.7773,28.0,4400.69,2255.528,5841.477,25.9548,2.3349,28.200385,241.511,16.56959,228.96,-483.0,0.59,464.0
Bi2.0S2.91Se0.09,623,215.62,518.3792,436.09,5.0,5.5135,5.9926,11.7773,28.0,4400.69,2255.528,5841.477,25.9548,2.3349,28.200385,241.511,16.56959,228.96,-518.0,0.55,373.0
Bi2.0S2.91Se0.09,723,215.62,518.3792,436.09,5.0,5.5135,5.9926,11.7773,28.0,4400.69,2255.528,5841.477,25.9548,2.3349,28.200385,241.511,16.56959,228.96,-475.0,0.52,470.0
Bi2.0S3.0,323,214.0,514.15874,436.0,5.0,5.5,5.98,11.78,28.0,4406.0,2246.15,5819.85,25.71,2.37,27.7525,239.0,16.547,234.0,-664.0,0.71,4.0
Bi2.0S3.0,423,214.0,514.15874,436.0,5.0,5.5,5.98,11.78,28.0,4406.0,2246.15,5819.85,25.71,2.37,27.7525,239.0,16.547,234.0,-641.0,0.58,34.0
Bi2.0S3.0,523,214.0,514.15874,436.0,5.0,5.5,5.98,11.78,28.0,4406.0,2246.15,5819.85,25.71,2.37,27.7525,239.0,16.547,234.0,-627.0,0.51,72.0
Bi2.0S3.0,623,214.0,514.15874,436.0,5.0,5.5,5.98,11.78,28.0,4406.0,2246.15,5819.85,25.71,2.37,27.7525,239.0,16.547,234.0,-601.0,0.47,83.0
Bi2.0S3.0,723,214.0,514.15874,436.0,5.0,5.5,5.98,11.78,28.0,4406.0,2246.15,5819.85,25.71,2.37,27.7525,239.0,16.547,234.0,-501.0,0.44,346.0
Cu3Sb0.90Ge0.10S4,323,200.1,435.747,628.4,11.0,9.192,9.584,18.066,61.9,7061.8,6548.04,13703.0,41.713,4.201,67.597,1042.616,1231.936,1126.9,91.0,4.0,123060.0
Cu3Sb0.92Ge0.08S4,323,200.48,436.73,628.52,11.0,9.1936,9.5872,18.0668,61.92,7063.24,6541.712,13685.4,41.7404,4.1988,67.2556,1037.5408,1231.224,1125.72,105.0,3.88,100816.0
Cu3Sb0.94Ge0.06S4,323,200.86,437.713,628.64,11.0,9.1952,9.5904,18.0676,61.94,7064.68,6535.384,13667.8,41.7678,4.1966,66.9142,1032.4656,1230.512,1124.54,132.0,3.44,58163.0
Cu3Sb0.98Ge0.02S4,323,201.62,439.679,628.88,11.0,9.1984,9.5968,18.0692,61.98,7067.56,6522.728,13632.6,41.8226,4.1922,66.2314,1022.3152,1229.088,1122.18,192.0,3.43,22857.0
Cu3SbS4,323,202.0,440.662,629.0,11.0,9.2,9.6,18.07,62.0,7069.0,6516.4,13615.0,41.85,4.19,65.89,1017.24,1228.376,1121.0,497.0,4.21,1650.0
Bi2Te1.95Se1.05,323,303.1,749.68874,440.95,5.0,6.34,6.7705,10.8125,28.0,4088.6,3012.125,7135.11,36.6975,0.966,63.7342,351.6575,20.8685,335.1,-167.0,0.98,52250.0
Bi2Te1.95Se1.05,373,303.1,749.68874,440.95,5.0,6.34,6.7705,10.8125,28.0,4088.6,3012.125,7135.11,36.6975,0.966,63.7342,351.6575,20.8685,335.1,-176.0,0.96,47800.0
Bi2Te1.95Se1.05,423,303.1,749.68874,440.95,5.0,6.34,6.7705,10.8125,28.0,4088.6,3012.125,7135.11,36.6975,0.966,63.7342,351.6575,20.8685,335.1,-185.0,0.93,43460.0
Bi2Te1.95Se1.05,573,303.1,749.68874,440.95,5.0,6.34,6.7705,10.8125,28.0,4088.6,3012.125,7135.11,36.6975,0.966,63.7342,351.6575,20.8685,335.1,-185.0,0.93,33000.0
Bi2Te1.95Se1.05,473,303.1,749.68874,440.95,5.0,6.34,6.7705,10.8125,28.0,4088.6,3012.125,7135.11,36.6975,0.966,63.7342,351.6575,20.8685,335.1,-188.0,0.91,39450.0
Bi2Te1.95Se1.05,523,303.1,749.68874,440.95,5.0,6.34,6.7705,10.8125,28.0,4088.6,3012.125,7135.11,36.6975,0.966,63.7342,351.6575,20.8685,335.1,-189.0,0.91,35850.0
Bi2Te2.01Se0.99,323,304.18,752.60714,441.01,5.0,6.352,6.7819,10.7855,28.0,4084.28,3026.075,7153.398,36.7845,0.9588,64.38196,352.5485,20.9783,343.38,-149.0,1.05,60000.0
Bi2Te2.01Se0.99,373,304.18,752.60714,441.01,5.0,6.352,6.7819,10.7855,28.0,4084.28,3026.075,7153.398,36.7845,0.9588,64.38196,352.5485,20.9783,343.38,-158.0,1.01,54400.0
Bi2Te2.01Se0.99,423,304.18,752.60714,441.01,5.0,6.352,6.7819,10.7855,28.0,4084.28,3026.075,7153.398,36.7845,0.9588,64.38196,352.5485,20.9783,343.38,-166.0,0.98,49100.0
Bi2Te2.01Se0.99,473,304.18,752.60714,441.01,5.0,6.352,6.7819,10.7855,28.0,4084.28,3026.075,7153.398,36.7845,0.9588,64.38196,352.5485,20.9783,343.38,-174.0,0.96,44173.0
Bi2Te2.01Se0.99,523,304.18,752.60714,441.01,5.0,6.352,6.7819,10.7855,28.0,4084.28,3026.075,7153.398,36.7845,0.9588,64.38196,352.5485,20.9783,343.38,-176.0,0.96,39210.0
Bi2Te2.1Se0.9,323,305.8,756.98474,441.1,5.0,6.37,6.799,10.745,28.0,4077.8,3047.0,7180.83,36.915,0.948,65.3536,353.885,21.143,355.8,-152.0,1.15,65612.0
Bi2Te2.1Se0.9,373,305.8,756.98474,441.1,5.0,6.37,6.799,10.745,28.0,4077.8,3047.0,7180.83,36.915,0.948,65.3536,353.885,21.143,355.8,-159.0,1.11,60000.0
Bi2Te2.1Se0.9,423,305.8,756.98474,441.1,5.0,6.37,6.799,10.745,28.0,4077.8,3047.0,7180.83,36.915,0.948,65.3536,353.885,21.143,355.8,-170.0,1.07,53950.0
Bi2Te2.1Se0.9,573,305.8,756.98474,441.1,5.0,6.37,6.799,10.745,28.0,4077.8,3047.0,7180.83,36.915,0.948,65.3536,353.885,21.143,355.8,-176.0,1.08,40000.0
Bi2Te2.1Se0.9,473,305.8,756.98474,441.1,5.0,6.37,6.799,10.745,28.0,4077.8,3047.0,7180.83,36.915,0.948,65.3536,353.885,21.143,355.8,-175.0,1.05,48490.0
Bi2Te2.1Se0.9,523,305.8,756.98474,441.1,5.0,6.37,6.799,10.745,28.0,4077.8,3047.0,7180.83,36.915,0.948,65.3536,353.885,21.143,355.8,-180.0,1.06,43500.0
Bi2Te2.55Se0.45,323,313.9,778.87274,441.55,5.0,6.46,6.8845,10.5425,28.0,4045.4,3151.625,7317.99,37.5675,0.894,70.2118,360.5675,21.9665,417.9,-135.0,1.2,88489.0
Bi2Te2.55Se0.45,373,313.9,778.87274,441.55,5.0,6.46,6.8845,10.5425,28.0,4045.4,3151.625,7317.99,37.5675,0.894,70.2118,360.5675,21.9665,417.9,-145.0,1.17,79275.0
Bi2Te2.55Se0.45,573,313.9,778.87274,441.55,5.0,6.46,6.8845,10.5425,28.0,4045.4,3151.625,7317.99,37.5675,0.894,70.2118,360.5675,21.9665,417.9,-149.0,1.23,52029.0
Bi2Te2.55Se0.45,423,313.9,778.87274,441.55,5.0,6.46,6.8845,10.5425,28.0,4045.4,3151.625,7317.99,37.5675,0.894,70.2118,360.5675,21.9665,417.9,-152.0,1.15,70435.0
Bi2Te2.55Se0.45,523,313.9,778.87274,441.55,5.0,6.46,6.8845,10.5425,28.0,4045.4,3151.625,7317.99,37.5675,0.894,70.2118,360.5675,21.9665,417.9,-158.0,1.17,56812.0
Bi2Te2.55Se0.45,473,313.9,778.87274,441.55,5.0,6.46,6.8845,10.5425,28.0,4045.4,3151.625,7317.99,37.5675,0.894,70.2118,360.5675,21.9665,417.9,-157.0,1.14,62900.0
Bi2Te2.7Se0.3,323,316.6,786.16874,441.7,5.0,6.49,6.913,10.475,28.0,4034.6,3186.5,7363.71,37.785,0.876,71.8312,362.795,22.241,438.6,-132.0,1.33,107200.0
Bi2Te2.7Se0.3,573,316.6,786.16874,441.7,5.0,6.49,6.913,10.475,28.0,4034.6,3186.5,7363.71,37.785,0.876,71.8312,362.795,22.241,438.6,-145.0,1.42,60700.0
Bi2Te2.7Se0.3,373,316.6,786.16874,441.7,5.0,6.49,6.913,10.475,28.0,4034.6,3186.5,7363.71,37.785,0.876,71.8312,362.795,22.241,438.6,-140.0,1.31,95400.0
Bi2Te2.7Se0.3,423,316.6,786.16874,441.7,5.0,6.49,6.913,10.475,28.0,4034.6,3186.5,7363.71,37.785,0.876,71.8312,362.795,22.241,438.6,-149.0,1.29,83320.0
Bi2Te2.7Se0.3,523,316.6,786.16874,441.7,5.0,6.49,6.913,10.475,28.0,4034.6,3186.5,7363.71,37.785,0.876,71.8312,362.795,22.241,438.6,-152.0,1.32,66050.0
Bi2Te2.7Se0.3,473,316.6,786.16874,441.7,5.0,6.49,6.913,10.475,28.0,4034.6,3186.5,7363.71,37.785,0.876,71.8312,362.795,22.241,438.6,-153.0,1.27,73550.0
