Repository: Atharva573/Predicting-Thermoelectric-Properties-using-Machine-Learning

# Predicting-Thermoelectric-Properties-using-Machine-Learning
A ML project to predict key thermoelectric properties—Lattice Thermal Conductivity, Seebeck Coefficient, and Electrical Conductivity—using simple elemental descriptors. The model is trained on a broad dataset of ~5200 data points, leveraging techniques like XGBoost and Random Forest, achieving high accuracy in thermal conductivity predictions.

# ML-Based Prediction of Thermoelectric Properties

This repository hosts the code and data used for building machine learning models to predict critical thermoelectric properties—**Lattice Thermal Conductivity**, **Seebeck Coefficient**, and **Electrical Conductivity**—based on simple elem

File: data/Datset.csv (part 6 of 22)
formula,temperature(K),sum_Atomic_Number,sum_Atomic_Weight,sum_Mendeleev_Number,sum_l_quantum_number,sum_Atomic_Radius,sum_Covalent_Radius,sum_Pauling_Electronegativity,sum_number_of_valence_electrons,sum_1st_ionization_potential_(kJ/mol),sum_Melting_point_(K),sum_Boiling_Point_(K),sum_Density_(g/mL),sum_specific_heat_(J/g_K)_,sum_heat_of_fusion_(kJ/mol)_,sum_heat_of_vaporization_(kJ/mol)_,sum_thermal_conductivity_(W/(m_K))_,sum_SpaceGroupNumber,seebeck_coefficient,Thermal_conductivity,electrical_conductivity(S/m)
CrO0.09N0.9,50,31.02,66.042112,130.63,2.99,2.2072,2.0107,4.7056,11.04,2033.06,2192.0025,3022.8785,7.1912537,1.4688,17.2443931,347.120411,93.7257886,404.68,-23.0,1.22,11616.0
CrO0.09N0.9,100,31.02,66.042112,130.63,2.99,2.2072,2.0107,4.7056,11.04,2033.06,2192.0025,3022.8785,7.1912537,1.4688,17.2443931,347.120411,93.7257886,404.68,-36.0,3.06,17934.0
CrO0.09N0.9,150,31.02,66.042112,130.63,2.99,2.2072,2.0107,4.7056,11.04,2033.06,2192.0025,3022.8785,7.1912537,1.4688,17.2443931,347.120411,93.7257886,404.68,-45.0,4.19,24147.0
CrO0.09N0.9,200,31.02,66.042112,130.63,2.99,2.2072,2.0107,4.7056,11.04,2033.06,2192.0025,3022.8785,7.1912537,1.4688,17.2443931,347.120411,93.7257886,404.68,-52.0,4.59,29773.0
CrO0.09N0.9,250,31.02,66.042112,130.63,2.99,2.2072,2.0107,4.7056,11.04,2033.06,2192.0025,3022.8785,7.1912537,1.4688,17.2443931,347.120411,93.7257886,404.68,-57.0,4.39,34457.0
CrO0.09N0.9,275,31.02,66.042112,130.63,2.99,2.2072,2.0107,4.7056,11.04,2033.06,2192.0025,3022.8785,7.1912537,1.4688,17.2443931,347.120411,93.7257886,404.68,-46.0,2.68,33713.0
CrO0.09N0.9,300,31.02,66.042112,130.63,2.99,2.2072,2.0107,4.7056,11.04,2033.06,2192.0025,3022.8785,7.1912537,1.4688,17.2443931,347.120411,93.7257886,404.68,-49.0,2.75,35660.0
Mg2.975Na0.025Sb2,323,137.975,316.4021192,372.35,2.0,7.02125,6.666,8.0205,15.975,3875.95,4560.97,8530.575,18.580775,3.48525,66.4431,535.719,516.225,914.875,75.0,2.01,36600.0
Mg2.975Na0.025Sb2,373,137.975,316.4021192,372.35,2.0,7.02125,6.666,8.0205,15.975,3875.95,4560.97,8530.575,18.580775,3.48525,66.4431,535.719,516.225,914.875,89.0,1.84,39000.0
Mg2.975Na0.025Sb2,473,137.975,316.4021192,372.35,2.0,7.02125,6.666,8.0205,15.975,3875.95,4560.97,8530.575,18.580775,3.48525,66.4431,535.719,516.225,914.875,109.0,1.56,41000.0
Mg2.975Na0.025Sb2,573,137.975,316.4021192,372.35,2.0,7.02125,6.666,8.0205,15.975,3875.95,4560.97,8530.575,18.580775,3.48525,66.4431,535.719,516.225,914.875,126.0,1.35,37200.0
Mg2.975Na0.025Sb2,673,137.975,316.4021192,372.35,2.0,7.02125,6.666,8.0205,15.975,3875.95,4560.97,8530.575,18.580775,3.48525,66.4431,535.719,516.225,914.875,142.0,1.21,33500.0
Mg2.9875Na0.0125Sb2,323,137.9875,316.4185596,373.175,2.0,7.015625,6.663,8.02525,15.9875,3878.975,4567.86,8533.1625,18.5903875,3.482625,66.52255,536.0995,516.4125,914.4375,100.0,1.73,24000.0
Mg2.9875Na0.0125Sb2,373,137.9875,316.4185596,373.175,2.0,7.015625,6.663,8.02525,15.9875,3878.975,4567.86,8533.1625,18.5903875,3.482625,66.52255,536.0995,516.4125,914.4375,108.0,1.56,26523.0
Mg2.9875Na0.0125Sb2,473,137.9875,316.4185596,373.175,2.0,7.015625,6.663,8.02525,15.9875,3878.975,4567.86,8533.1625,18.5903875,3.482625,66.52255,536.0995,516.4125,914.4375,134.0,1.3,29134.0
Mg2.9875Na0.0125Sb2,573,137.9875,316.4185596,373.175,2.0,7.015625,6.663,8.02525,15.9875,3878.975,4567.86,8533.1625,18.5903875,3.482625,66.52255,536.0995,516.4125,914.4375,152.0,1.11,28300.0
Mg2.9875Na0.0125Sb2,673,137.9875,316.4185596,373.175,2.0,7.015625,6.663,8.02525,15.9875,3878.975,4567.86,8533.1625,18.5903875,3.482625,66.52255,536.0995,516.4125,914.4375,171.0,1.0,24000.0
Mg2.994Na0.006Sb2,323,137.994,316.4271086,373.604,2.0,7.0127,6.66144,8.02772,15.994,3880.548,4571.4428,8534.508,18.595386,3.48126,66.563864,536.29736,516.51,914.21,123.0,1.51,13097.0
Mg2.994Na0.006Sb2,370,137.994,316.4271086,373.604,2.0,7.0127,6.66144,8.02772,15.994,3880.548,4571.4428,8534.508,18.595386,3.48126,66.563864,536.29736,516.51,914.21,139.0,1.38,16444.0
Mg2.994Na0.006Sb2,468,137.994,316.4271086,373.604,2.0,7.0127,6.66144,8.02772,15.994,3880.548,4571.4428,8534.508,18.595386,3.48126,66.563864,536.29736,516.51,914.21,164.0,1.16,17660.0
Mg2.994Na0.006Sb2,565,137.994,316.4271086,373.604,2.0,7.0127,6.66144,8.02772,15.994,3880.548,4571.4428,8534.508,18.595386,3.48126,66.563864,536.29736,516.51,914.21,190.0,0.98,15500.0
Mg2.994Na0.006Sb2,663,137.994,316.4271086,373.604,2.0,7.0127,6.66144,8.02772,15.994,3880.548,4571.4428,8534.508,18.595386,3.48126,66.563864,536.29736,516.51,914.21,213.0,0.87,12375.0
CaTiO3,321,66.0,135.9562,311.0,5.0,5.14,5.29,12.86,24.0,5191.0,3209.55,5587.75,6.09429,3.91,24.65777,584.5297,221.98022,455.0,-252.0,4.69,5400.0
CaTiO3,538,66.0,135.9562,311.0,5.0,5.14,5.29,12.86,24.0,5191.0,3209.55,5587.75,6.09429,3.91,24.65777,584.5297,221.98022,455.0,-257.0,3.67,2600.0
CaTiO3,432,66.0,135.9562,311.0,5.0,5.14,5.29,12.86,24.0,5191.0,3209.55,5587.75,6.09429,3.91,24.65777,584.5297,221.98022,455.0,-259.0,4.03,3600.0
CaTiO3,640,66.0,135.9562,311.0,5.0,5.14,5.29,12.86,24.0,5191.0,3209.55,5587.75,6.09429,3.91,24.65777,584.5297,221.98022,455.0,-264.0,3.46,2450.0
CaTiO3,740,66.0,135.9562,311.0,5.0,5.14,5.29,12.86,24.0,5191.0,3209.55,5587.75,6.09429,3.91,24.65777,584.5297,221.98022,455.0,-280.0,3.35,2450.0
CaTiO3,840,66.0,135.9562,311.0,5.0,5.14,5.29,12.86,24.0,5191.0,3209.55,5587.75,6.09429,3.91,24.65777,584.5297,221.98022,455.0,-295.0,3.14,2150.0
CaTiO3,1016,66.0,135.9562,311.0,5.0,5.14,5.29,12.86,24.0,5191.0,3209.55,5587.75,6.09429,3.91,24.65777,584.5297,221.98022,455.0,-369.0,2.75,1400.0
La0.15Ca0.85TiO3,432,71.55,150.780325,311.9,5.3,5.1415,5.2825,12.875,24.15,5183.2,3221.7,5883.25,6.78429,3.844,24.30677,623.6347,194.00522,450.35,-86.0,3.85,115100.0
La0.15Ca0.85TiO3,538,71.55,150.780325,311.9,5.3,5.1415,5.2825,12.875,24.15,5183.2,3221.7,5883.25,6.78429,3.844,24.30677,623.6347,194.00522,450.35,-107.0,3.5,73120.0
La0.15Ca0.85TiO3,640,71.55,150.780325,311.9,5.3,5.1415,5.2825,12.875,24.15,5183.2,3221.7,5883.25,6.78429,3.844,24.30677,623.6347,194.00522,450.35,-126.0,3.21,48925.0
La0.15Ca0.85TiO3,740,71.55,150.780325,311.9,5.3,5.1415,5.2825,12.875,24.15,5183.2,3221.7,5883.25,6.78429,3.844,24.30677,623.6347,194.00522,450.35,-143.0,3.04,35484.0
La0.1Ca0.9TiO3,538,69.7,145.83895,311.6,5.2,5.141,5.285,12.87,24.1,5185.8,3217.65,5784.75,6.55429,3.866,24.42377,610.5997,203.33022,451.9,-129.0,3.5,26340.0
La0.1Ca0.9TiO3,640,69.7,145.83895,311.6,5.2,5.141,5.285,12.87,24.1,5185.8,3217.65,5784.75,6.55429,3.866,24.42377,610.5997,203.33022,451.9,-146.0,3.24,19900.0
La0.1Ca0.9TiO3,740,69.7,145.83895,311.6,5.2,5.141,5.285,12.87,24.1,5185.8,3217.65,5784.75,6.55429,3.866,24.42377,610.5997,203.33022,451.9,-163.0,3.03,14520.0
La0.1Ca0.9TiO3,840,69.7,145.83895,311.6,5.2,5.141,5.285,12.87,24.1,5185.8,3217.65,5784.75,6.55429,3.866,24.42377,610.5997,203.33022,451.9,-184.0,2.94,12000.0
La0.25Ca0.75TiO3,321,75.25,160.663075,312.5,5.5,5.1425,5.2775,12.885,24.25,5178.0,3229.8,6080.25,7.24429,3.8,24.07277,649.7047,175.35522,447.25,-48.0,4.06,245200.0
La0.25Ca0.75TiO3,432,75.25,160.663075,312.5,5.5,5.1425,5.2775,12.885,24.25,5178.0,3229.8,6080.25,7.24429,3.8,24.07277,649.7047,175.35522,447.25,-66.0,3.66,151000.0
La0.25Ca0.75TiO3,538,75.25,160.663075,312.5,5.5,5.1425,5.2775,12.885,24.25,5178.0,3229.8,6080.25,7.24429,3.8,24.07277,649.7047,175.35522,447.25,-86.0,3.3,97300.0
La0.25Ca0.75TiO3,640,75.25,160.663075,312.5,5.5,5.1425,5.2775,12.885,24.25,5178.0,3229.8,6080.25,7.24429,3.8,24.07277,649.7047,175.35522,447.25,-106.0,3.07,66500.0
La0.25Ca0.75TiO3,740,75.25,160.663075,312.5,5.5,5.1425,5.2775,12.885,24.25,5178.0,3229.8,6080.25,7.24429,3.8,24.07277,649.7047,175.35522,447.25,-127.0,2.97,47311.0
La0.25Ca0.75TiO3,840,75.25,160.663075,312.5,5.5,5.1425,5.2775,12.885,24.25,5178.0,3229.8,6080.25,7.24429,3.8,24.07277,649.7047,175.35522,447.25,-146.0,2.9,36560.0
La0.25Ca0.75TiO3,1016,75.25,160.663075,312.5,5.5,5.1425,5.2775,12.885,24.25,5178.0,3229.8,6080.25,7.24429,3.8,24.07277,649.7047,175.35522,447.25,-185.0,2.65,26000.0
La0.2Ca0.8TiO3,321,73.4,155.7217,312.2,5.4,5.142,5.28,12.88,24.2,5180.6,3225.75,5981.75,7.01429,3.822,24.18977,636.6697,184.68022,448.8,-52.0,4.27,339247.0
La0.2Ca0.8TiO3,432,73.4,155.7217,312.2,5.4,5.142,5.28,12.88,24.2,5180.6,3225.75,5981.75,7.01429,3.822,24.18977,636.6697,184.68022,448.8,-72.0,3.78,192473.0
La0.2Ca0.8TiO3,538,73.4,155.7217,312.2,5.4,5.142,5.28,12.88,24.2,5180.6,3225.75,5981.75,7.01429,3.822,24.18977,636.6697,184.68022,448.8,-92.0,3.41,118800.0
La0.2Ca0.8TiO3,740,73.4,155.7217,312.2,5.4,5.142,5.28,12.88,24.2,5180.6,3225.75,5981.75,7.01429,3.822,24.18977,636.6697,184.68022,448.8,-133.0,2.96,54840.0
La0.2Ca0.8TiO3,840,73.4,155.7217,312.2,5.4,5.142,5.28,12.88,24.2,5180.6,3225.75,5981.75,7.01429,3.822,24.18977,636.6697,184.68022,448.8,-153.0,2.85,40322.0
La0.2Ca0.8TiO3,1016,73.4,155.7217,312.2,5.4,5.142,5.28,12.88,24.2,5180.6,3225.75,5981.75,7.01429,3.822,24.18977,636.6697,184.68022,448.8,-200.0,2.61,26000.0
(Zn0.95In0.05)4Sb3,323,276.8,636.7256,532.2,10.8,9.698,9.406,12.776,61.2,6056.4,5430.85,11620.85,48.626,2.158,88.0862,715.86,530.02,1263.0,146.0,0.86,26580.0
(Zn0.95In0.05)4Sb3,348,276.8,636.7256,532.2,10.8,9.698,9.406,12.776,61.2,6056.4,5430.85,11620.85,48.626,2.158,88.0862,715.86,530.02,1263.0,154.0,0.85,25400.0
(Zn0.95In0.05)4Sb3,373,276.8,636.7256,532.2,10.8,9.698,9.406,12.776,61.2,6056.4,5430.85,11620.85,48.626,2.158,88.0862,715.86,530.02,1263.0,156.0,0.84,24528.0
(Zn0.95In0.05)4Sb3,398,276.8,636.7256,532.2,10.8,9.698,9.406,12.776,61.2,6056.4,5430.85,11620.85,48.626,2.158,88.0862,715.86,530.02,1263.0,163.0,0.83,24034.0
(Zn0.95In0.05)4Sb3,448,276.8,636.7256,532.2,10.8,9.698,9.406,12.776,61.2,6056.4,5430.85,11620.85,48.626,2.158,88.0862,715.86,530.02,1263.0,177.0,0.81,23100.0
(Zn0.95In0.05)4Sb3,473,276.8,636.7256,532.2,10.8,9.698,9.406,12.776,61.2,6056.4,5430.85,11620.85,48.626,2.158,88.0862,715.86,530.02,1263.0,182.0,0.81,22700.0
(Zn0.98In0.02)4Sb3,323,274.52,630.79424,531.48,10.92,9.6812,9.3904,12.7604,62.28,6098.16,5462.41,11479.97,48.6044,2.1772,88.57328,701.916,534.148,1269.6,135.0,0.84,38540.0
(Zn0.98In0.02)4Sb3,373,274.52,630.79424,531.48,10.92,9.6812,9.3904,12.7604,62.28,6098.16,5462.41,11479.97,48.6044,2.1772,88.57328,701.916,534.148,1269.6,136.0,0.82,34540.0
(Zn0.98In0.02)4Sb3,423,274.52,630.79424,531.48,10.92,9.6812,9.3904,12.7604,62.28,6098.16,5462.41,11479.97,48.6044,2.1772,88.57328,701.916,534.148,1269.6,151.0,0.81,31920.0
(Zn0.9In0.1)4Sb3,323,280.6,646.6112,533.4,10.6,9.726,9.432,12.802,59.4,5986.8,5378.25,11855.65,48.662,2.126,87.2744,739.1,523.14,1252.0,156.0,0.89,13216.0
(Zn0.9In0.1)4Sb3,373,280.6,646.6112,533.4,10.6,9.726,9.432,12.802,59.4,5986.8,5378.25,11855.65,48.662,2.126,87.2744,739.1,523.14,1252.0,175.0,0.84,13095.0
(Zn0.9In0.1)4Sb3,423,280.6,646.6112,533.4,10.6,9.726,9.432,12.802,59.4,5986.8,5378.25,11855.65,48.662,2.126,87.2744,739.1,523.14,1252.0,188.0,0.82,13143.0
(Zn0.9In0.1)4Sb3,473,280.6,646.6112,533.4,10.6,9.726,9.432,12.802,59.4,5986.8,5378.25,11855.65,48.662,2.126,87.2744,739.1,523.14,1252.0,202.0,0.81,13120.0
Ag0.4Sb1.1Pb19.6Te18.8,423,2659.7,6637.08328,3399.1,39.5,55.431,56.322,79.159,201.1,31580.6,26847.185,66640.725,352.311,6.633,449.2494,4655.946,934.39,7540.2,-1.0,1.56,16247.0
Ag0.4Sb1.1Pb19.6Te18.8,473,2659.7,6637.08328,3399.1,39.5,55.431,56.322,79.159,201.1,31580.6,26847.185,66640.725,352.311,6.633,449.2494,4655.946,934.39,7540.2,-18.0,1.46,17208.0
Ag0.4Sb1.1Pb19.6Te18.8,373,2659.7,6637.08328,3399.1,39.5,55.431,56.322,79.159,201.1,31580.6,26847.185,66640.725,352.311,6.633,449.2494,4655.946,934.39,7540.2,21.0,1.66,18406.0
Ag0.4Sb1.1Pb19.6Te18.8,523,2659.7,6637.08328,3399.1,39.5,55.431,56.322,79.159,201.1,31580.6,26847.185,66640.725,352.311,6.633,449.2494,4655.946,934.39,7540.2,-69.0,1.38,17450.0
Ag0.4Sb1.1Pb19.6Te18.8,573,2659.7,6637.08328,3399.1,39.5,55.431,56.322,79.159,201.1,31580.6,26847.185,66640.725,352.311,6.633,449.2494,4655.946,934.39,7540.2,-120.0,1.34,18400.0
Ag0.4Sb1.1Pb19.6Te18.8,623,2659.7,6637.08328,3399.1,39.5,55.431,56.322,79.159,201.1,31580.6,26847.185,66640.725,352.311,6.633,449.2494,4655.946,934.39,7540.2,-146.0,1.34,24032.0
Ag0.4Sb1.1Pb19.6Te18.8,673,2659.7,6637.08328,3399.1,39.5,55.431,56.322,79.159,201.1,31580.6,26847.185,66640.725,352.311,6.633,449.2494,4655.946,934.39,7540.2,-143.0,1.37,37000.0
Ag0.5Sb1.1Pb19.6Te18.8,423,2664.4,6647.8701,3405.6,39.5,55.596,56.475,79.352,202.2,31653.7,26970.7,66889.24,353.361,6.6565,450.3794,4681.004,977.29,7562.7,2.0,1.63,29875.0
Ag0.5Sb1.1Pb19.6Te18.8,373,2664.4,6647.8701,3405.6,39.5,55.596,56.475,79.352,202.2,31653.7,26970.7,66889.24,353.361,6.6565,450.3794,4681.004,977.29,7562.7,5.0,1.73,31795.0
Ag0.5Sb1.1Pb19.6Te18.8,473,2664.4,6647.8701,3405.6,39.5,55.596,56.475,79.352,202.2,31653.7,26970.7,66889.24,353.361,6.6565,450.3794,4681.004,977.29,7562.7,-14.0,1.56,29250.0
Ag0.5Sb1.1Pb19.6Te18.8,523,2664.4,6647.8701,3405.6,39.5,55.596,56.475,79.352,202.2,31653.7,26970.7,66889.24,353.361,6.6565,450.3794,4681.004,977.29,7562.7,-50.0,1.47,26110.0
Ag0.5Sb1.1Pb19.6Te18.8,573,2664.4,6647.8701,3405.6,39.5,55.596,56.475,79.352,202.2,31653.7,26970.7,66889.24,353.361,6.6565,450.3794,4681.004,977.29,7562.7,-100.0,1.42,24288.0
Ag0.5Sb1.1Pb19.6Te18.8,623,2664.4,6647.8701,3405.6,39.5,55.596,56.475,79.352,202.2,31653.7,26970.7,66889.24,353.361,6.6565,450.3794,4681.004,977.29,7562.7,-136.0,1.4,31140.0
Ag0.5Sb1.1Pb19.6Te18.8,673,2664.4,6647.8701,3405.6,39.5,55.596,56.475,79.352,202.2,31653.7,26970.7,66889.24,353.361,6.6565,450.3794,4681.004,977.29,7562.7,-133.0,1.44,42000.0
Ag0.6Sb0.9Pb19.5Te19.1,573,2666.3,6651.86492,3414.0,39.5,55.71,56.61,79.578,203.7,31749.1,27070.115,66870.695,353.805,6.685,452.3025,4688.629,1012.505,7575.1,-190.0,1.65,13350.0
Ag0.6Sb0.9Pb19.5Te19.1,623,2666.3,6651.86492,3414.0,39.5,55.71,56.61,79.578,203.7,31749.1,27070.115,66870.695,353.805,6.685,452.3025,4688.629,1012.505,7575.1,-200.0,1.67,22500.0
Ag0.6Sb0.9Pb19.5Te19.1,673,2666.3,6651.86492,3414.0,39.5,55.71,56.61,79.578,203.7,31749.1,27070.115,66870.695,353.805,6.685,452.3025,4688.629,1012.505,7575.1,-198.0,1.7,27700.0
Ag0.8Sb0.8Pb18.3Te20.0,373,2619.0,6527.46256,3402.3,39.1,55.166,56.229,79.405,206.0,31734.8,27156.335,65866.285,347.172,6.735,462.5577,4565.086,1055.63,7470.3,-336.0,0.92,4080.0
Ag0.8Sb0.8Pb18.3Te20.0,423,2619.0,6527.46256,3402.3,39.1,55.166,56.229,79.405,206.0,31734.8,27156.335,65866.285,347.172,6.735,462.5577,4565.086,1055.63,7470.3,-337.0,0.86,4608.0
Ag0.8Sb0.8Pb18.3Te20.0,473,2619.0,6527.46256,3402.3,39.1,55.166,56.229,79.405,206.0,31734.8,27156.335,65866.285,347.172,6.735,462.5577,4565.086,1055.63,7470.3,-315.0,0.81,6900.0
Ag0.8Sb0.8Pb18.3Te20.0,523,2619.0,6527.46256,3402.3,39.1,55.166,56.229,79.405,206.0,31734.8,27156.335,65866.285,347.172,6.735,462.5577,4565.086,1055.63,7470.3,-294.0,0.76,8800.0
Ag0.8Sb0.8Pb18.3Te20.0,573,2619.0,6527.46256,3402.3,39.1,55.166,56.229,79.405,206.0,31734.8,27156.335,65866.285,347.172,6.735,462.5577,4565.086,1055.63,7470.3,-274.0,0.73,12228.0
Ag0.8Sb0.8Pb18.3Te20.0,623,2619.0,6527.46256,3402.3,39.1,55.166,56.229,79.405,206.0,31734.8,27156.335,65866.285,347.172,6.735,462.5577,4565.086,1055.63,7470.3,-260.0,0.72,16000.0
Ag0.8Sb0.8Pb18.3Te20.0,673,2619.0,6527.46256,3402.3,39.1,55.166,56.229,79.405,206.0,31734.8,27156.335,65866.285,347.172,6.735,462.5577,4565.086,1055.63,7470.3,-242.0,0.7,19116.0
Ag0.9Sb0.9Pb18.3Te19.9,373,2623.6,6537.66538,3408.3,39.1,55.341,56.385,79.593,207.0,31804.4,27298.0,66210.82,348.267,6.7595,463.9257,4592.603,1100.725,7494.2,-373.0,1.04,1872.0
Ag0.9Sb0.9Pb18.3Te19.9,423,2623.6,6537.66538,3408.3,39.1,55.341,56.385,79.593,207.0,31804.4,27298.0,66210.82,348.267,6.7595,463.9257,4592.603,1100.725,7494.2,-360.0,0.96,3168.0
Ag0.9Sb0.9Pb18.3Te19.9,473,2623.6,6537.66538,3408.3,39.1,55.341,56.385,79.593,207.0,31804.4,27298.0,66210.82,348.267,6.7595,463.9257,4592.603,1100.725,7494.2,-320.0,0.91,5800.0
Ag0.9Sb0.9Pb18.3Te19.9,523,2623.6,6537.66538,3408.3,39.1,55.341,56.385,79.593,207.0,31804.4,27298.0,66210.82,348.267,6.7595,463.9257,4592.603,1100.725,7494.2,-296.0,0.86,8625.0
Ag1.1Sb0.8Pb15.5Te22.6,573,2538.7,6311.42302,3429.0,38.9,54.547,56.082,80.208,213.7,32208.7,27723.95,64258.68,334.626,6.9615,497.9845,4279.33,1091.6,7303.0,325.0,0.94,3050.0
Ag1.1Sb0.8Pb15.5Te22.6,623,2538.7,6311.42302,3429.0,38.9,54.547,56.082,80.208,213.7,32208.7,27723.95,64258.68,334.626,6.9615,497.9845,4279.33,1091.6,7303.0,326.0,0.91,3940.0
Ag1.1Sb0.8Pb15.5Te22.6,673,2538.7,6311.42302,3429.0,38.9,54.547,56.082,80.208,213.7,32208.7,27723.95,64258.68,334.626,6.9615,497.9845,4279.33,1091.6,7303.0,312.0,0.96,4500.0
Ag1.1Sb0.8Pb15.5Te22.6,373,2538.7,6311.42302,3429.0,38.9,54.547,56.082,80.208,213.7,32208.7,27723.95,64258.68,334.626,6.9615,497.9845,4279.33,1091.6,7303.0,320.0,1.11,5000.0
Ag1.1Sb0.8Pb15.5Te22.6,423,2538.7,6311.42302,3429.0,38.9,54.547,56.082,80.208,213.7,32208.7,27723.95,64258.68,334.626,6.9615,497.9845,4279.33,1091.6,7303.0,360.0,1.05,4350.0
Ag1.1Sb0.8Pb15.5Te22.6,473,2538.7,6311.42302,3429.0,38.9,54.547,56.082,80.208,213.7,32208.7,27723.95,64258.68,334.626,6.9615,497.9845,4279.33,1091.6,7303.0,340.0,1.48,3015.0
Ag1.1Sb0.8Pb15.5Te22.6,523,2538.7,6311.42302,3429.0,38.9,54.547,56.082,80.208,213.7,32208.7,27723.95,64258.68,334.626,6.9615,497.9845,4279.33,1091.6,7303.0,320.0,0.97,2685.0
Ag1.2Sb0.8Pb14.9Te22.7,523,2499.4,6210.64984,3395.9,38.4,53.911,55.488,79.489,213.0,31939.1,27559.34,63425.6,329.46,6.927,497.9841,4203.023,1113.555,7205.7,280.0,1.01,1583.0
Ag1.2Sb0.8Pb14.9Te22.7,473,2499.4,6210.64984,3395.9,38.4,53.911,55.488,79.489,213.0,31939.1,27559.34,63425.6,329.46,6.927,497.9841,4203.023,1113.555,7205.7,344.0,1.05,1547.0
Ag1.2Sb0.8Pb14.9Te22.7,573,2499.4,6210.64984,3395.9,38.4,53.911,55.488,79.489,213.0,31939.1,27559.34,63425.6,329.46,6.927,497.9841,4203.023,1113.555,7205.7,290.0,0.95,2112.0
Ag1.2Sb0.8Pb14.9Te22.7,373,2499.4,6210.64984,3395.9,38.4,53.911,55.488,79.489,213.0,31939.1,27559.34,63425.6,329.46,6.927,497.9841,4203.023,1113.555,7205.7,405.0,1.09,2315.0
Ag1.2Sb0.8Pb14.9Te22.7,423,2499.4,6210.64984,3395.9,38.4,53.911,55.488,79.489,213.0,31939.1,27559.34,63425.6,329.46,6.927,497.9841,4203.023,1113.555,7205.7,439.0,1.06,1800.0
Ag1.2Sb0.8Pb14.9Te22.7,623,2499.4,6210.64984,3395.9,38.4,53.911,55.488,79.489,213.0,31939.1,27559.34,63425.6,329.46,6.927,497.9841,4203.023,1113.555,7205.7,317.0,0.92,3147.0
Ag1.2Sb0.8Pb14.9Te22.7,673,2499.4,6210.64984,3395.9,38.4,53.911,55.488,79.489,213.0,31939.1,27559.34,63425.6,329.46,6.927,497.9841,4203.023,1113.555,7205.7,305.0,0.95,4350.0
Ag1.3Sb0.9Pb15.7Te22.0,623,2538.4,6310.05266,3412.7,38.6,54.58,56.01,79.913,213.6,32060.1,27747.935,64622.885,335.931,6.9355,492.6973,4341.17,1185.48,7318.4,40.0,1.05,1670.0
Ag1.3Sb0.9Pb15.7Te22.0,473,2538.4,6310.05266,3412.7,38.6,54.58,56.01,79.913,213.6,32060.1,27747.935,64622.885,335.931,6.9355,492.6973,4341.17,1185.48,7318.4,-99.0,0.99,733.0
Ag1.3Sb0.9Pb15.7Te22.0,573,2538.4,6310.05266,3412.7,38.6,54.58,56.01,79.913,213.6,32060.1,27747.935,64622.885,335.931,6.9355,492.6973,4341.17,1185.48,7318.4,-91.0,1.03,1250.0
Ag1.3Sb0.9Pb15.7Te22.0,423,2538.4,6310.05266,3412.7,38.6,54.58,56.01,79.913,213.6,32060.1,27747.935,64622.885,335.931,6.9355,492.6973,4341.17,1185.48,7318.4,154.0,1.0,833.0
Ag1.3Sb0.9Pb15.7Te22.0,523,2538.4,6310.05266,3412.7,38.6,54.58,56.01,79.913,213.6,32060.1,27747.935,64622.885,335.931,6.9355,492.6973,4341.17,1185.48,7318.4,-171.0,1.01,913.0
Ag1.3Sb0.9Pb15.7Te22.0,673,2538.4,6310.05266,3412.7,38.6,54.58,56.01,79.913,213.6,32060.1,27747.935,64622.885,335.931,6.9355,492.6973,4341.17,1185.48,7318.4,141.0,1.06,2317.0
Ag1.3Sb0.9Pb15.7Te22.0,373,2538.4,6310.05266,3412.7,38.6,54.58,56.01,79.913,213.6,32060.1,27747.935,64622.885,335.931,6.9355,492.6973,4341.17,1185.48,7318.4,449.0,1.04,940.0
CoSi,320,41.0,87.0187,136.0,3.0,2.63,2.37,3.78,13.0,1547.0,3451.3,5771.3,11.23,1.13,66.74,760.72,248.0,421.0,-79.0,13.69,555190.0
CoSi0.98Ge0.02,320,41.36,87.90919,136.02,3.0,2.6328,2.3722,3.7822,13.0,1546.5,3442.048,5780.8,11.2898,1.1222,66.4678,759.6536,246.238,420.96,-81.0,12.08,584370.0
CoSi0.995B0.005,320,40.955,86.9323275,135.97,3.0,2.6288,2.36855,3.7807,12.995,1547.07,3454.645,5779.53425,11.23005,1.13155,66.73825,761.2474,247.395,420.695,-82.0,14.06,705300.0
Ag8.0GeTe6.0,770,720.0,1701.1556,1139.0,7.0,21.83,21.56,30.05,128.0,11824.0,15437.65,30562.05,126.76,3.4,232.28,2650.84,3506.0,2937.0,-20.0,0.3,1111.0
Sn0.98In0.02Se,373,83.98,197.59216,168.9,2.0,2.4822,2.5706,4.5064,9.98,1646.98,993.792,3497.5,12.1,0.54706,13.64768,332.214,67.42,154.96,391.0,0.8,35.0
Sn0.98In0.02Se,423,83.98,197.59216,168.9,2.0,2.4822,2.5706,4.5064,9.98,1646.98,993.792,3497.5,12.1,0.54706,13.64768,332.214,67.42,154.96,440.0,0.72,46.0
Sn0.98In0.02Se,473,83.98,197.59216,168.9,2.0,2.4822,2.5706,4.5064,9.98,1646.98,993.792,3497.5,12.1,0.54706,13.64768,332.214,67.42,154.96,472.0,0.67,58.0
Sn0.98In0.02Se,523,83.98,197.59216,168.9,2.0,2.4822,2.5706,4.5064,9.98,1646.98,993.792,3497.5,12.1,0.54706,13.64768,332.214,67.42,154.96,492.0,0.63,70.0
Sn0.98In0.02Se,573,83.98,197.59216,168.9,2.0,2.4822,2.5706,4.5064,9.98,1646.98,993.792,3497.5,12.1,0.54706,13.64768,332.214,67.42,154.96,502.0,0.62,90.0
Sn0.98In0.02Se,623,83.98,197.59216,168.9,2.0,2.4822,2.5706,4.5064,9.98,1646.98,993.792,3497.5,12.1,0.54706,13.64768,332.214,67.42,154.96,493.0,0.62,125.0
Sn0.98In0.02Se,673,83.98,197.59216,168.9,2.0,2.4822,2.5706,4.5064,9.98,1646.98,993.792,3497.5,12.1,0.54706,13.64768,332.214,67.42,154.96,461.0,0.63,195.0
Sn0.98In0.02Se,723,83.98,197.59216,168.9,2.0,2.4822,2.5706,4.5064,9.98,1646.98,993.792,3497.5,12.1,0.54706,13.64768,332.214,67.42,154.96,425.0,0.64,324.0
Sn0.98In0.02Se,773,83.98,197.59216,168.9,2.0,2.4822,2.5706,4.5064,9.98,1646.98,993.792,3497.5,12.1,0.54706,13.64768,332.214,67.42,154.96,378.0,0.67,582.0
SnSe,323,84.0,197.67,169.0,2.0,2.48,2.57,4.51,10.0,1650.0,995.3,3501.3,12.1,0.547,13.723,333.5,67.12,155.0,357.0,0.88,117.0
SnSe,373,84.0,197.67,169.0,2.0,2.48,2.57,4.51,10.0,1650.0,995.3,3501.3,12.1,0.547,13.723,333.5,67.12,155.0,379.0,0.77,234.0
SnSe,423,84.0,197.67,169.0,2.0,2.48,2.57,4.51,10.0,1650.0,995.3,3501.3,12.1,0.547,13.723,333.5,67.12,155.0,397.0,0.69,359.0
SnSe,523,84.0,197.67,169.0,2.0,2.48,2.57,4.51,10.0,1650.0,995.3,3501.3,12.1,0.547,13.723,333.5,67.12,155.0,371.0,0.6,336.0
SnSe,573,84.0,197.67,169.0,2.0,2.48,2.57,4.51,10.0,1650.0,995.3,3501.3,12.1,0.547,13.723,333.5,67.12,155.0,384.0,0.62,328.0
SnSe,473,84.0,197.67,169.0,2.0,2.48,2.57,4.51,10.0,1650.0,995.3,3501.3,12.1,0.547,13.723,333.5,67.12,155.0,391.0,0.67,422.0
SnSe,623,84.0,197.67,169.0,2.0,2.48,2.57,4.51,10.0,1650.0,995.3,3501.3,12.1,0.547,13.723,333.5,67.12,155.0,384.0,0.59,469.0
SnSe,673,84.0,197.67,169.0,2.0,2.48,2.57,4.51,10.0,1650.0,995.3,3501.3,12.1,0.547,13.723,333.5,67.12,155.0,375.0,0.51,777.0
SnSe,723,84.0,197.67,169.0,2.0,2.48,2.57,4.51,10.0,1650.0,995.3,3501.3,12.1,0.547,13.723,333.5,67.12,155.0,356.0,0.58,1324.0
SnSe,773,84.0,197.67,169.0,2.0,2.48,2.57,4.51,10.0,1650.0,995.3,3501.3,12.1,0.547,13.723,333.5,67.12,155.0,325.0,0.56,2570.0
SnS,300,66.0,150.776,168.0,2.0,2.33,2.43,4.54,10.0,1709.0,891.1,3261.0,9.38,0.937,8.7465,305.6,66.869,211.0,525.0,1.41,0.1
SnS,400,66.0,150.776,168.0,2.0,2.33,2.43,4.54,10.0,1709.0,891.1,3261.0,9.38,0.937,8.7465,305.6,66.869,211.0,579.0,1.09,0.5
SnS,500,66.0,150.776,168.0,2.0,2.33,2.43,4.54,10.0,1709.0,891.1,3261.0,9.38,0.937,8.7465,305.6,66.869,211.0,624.0,0.88,2.5
SnS,600,66.0,150.776,168.0,2.0,2.33,2.43,4.54,10.0,1709.0,891.1,3261.0,9.38,0.937,8.7465,305.6,66.869,211.0,653.0,0.79,17.0
SnS,700,66.0,150.776,168.0,2.0,2.33,2.43,4.54,10.0,1709.0,891.1,3261.0,9.38,0.937,8.7465,305.6,66.869,211.0,620.0,0.75,80.0
SnS,800,66.0,150.776,168.0,2.0,2.33,2.43,4.54,10.0,1709.0,891.1,3261.0,9.38,0.937,8.7465,305.6,66.869,211.0,548.0,0.7,300.0
Sn0.87Mn0.1Bi0.03Te,323,100.49,242.6409161,167.38,2.1,2.6954,2.7595,4.0208,10.33,1578.62,1330.17,3754.0,13.6352,0.44909,25.14923,335.64,61.3101,296.73,60.0,4.24,265500.0
Sn0.87Mn0.1Bi0.03Te,373,100.49,242.6409161,167.38,2.1,2.6954,2.7595,4.0208,10.33,1578.62,1330.17,3754.0,13.6352,0.44909,25.14923,335.64,61.3101,296.73,64.0,4.08,240000.0
Sn0.87Mn0.1Bi0.03Te,423,100.49,242.6409161,167.38,2.1,2.6954,2.7595,4.0208,10.33,1578.62,1330.17,3754.0,13.6352,0.44909,25.14923,335.64,61.3101,296.73,72.0,4.0,218000.0
Sn0.87Mn0.1Bi0.03Te,473,100.49,242.6409161,167.38,2.1,2.6954,2.7595,4.0208,10.33,1578.62,1330.17,3754.0,13.6352,0.44909,25.14923,335.64,61.3101,296.73,87.0,3.85,198000.0
Sn0.87Mn0.1Bi0.03Te,523,100.49,242.6409161,167.38,2.1,2.6954,2.7595,4.0208,10.33,1578.62,1330.17,3754.0,13.6352,0.44909,25.14923,335.64,61.3101,296.73,94.0,3.66,179200.0
Sn0.87Mn0.1Bi0.03Te,623,100.49,242.6409161,167.38,2.1,2.6954,2.7595,4.0208,10.33,1578.62,1330.17,3754.0,13.6352,0.44909,25.14923,335.64,61.3101,296.73,106.0,3.37,154760.0
Sn0.87Mn0.1Bi0.03Te,773,100.49,242.6409161,167.38,2.1,2.6954,2.7595,4.0208,10.33,1578.62,1330.17,3754.0,13.6352,0.44909,25.14923,335.64,61.3101,296.73,144.0,2.67,100000.0
Sn0.91Mn0.08Bi0.01Te,323,100.33,242.1109477,167.82,2.08,2.6926,2.7589,4.0278,10.25,1578.58,1309.15,3774.36,13.584,0.44617,24.96339,340.856,63.6603,297.79,51.0,4.31,322000.0
Sn0.91Mn0.08Bi0.01Te,373,100.33,242.1109477,167.82,2.08,2.6926,2.7589,4.0278,10.25,1578.58,1309.15,3774.36,13.584,0.44617,24.96339,340.856,63.6603,297.79,60.0,4.23,297000.0
Sn0.91Mn0.08Bi0.01Te,423,100.33,242.1109477,167.82,2.08,2.6926,2.7589,4.0278,10.25,1578.58,1309.15,3774.36,13.584,0.44617,24.96339,340.856,63.6603,297.79,64.0,4.1,267800.0
Sn0.91Mn0.08Bi0.01Te,473,100.33,242.1109477,167.82,2.08,2.6926,2.7589,4.0278,10.25,1578.58,1309.15,3774.36,13.584,0.44617,24.96339,340.856,63.6603,297.79,75.0,3.97,240000.0
Sn0.91Mn0.08Bi0.01Te,523,100.33,242.1109477,167.82,2.08,2.6926,2.7589,4.0278,10.25,1578.58,1309.15,3774.36,13.584,0.44617,24.96339,340.856,63.6603,297.79,88.0,3.78,216000.0
Sn0.91Mn0.08Bi0.01Te,773,100.33,242.1109477,167.82,2.08,2.6926,2.7589,4.0278,10.25,1578.58,1309.15,3774.36,13.584,0.44617,24.96339,340.856,63.6603,297.79,144.0,2.48,116000.0
SnTe,323,102.0,246.31,170.0,2.0,2.68,2.76,4.06,10.0,1578.0,1227.8,3806.1,13.55,0.427,24.519,348.35,68.95,293.0,30.0,10.29,575600.0
SnTe,373,102.0,246.31,170.0,2.0,2.68,2.76,4.06,10.0,1578.0,1227.8,3806.1,13.55,0.427,24.519,348.35,68.95,293.0,33.0,9.84,497600.0
SnTe,423,102.0,246.31,170.0,2.0,2.68,2.76,4.06,10.0,1578.0,1227.8,3806.1,13.55,0.427,24.519,348.35,68.95,293.0,37.0,9.3,431500.0
SnTe,473,102.0,246.31,170.0,2.0,2.68,2.76,4.06,10.0,1578.0,1227.8,3806.1,13.55,0.427,24.519,348.35,68.95,293.0,42.0,8.85,377380.0
SnTe,523,102.0,246.31,170.0,2.0,2.68,2.76,4.06,10.0,1578.0,1227.8,3806.1,13.55,0.427,24.519,348.35,68.95,293.0,48.0,8.3,330000.0
SnTe,573,102.0,246.31,170.0,2.0,2.68,2.76,4.06,10.0,1578.0,1227.8,3806.1,13.55,0.427,24.519,348.35,68.95,293.0,54.0,7.67,284000.0
SnTe,623,102.0,246.31,170.0,2.0,2.68,2.76,4.06,10.0,1578.0,1227.8,3806.1,13.55,0.427,24.519,348.35,68.95,293.0,65.0,6.95,246430.0
SnTe,673,102.0,246.31,170.0,2.0,2.68,2.76,4.06,10.0,1578.0,1227.8,3806.1,13.55,0.427,24.519,348.35,68.95,293.0,73.0,6.22,213100.0
SnTe,723,102.0,246.31,170.0,2.0,2.68,2.76,4.06,10.0,1578.0,1227.8,3806.1,13.55,0.427,24.519,348.35,68.95,293.0,84.0,5.53,182740.0
SnTe,773,102.0,246.31,170.0,2.0,2.68,2.76,4.06,10.0,1578.0,1227.8,3806.1,13.55,0.427,24.519,348.35,68.95,293.0,100.0,4.87,156550.0
Zn0.96Al0.04O,373,37.32,79.85306156,156.16,2.96,1.8904,2.0348,5.0884,17.64,2206.88,757.116,1331.74,6.95423,1.3304,7.68331,125.8339,120.86674,207.24,-65.0,5.83,63760.0
Zn0.96Al0.04O,473,37.32,79.85306156,156.16,2.96,1.8904,2.0348,5.0884,17.64,2206.88,757.116,1331.74,6.95423,1.3304,7.68331,125.8339,120.86674,207.24,-75.0,4.52,54100.0
Zn0.96Al0.04O,573,37.32,79.85306156,156.16,2.96,1.8904,2.0348,5.0884,17.64,2206.88,757.116,1331.74,6.95423,1.3304,7.68331,125.8339,120.86674,207.24,-81.0,3.7,50500.0
Zn0.96Al0.04O,673,37.32,79.85306156,156.16,2.96,1.8904,2.0348,5.0884,17.64,2206.88,757.116,1331.74,6.95423,1.3304,7.68331,125.8339,120.86674,207.24,-88.0,2.67,42350.0
Zn0.97Al0.03O,373,37.49,80.23714617,156.12,2.97,1.8928,2.0361,5.0888,17.73,2210.16,754.712,1316.13,6.99853,1.3253,7.64863,124.0529,119.65674,206.93,-68.0,7.4,49000.0
Zn0.97Al0.03O,473,37.49,80.23714617,156.12,2.97,1.8928,2.0361,5.0888,17.73,2210.16,754.712,1316.13,6.99853,1.3253,7.64863,124.0529,119.65674,206.93,-78.0,6.7,45000.0
Zn0.97Al0.03O,573,37.49,80.23714617,156.12,2.97,1.8928,2.0361,5.0888,17.73,2210.16,754.712,1316.13,6.99853,1.3253,7.64863,124.0529,119.65674,206.93,-85.0,5.96,40800.0
Zn0.97Al0.03O,673,37.49,80.23714617,156.12,2.97,1.8928,2.0361,5.0888,17.73,2210.16,754.712,1316.13,6.99853,1.3253,7.64863,124.0529,119.65674,206.93,-94.0,5.38,37500.0
Mg2.16(Si0.4Sn0.6)0.97Bi0.03,300,62.942,138.7546051,226.284,1.0,4.44948,4.1031,4.76812,8.35,2333.164,2955.228,5499.234,9.20936,2.614394,43.383918,599.56096,433.3813,589.538,-120.0,2.77,203876.0
Mg2.16(Si0.4Sn0.6)0.97Bi0.03,400,62.942,138.7546051,226.284,1.0,4.44948,4.1031,4.76812,8.35,2333.164,2955.228,5499.234,9.20936,2.614394,43.383918,599.56096,433.3813,589.538,-143.0,2.55,172700.0
Mg2.16(Si0.4Sn0.6)0.97Bi0.03,500,62.942,138.7546051,226.284,1.0,4.44948,4.1031,4.76812,8.35,2333.164,2955.228,5499.234,9.20936,2.614394,43.383918,599.56096,433.3813,589.538,-163.0,2.39,146100.0
Mg2.16(Si0.4Sn0.6)0.97Bi0.03,600,62.942,138.7546051,226.284,1.0,4.44948,4.1031,4.76812,8.35,2333.164,2955.228,5499.234,9.20936,2.614394,43.383918,599.56096,433.3813,589.538,-180.0,2.3,124603.0
Mg2.16(Si0.4Sn0.6)0.97Bi0.03,700,62.942,138.7546051,226.284,1.0,4.44948,4.1031,4.76812,8.35,2333.164,2955.228,5499.234,9.20936,2.614394,43.383918,599.56096,433.3813,589.538,-199.0,2.28,105555.0
Mg2.16(Si0.4Sn0.6)0.97Bi0.03,800,62.942,138.7546051,226.284,1.0,4.44948,4.1031,4.76812,8.35,2333.164,2955.228,5499.234,9.20936,2.614394,43.383918,599.56096,433.3813,589.538,-217.0,2.33,89150.0
Mg2.16(Si0.4Sn0.6)0.985Bi0.015,300,62.231,136.8568026,226.182,1.0,4.44774,4.10055,4.76686,8.335,2333.722,2961.711,5510.394,9.14288,2.618897,43.580979,602.95648,434.75065,591.989,-136.0,2.68,177000.0
Mg2.16(Si0.4Sn0.6)0.985Bi0.015,400,62.231,136.8568026,226.182,1.0,4.44774,4.10055,4.76686,8.335,2333.722,2961.711,5510.394,9.14288,2.618897,43.580979,602.95648,434.75065,591.989,-159.0,2.44,146400.0
Mg2.16(Si0.4Sn0.6)0.985Bi0.015,500,62.231,136.8568026,226.182,1.0,4.44774,4.10055,4.76686,8.335,2333.722,2961.711,5510.394,9.14288,2.618897,43.580979,602.95648,434.75065,591.989,-179.0,2.27,123333.0
Mg2.16(Si0.4Sn0.6)0.985Bi0.015,600,62.231,136.8568026,226.182,1.0,4.44774,4.10055,4.76686,8.335,2333.722,2961.711,5510.394,9.14288,2.618897,43.580979,602.95648,434.75065,591.989,-198.0,2.19,104100.0
Mg2.16(Si0.4Sn0.6)0.985Bi0.015,700,62.231,136.8568026,226.182,1.0,4.44774,4.10055,4.76686,8.335,2333.722,2961.711,5510.394,9.14288,2.618897,43.580979,602.95648,434.75065,591.989,-214.0,2.19,88200.0
Mg2.16(Si0.4Sn0.6)0.985Bi0.015,800,62.231,136.8568026,226.182,1.0,4.44774,4.10055,4.76686,8.335,2333.722,2961.711,5510.394,9.14288,2.618897,43.580979,602.95648,434.75065,591.989,-224.0,2.27,74610.0
Mg2.16(Si0.4Sn0.6)0.98Bi0.02,300,62.468,137.4894034,226.216,1.0,4.44832,4.1014,4.76728,8.34,2333.536,2959.55,5506.674,9.16504,2.617396,43.515292,601.82464,434.2942,591.172,-122.0,2.77,185000.0
Mg2.16(Si0.4Sn0.6)0.98Bi0.02,400,62.468,137.4894034,226.216,1.0,4.44832,4.1014,4.76728,8.34,2333.536,2959.55,5506.674,9.16504,2.617396,43.515292,601.82464,434.2942,591.172,-145.0,2.52,154100.0
Mg2.16(Si0.4Sn0.6)0.98Bi0.02,500,62.468,137.4894034,226.216,1.0,4.44832,4.1014,4.76728,8.34,2333.536,2959.55,5506.674,9.16504,2.617396,43.515292,601.82464,434.2942,591.172,-168.0,2.37,129500.0
Mg2.16(Si0.4Sn0.6)0.98Bi0.02,600,62.468,137.4894034,226.216,1.0,4.44832,4.1014,4.76728,8.34,2333.536,2959.55,5506.674,9.16504,2.617396,43.515292,601.82464,434.2942,591.172,-188.0,2.29,110670.0
Mg2.16(Si0.4Sn0.6)0.98Bi0.02,700,62.468,137.4894034,226.216,1.0,4.44832,4.1014,4.76728,8.34,2333.536,2959.55,5506.674,9.16504,2.617396,43.515292,601.82464,434.2942,591.172,-204.0,2.27,94500.0
Mg2.16(Si0.4Sn0.6)0.98Bi0.02,800,62.468,137.4894034,226.216,1.0,4.44832,4.1014,4.76728,8.34,2333.536,2959.55,5506.674,9.16504,2.617396,43.515292,601.82464,434.2942,591.172,-213.0,2.31,78824.0
Mg2.16(Si0.4Sn0.6)0.995Bi0.005,300,61.757,135.5916009,226.114,1.0,4.44658,4.09885,4.76602,8.325,2334.094,2966.033,5517.834,9.09856,2.621899,43.712353,605.22016,435.66355,593.623,-177.0,2.26,75000.0
Mg2.16(Si0.4Sn0.6)0.995Bi0.005,520,61.757,135.5916009,226.114,1.0,4.44658,4.09885,4.76602,8.325,2334.094,2966.033,5517.834,9.09856,2.621899,43.712353,605.22016,435.66355,593.623,-240.0,1.77,51744.0
Mg2.16(Si0.4Sn0.6)0.995Bi0.005,760,61.757,135.5916009,226.114,1.0,4.44658,4.09885,4.76602,8.325,2334.094,2966.033,5517.834,9.09856,2.621899,43.712353,605.22016,435.66355,593.623,-263.0,2.04,37600.0
Mg2.16(Si0.4Sn0.6)0.995Bi0.005,620,61.757,135.5916009,226.114,1.0,4.44658,4.09885,4.76602,8.325,2334.094,2966.033,5517.834,9.09856,2.621899,43.712353,605.22016,435.66355,593.623,-261.0,1.74,44550.0
Mg2.16(Si0.4Sn0.6)0.99Bi0.01,300,61.994,136.2242017,226.148,1.0,4.44716,4.0997,4.76644,8.33,2333.908,2963.872,5514.114,9.12072,2.620398,43.646666,604.08832,435.2071,592.806,-155.0,2.55,127519.0
Mg2.16(Si0.4Sn0.6)0.99Bi0.01,400,61.994,136.2242017,226.148,1.0,4.44716,4.0997,4.76644,8.33,2333.908,2963.872,5514.114,9.12072,2.620398,43.646666,604.08832,435.2071,592.806,-175.0,2.24,107170.0
Mg2.16(Si0.4Sn0.6)0.99Bi0.01,500,61.994,136.2242017,226.148,1.0,4.44716,4.0997,4.76644,8.33,2333.908,2963.872,5514.114,9.12072,2.620398,43.646666,604.08832,435.2071,592.806,-199.0,2.05,90503.0
Mg2.16(Si0.4Sn0.6)0.99Bi0.01,600,61.994,136.2242017,226.148,1.0,4.44716,4.0997,4.76644,8.33,2333.908,2963.872,5514.114,9.12072,2.620398,43.646666,604.08832,435.2071,592.806,-221.0,1.99,77300.0
Mg2.16(Si0.4Sn0.6)0.99Bi0.01,800,61.994,136.2242017,226.148,1.0,4.44716,4.0997,4.76644,8.33,2333.908,2963.872,5514.114,9.12072,2.620398,43.646666,604.08832,435.2071,592.806,-239.0,2.2,55426.0
Mg2.16(Si0.4Sn0.6)0.99Bi0.01,700,61.994,136.2242017,226.148,1.0,4.44716,4.0997,4.76644,8.33,2333.908,2963.872,5514.114,9.12072,2.620398,43.646666,604.08832,435.2071,592.806,-236.0,2.04,65800.0
Mg2.16Si0.4Sn0.6,620,61.52,134.959,226.08,1.0,4.446,4.098,4.7656,8.32,2334.28,2968.194,5521.554,9.0764,2.6234,43.77804,606.352,436.12,594.44,-205.0,1.7,5600.0
Mg2.16Si0.4Sn0.6,760,61.52,134.959,226.08,1.0,4.446,4.098,4.7656,8.32,2334.28,2968.194,5521.554,9.0764,2.6234,43.77804,606.352,436.12,594.44,-146.0,2.41,12950.0
La0.1Co4Sb12,373,725.7,1710.74335,1253.3,20.2,22.235,21.769,32.23,96.3,13101.8,18041.715,39623.115,116.495,4.219,303.82,2473.08,692.95,2787.4,71.0,3.69,25688.0
La0.1Co4Sb12,473,725.7,1710.74335,1253.3,20.2,22.235,21.769,32.23,96.3,13101.8,18041.715,39623.115,116.495,4.219,303.82,2473.08,692.95,2787.4,84.0,3.72,27613.0
La0.1Co4Sb12,573,725.7,1710.74335,1253.3,20.2,22.235,21.769,32.23,96.3,13101.8,18041.715,39623.115,116.495,4.219,303.82,2473.08,692.95,2787.4,100.0,3.66,27600.0
La0.1Co4Sb12,773,725.7,1710.74335,1253.3,20.2,22.235,21.769,32.23,96.3,13101.8,18041.715,39623.115,116.495,4.219,303.82,2473.08,692.95,2787.4,102.0,4.5,24867.0
La0.1Co4Sb12,673,725.7,1710.74335,1253.3,20.2,22.235,21.769,32.23,96.3,13101.8,18041.715,39623.115,116.495,4.219,303.82,2473.08,692.95,2787.4,114.0,3.81,26120.0
La0.3Co4Sb12,373,737.1,1738.52445,1255.9,20.6,22.625,22.107,32.45,96.9,13209.4,18280.345,40368.545,117.725,4.257,305.06,2555.88,695.65,2826.2,67.0,3.85,25735.0
La0.3Co4Sb12,473,737.1,1738.52445,1255.9,20.6,22.625,22.107,32.45,96.9,13209.4,18280.345,40368.545,117.725,4.257,305.06,2555.88,695.65,2826.2,80.0,3.53,26565.0
La0.3Co4Sb12,573,737.1,1738.52445,1255.9,20.6,22.625,22.107,32.45,96.9,13209.4,18280.345,40368.545,117.725,4.257,305.06,2555.88,695.65,2826.2,93.0,3.33,26217.0
La0.3Co4Sb12,673,737.1,1738.52445,1255.9,20.6,22.625,22.107,32.45,96.9,13209.4,18280.345,40368.545,117.725,4.257,305.06,2555.88,695.65,2826.2,99.0,3.58,25362.0
La0.5Co4Sb12,373,748.5,1766.30555,1258.5,21.0,23.015,22.445,32.67,97.5,13317.0,18518.975,41113.975,118.955,4.295,306.3,2638.68,698.35,2865.0,59.0,2.19,35355.0
La0.5Co4Sb12,473,748.5,1766.30555,1258.5,21.0,23.015,22.445,32.67,97.5,13317.0,18518.975,41113.975,118.955,4.295,306.3,2638.68,698.35,2865.0,70.0,2.17,33898.0
La0.5Co4Sb12,773,748.5,1766.30555,1258.5,21.0,23.015,22.445,32.67,97.5,13317.0,18518.975,41113.975,118.955,4.295,306.3,2638.68,698.35,2865.0,92.0,3.42,26820.0
La0.5Co4Sb12,573,748.5,1766.30555,1258.5,21.0,23.015,22.445,32.67,97.5,13317.0,18518.975,41113.975,118.955,4.295,306.3,2638.68,698.35,2865.0,87.0,2.31,30700.0
La0.5Co4Sb12,673,748.5,1766.30555,1258.5,21.0,23.015,22.445,32.67,97.5,13317.0,18518.975,41113.975,118.955,4.295,306.3,2638.68,698.35,2865.0,100.0,2.71,28283.0
La0.7Co4Sb12,373,759.9,1794.08665,1261.1,21.4,23.405,22.783,32.89,98.1,13424.6,18757.605,41859.405,120.185,4.333,307.54,2721.48,701.05,2903.8,-178.0,3.16,33300.0
La0.7Co4Sb12,473,759.9,1794.08665,1261.1,21.4,23.405,22.783,32.89,98.1,13424.6,18757.605,41859.405,120.185,4.333,307.54,2721.48,701.05,2903.8,-197.0,4.52,33980.0
La0.7Co4Sb12,573,759.9,1794.08665,1261.1,21.4,23.405,22.783,32.89,98.1,13424.6,18757.605,41859.405,120.185,4.333,307.54,2721.48,701.05,2903.8,-201.0,4.46,35088.0
La0.7Co4Sb12,773,759.9,1794.08665,1261.1,21.4,23.405,22.783,32.89,98.1,13424.6,18757.605,41859.405,120.185,4.333,307.54,2721.48,701.05,2903.8,-179.0,5.58,41791.0
La1.25Co4Sb12,373,791.25,1870.484675,1268.25,22.5,24.4775,23.7125,33.495,99.75,13720.5,19413.8375,43909.3375,123.5675,4.4375,310.95,2949.18,708.475,3010.5,-64.0,5.26,245000.0
La2.0Co4Sb12,373,834.0,1974.6638,1278.0,24.0,25.94,24.98,34.32,102.0,14124.0,20308.7,46704.7,128.18,4.58,315.6,3259.68,718.6,3156.0,-15.0,2.52,358974.0
LaCo4Sb12,373,777.0,1835.7583,1265.0,22.0,23.99,23.29,33.22,99.0,13586.0,19115.55,42977.55,122.03,4.39,309.4,2845.68,705.1,2962.0,-89.0,3.07,168675.0
Cu3Sb0.996In0.004Se4,323,273.992,628.210232,632.96,11.0,9.80092,10.16024,17.94892,61.992,6831.896,6931.3024,14576.72,52.73248,2.63008,85.729572,1129.45744,1229.6092,896.892,230.0,2.52,5800.0
Cu3Sb0.996In0.004Se4,373,273.992,628.210232,632.96,11.0,9.80092,10.16024,17.94892,61.992,6831.896,6931.3024,14576.72,52.73248,2.63008,85.729572,1129.45744,1229.6092,896.892,250.0,2.0,6182.0
Cu3Sb0.996In0.004Se4,423,273.992,628.210232,632.96,11.0,9.80092,10.16024,17.94892,61.992,6831.896,6931.3024,14576.72,52.73248,2.63008,85.729572,1129.45744,1229.6092,896.892,276.0,1.7,6600.0
Cu3Sb0.996In0.004Se4,473,273.992,628.210232,632.96,11.0,9.80092,10.16024,17.94892,61.992,6831.896,6931.3024,14576.72,52.73248,2.63008,85.729572,1129.45744,1229.6092,896.892,290.0,1.42,7000.0
Cu3Sb0.996In0.004Se4,523,273.992,628.210232,632.96,11.0,9.80092,10.16024,17.94892,61.992,6831.896,6931.3024,14576.72,52.73248,2.63008,85.729572,1129.45744,1229.6092,896.892,285.0,1.27,8010.0
Cu3Sb0.996In0.004Se4,573,273.992,628.210232,632.96,11.0,9.80092,10.16024,17.94892,61.992,6831.896,6931.3024,14576.72,52.73248,2.63008,85.729572,1129.45744,1229.6092,896.892,277.0,1.13,9107.0
Cu3Sb0.996In0.004Se4,623,273.992,628.210232,632.96,11.0,9.80092,10.16024,17.94892,61.992,6831.896,6931.3024,14576.72,52.73248,2.63008,85.729572,1129.45744,1229.6092,896.892,267.0,1.03,10000.0
Cu3Sb0.997In0.003Se4,323,273.994,628.217174,632.97,11.0,9.80069,10.16018,17.94919,61.994,6832.172,6931.7768,14576.59,52.73186,2.63006,85.746179,1129.30308,1229.5519,896.919,252.0,2.48,5600.0
Cu3Sb0.997In0.003Se4,373,273.994,628.217174,632.97,11.0,9.80069,10.16018,17.94919,61.994,6832.172,6931.7768,14576.59,52.73186,2.63006,85.746179,1129.30308,1229.5519,896.919,271.0,1.95,5900.0
Cu3Sb0.997In0.003Se4,423,273.994,628.217174,632.97,11.0,9.80069,10.16018,17.94919,61.994,6832.172,6931.7768,14576.59,52.73186,2.63006,85.746179,1129.30308,1229.5519,896.919,284.0,1.68,6200.0
Cu3Sb0.997In0.003Se4,473,273.994,628.217174,632.97,11.0,9.80069,10.16018,17.94919,61.994,6832.172,6931.7768,14576.59,52.73186,2.63006,85.746179,1129.30308,1229.5519,896.919,301.0,1.41,6700.0
Cu3Sb0.997In0.003Se4,573,273.994,628.217174,632.97,11.0,9.80069,10.16018,17.94919,61.994,6832.172,6931.7768,14576.59,52.73186,2.63006,85.746179,1129.30308,1229.5519,896.919,288.0,1.12,8410.0
Cu3Sb0.997In0.003Se4,623,273.994,628.217174,632.97,11.0,9.80069,10.16018,17.94919,61.994,6832.172,6931.7768,14576.59,52.73186,2.63006,85.746179,1129.30308,1229.5519,896.919,286.0,1.01,8950.0
Cu3Sb0.998In0.002Se4,323,273.996,628.224116,632.98,11.0,9.80046,10.16012,17.94946,61.996,6832.448,6932.2512,14576.46,52.73124,2.63004,85.762786,1129.14872,1229.4946,896.946,270.0,2.4,4255.0
Cu3Sb0.998In0.002Se4,373,273.996,628.224116,632.98,11.0,9.80046,10.16012,17.94946,61.996,6832.448,6932.2512,14576.46,52.73124,2.63004,85.762786,1129.14872,1229.4946,896.946,285.0,1.92,4444.0
