Repository: Atharva573/Predicting-Thermoelectric-Properties-using-Machine-Learning

# Predicting-Thermoelectric-Properties-using-Machine-Learning
A ML project to predict key thermoelectric properties—Lattice Thermal Conductivity, Seebeck Coefficient, and Electrical Conductivity—using simple elemental descriptors. The model is trained on a broad dataset of ~5200 data points, leveraging techniques like XGBoost and Random Forest, achieving high accuracy in thermal conductivity predictions.

# ML-Based Prediction of Thermoelectric Properties

This repository hosts the code and data used for building machine learning models to predict critical thermoelectric properties—**Lattice Thermal Conductivity**, **Seebeck Coefficient**, and **Electrical Conductivity**—based on simple elem

File: data/Datset.csv (part 7 of 22)
formula,temperature(K),sum_Atomic_Number,sum_Atomic_Weight,sum_Mendeleev_Number,sum_l_quantum_number,sum_Atomic_Radius,sum_Covalent_Radius,sum_Pauling_Electronegativity,sum_number_of_valence_electrons,sum_1st_ionization_potential_(kJ/mol),sum_Melting_point_(K),sum_Boiling_Point_(K),sum_Density_(g/mL),sum_specific_heat_(J/g_K)_,sum_heat_of_fusion_(kJ/mol)_,sum_heat_of_vaporization_(kJ/mol)_,sum_thermal_conductivity_(W/(m_K))_,sum_SpaceGroupNumber,seebeck_coefficient,Thermal_conductivity,electrical_conductivity(S/m)
Cu3Sb0.998In0.002Se4,423,273.996,628.224116,632.98,11.0,9.80046,10.16012,17.94946,61.996,6832.448,6932.2512,14576.46,52.73124,2.63004,85.762786,1129.14872,1229.4946,896.946,303.0,1.65,4810.0
Cu3Sb0.998In0.002Se4,473,273.996,628.224116,632.98,11.0,9.80046,10.16012,17.94946,61.996,6832.448,6932.2512,14576.46,52.73124,2.63004,85.762786,1129.14872,1229.4946,896.946,325.0,1.38,5200.0
Cu3Sb0.998In0.002Se4,523,273.996,628.224116,632.98,11.0,9.80046,10.16012,17.94946,61.996,6832.448,6932.2512,14576.46,52.73124,2.63004,85.762786,1129.14872,1229.4946,896.946,317.0,1.25,5952.0
Cu3Sb0.998In0.002Se4,573,273.996,628.224116,632.98,11.0,9.80046,10.16012,17.94946,61.996,6832.448,6932.2512,14576.46,52.73124,2.63004,85.762786,1129.14872,1229.4946,896.946,311.0,1.12,7300.0
Cu3SbSe4,323,274.0,628.238,633.0,11.0,9.8,10.16,17.95,62.0,6833.0,6933.2,14576.2,52.73,2.63,85.796,1128.84,1229.38,897.0,387.0,2.8,2310.0
Cu3SbSe4,423,274.0,628.238,633.0,11.0,9.8,10.16,17.95,62.0,6833.0,6933.2,14576.2,52.73,2.63,85.796,1128.84,1229.38,897.0,368.0,1.85,3100.0
Cu3SbSe4,473,274.0,628.238,633.0,11.0,9.8,10.16,17.95,62.0,6833.0,6933.2,14576.2,52.73,2.63,85.796,1128.84,1229.38,897.0,351.0,1.54,3600.0
Cu3SbSe4,523,274.0,628.238,633.0,11.0,9.8,10.16,17.95,62.0,6833.0,6933.2,14576.2,52.73,2.63,85.796,1128.84,1229.38,897.0,340.0,1.39,4000.0
Cu3SbSe4,573,274.0,628.238,633.0,11.0,9.8,10.16,17.95,62.0,6833.0,6933.2,14576.2,52.73,2.63,85.796,1128.84,1229.38,897.0,320.0,1.2,4700.0
Cu3SbSe4,623,274.0,628.238,633.0,11.0,9.8,10.16,17.95,62.0,6833.0,6933.2,14576.2,52.73,2.63,85.796,1128.84,1229.38,897.0,303.0,1.1,5650.0
Sn0.97Ce0.03Te,323,102.24,246.95215,168.05,2.06,2.692,2.7672,4.0348,9.97,1572.75,1244.78,3835.71,13.5305,0.42589,24.47193,351.896,67.294,294.59,47.0,4.18,353200.0
Sn0.97Ce0.03Te,423,102.24,246.95215,168.05,2.06,2.692,2.7672,4.0348,9.97,1572.75,1244.78,3835.71,13.5305,0.42589,24.47193,351.896,67.294,294.59,71.0,3.5,231645.0
Sn0.97Ce0.03Te,523,102.24,246.95215,168.05,2.06,2.692,2.7672,4.0348,9.97,1572.75,1244.78,3835.71,13.5305,0.42589,24.47193,351.896,67.294,294.59,107.0,2.83,149480.0
Sn0.97Ce0.03Te,623,102.24,246.95215,168.05,2.06,2.692,2.7672,4.0348,9.97,1572.75,1244.78,3835.71,13.5305,0.42589,24.47193,351.896,67.294,294.59,150.0,2.25,73420.0
Sn0.97Ce0.03Te,723,102.24,246.95215,168.05,2.06,2.692,2.7672,4.0348,9.97,1572.75,1244.78,3835.71,13.5305,0.42589,24.47193,351.896,67.294,294.59,185.0,2.0,50000.0
Sn0.98Ce0.02Te,323,102.16,246.7381,168.7,2.04,2.688,2.7648,4.0432,9.98,1574.5,1239.12,3825.84,13.537,0.42626,24.48762,350.714,67.846,294.06,25.0,5.0,462025.0
Sn0.98Ce0.02Te,423,102.16,246.7381,168.7,2.04,2.688,2.7648,4.0432,9.98,1574.5,1239.12,3825.84,13.537,0.42626,24.48762,350.714,67.846,294.06,41.0,4.15,321520.0
Sn0.98Ce0.02Te,523,102.16,246.7381,168.7,2.04,2.688,2.7648,4.0432,9.98,1574.5,1239.12,3825.84,13.537,0.42626,24.48762,350.714,67.846,294.06,66.0,3.33,213924.0
Sn0.98Ce0.02Te,623,102.16,246.7381,168.7,2.04,2.688,2.7648,4.0432,9.98,1574.5,1239.12,3825.84,13.537,0.42626,24.48762,350.714,67.846,294.06,102.0,2.54,129114.0
Sn0.98Ce0.02Te,723,102.16,246.7381,168.7,2.04,2.688,2.7648,4.0432,9.98,1574.5,1239.12,3825.84,13.537,0.42626,24.48762,350.714,67.846,294.06,142.0,2.09,76000.0
Sn0.99Ce0.01Te,323,102.08,246.52405,169.35,2.02,2.684,2.7624,4.0516,9.99,1576.25,1233.46,3815.97,13.5435,0.42663,24.50331,349.532,68.398,293.53,20.0,6.15,560700.0
Sn0.99Ce0.01Te,423,102.08,246.52405,169.35,2.02,2.684,2.7624,4.0516,9.99,1576.25,1233.46,3815.97,13.5435,0.42663,24.50331,349.532,68.398,293.53,32.0,5.32,400000.0
Sn0.99Ce0.01Te,523,102.08,246.52405,169.35,2.02,2.684,2.7624,4.0516,9.99,1576.25,1233.46,3815.97,13.5435,0.42663,24.50331,349.532,68.398,293.53,53.0,4.34,278500.0
Sn0.99Ce0.01Te,623,102.08,246.52405,169.35,2.02,2.684,2.7624,4.0516,9.99,1576.25,1233.46,3815.97,13.5435,0.42663,24.50331,349.532,68.398,293.53,85.0,3.35,178500.0
Sn0.99Ce0.01Te,723,102.08,246.52405,169.35,2.02,2.684,2.7624,4.0516,9.99,1576.25,1233.46,3815.97,13.5435,0.42663,24.50331,349.532,68.398,293.53,123.0,2.6,107600.0
Cu2.7Ag0.3ErTe3,300,316.4,753.99466,497.3,11.4,10.36,9.805,13.249,54.0,5426.8,8002.25,15343.95,55.132,1.8665,110.995,1304.634,1232.75,1325.0,41.0,2.35,271000.0
Cu2.7Ag0.3ErTe3,400,316.4,753.99466,497.3,11.4,10.36,9.805,13.249,54.0,5426.8,8002.25,15343.95,55.132,1.8665,110.995,1304.634,1232.75,1325.0,48.0,2.33,260000.0
Cu2.7Ag0.3ErTe3,500,316.4,753.99466,497.3,11.4,10.36,9.805,13.249,54.0,5426.8,8002.25,15343.95,55.132,1.8665,110.995,1304.634,1232.75,1325.0,56.0,2.07,228400.0
Cu2.7Ag0.3ErTe3,600,316.4,753.99466,497.3,11.4,10.36,9.805,13.249,54.0,5426.8,8002.25,15343.95,55.132,1.8665,110.995,1304.634,1232.75,1325.0,68.0,1.34,150000.0
Cu2.7Ag0.3ErTe3,700,316.4,753.99466,497.3,11.4,10.36,9.805,13.249,54.0,5426.8,8002.25,15343.95,55.132,1.8665,110.995,1304.634,1232.75,1325.0,99.0,0.59,55000.0
Cu2.7Ag0.3ErTe3,800,316.4,753.99466,497.3,11.4,10.36,9.805,13.249,54.0,5426.8,8002.25,15343.95,55.132,1.8665,110.995,1304.634,1232.75,1325.0,117.0,0.66,43560.0
Cu2.7Ag0.3ErTe3,900,316.4,753.99466,497.3,11.4,10.36,9.805,13.249,54.0,5426.8,8002.25,15343.95,55.132,1.8665,110.995,1304.634,1232.75,1325.0,145.0,0.61,31000.0
Cu2.9Ag0.1ErTe3,300,312.8,745.13022,497.1,11.8,10.32,9.775,13.243,54.0,5429.6,8026.45,15414.95,54.824,1.8955,111.345,1314.578,1227.15,1325.0,42.0,2.26,233000.0
Cu2.9Ag0.1ErTe3,400,312.8,745.13022,497.1,11.8,10.32,9.775,13.243,54.0,5429.6,8026.45,15414.95,54.824,1.8955,111.345,1314.578,1227.15,1325.0,50.0,2.24,221778.0
Cu2.9Ag0.1ErTe3,500,312.8,745.13022,497.1,11.8,10.32,9.775,13.243,54.0,5429.6,8026.45,15414.95,54.824,1.8955,111.345,1314.578,1227.15,1325.0,57.0,2.06,203556.0
Cu2.9Ag0.1ErTe3,600,312.8,745.13022,497.1,11.8,10.32,9.775,13.243,54.0,5429.6,8026.45,15414.95,54.824,1.8955,111.345,1314.578,1227.15,1325.0,65.0,1.64,168000.0
Cu2.9Ag0.1ErTe3,700,312.8,745.13022,497.1,11.8,10.32,9.775,13.243,54.0,5429.6,8026.45,15414.95,54.824,1.8955,111.345,1314.578,1227.15,1325.0,85.0,0.68,72000.0
Cu2.9Ag0.1ErTe3,800,312.8,745.13022,497.1,11.8,10.32,9.775,13.243,54.0,5429.6,8026.45,15414.95,54.824,1.8955,111.345,1314.578,1227.15,1325.0,104.0,0.75,50000.0
Cu2.9Ag0.1ErTe3,900,312.8,745.13022,497.1,11.8,10.32,9.775,13.243,54.0,5429.6,8026.45,15414.95,54.824,1.8955,111.345,1314.578,1227.15,1325.0,133.0,0.66,35000.0
Cu3ErTe3,300,311.0,740.698,497.0,12.0,10.3,9.76,13.24,54.0,5431.0,8038.55,15450.45,54.67,1.91,111.52,1319.55,1224.35,1325.0,39.0,2.56,293000.0
Cu3ErTe3,400,311.0,740.698,497.0,12.0,10.3,9.76,13.24,54.0,5431.0,8038.55,15450.45,54.67,1.91,111.52,1319.55,1224.35,1325.0,49.0,2.38,244890.0
Cu3ErTe3,500,311.0,740.698,497.0,12.0,10.3,9.76,13.24,54.0,5431.0,8038.55,15450.45,54.67,1.91,111.52,1319.55,1224.35,1325.0,56.0,2.18,216000.0
Cu3ErTe3,600,311.0,740.698,497.0,12.0,10.3,9.76,13.24,54.0,5431.0,8038.55,15450.45,54.67,1.91,111.52,1319.55,1224.35,1325.0,61.0,1.74,184000.0
Cu3ErTe3,800,311.0,740.698,497.0,12.0,10.3,9.76,13.24,54.0,5431.0,8038.55,15450.45,54.67,1.91,111.52,1319.55,1224.35,1325.0,101.0,0.7,46667.0
Cu3ErTe3,700,311.0,740.698,497.0,12.0,10.3,9.76,13.24,54.0,5431.0,8038.55,15450.45,54.67,1.91,111.52,1319.55,1224.35,1325.0,84.0,0.62,74222.0
Cu3ErTe3,900,311.0,740.698,497.0,12.0,10.3,9.76,13.24,54.0,5431.0,8038.55,15450.45,54.67,1.91,111.52,1319.55,1224.35,1325.0,124.0,0.62,33333.0
CoSb3.0,523,180.0,424.2132,313.0,5.0,5.51,5.4,8.03,24.0,3262.0,4480.6,9812.6,28.97,1.05,75.8,607.92,172.9,692.0,25.6,4.79,4400.0
CoSb3.0,473,180.0,424.2132,313.0,5.0,5.51,5.4,8.03,24.0,3262.0,4480.6,9812.6,28.97,1.05,75.8,607.92,172.9,692.0,-105.0,5.1,3125.0
CoSb3.0,323,180.0,424.2132,313.0,5.0,5.51,5.4,8.03,24.0,3262.0,4480.6,9812.6,28.97,1.05,75.8,607.92,172.9,692.0,-224.0,6.9,3571.0
CoSb3.0,373,180.0,424.2132,313.0,5.0,5.51,5.4,8.03,24.0,3262.0,4480.6,9812.6,28.97,1.05,75.8,607.92,172.9,692.0,-218.0,6.1,3125.0
CoSb3.0,423,180.0,424.2132,313.0,5.0,5.51,5.4,8.03,24.0,3262.0,4480.6,9812.6,28.97,1.05,75.8,607.92,172.9,692.0,-200.0,5.4,2941.0
CoSb3.0,573,180.0,424.2132,313.0,5.0,5.51,5.4,8.03,24.0,3262.0,4480.6,9812.6,28.97,1.05,75.8,607.92,172.9,692.0,117.0,4.5,6250.0
CoSb3.0,623,180.0,424.2132,313.0,5.0,5.51,5.4,8.03,24.0,3262.0,4480.6,9812.6,28.97,1.05,75.8,607.92,172.9,692.0,150.0,4.3,10526.0
CoSb3.0,673,180.0,424.2132,313.0,5.0,5.51,5.4,8.03,24.0,3262.0,4480.6,9812.6,28.97,1.05,75.8,607.92,172.9,692.0,139.0,4.4,15385.0
CoSb3.0,723,180.0,424.2132,313.0,5.0,5.51,5.4,8.03,24.0,3262.0,4480.6,9812.6,28.97,1.05,75.8,607.92,172.9,692.0,137.0,4.4,16129.0
Ag2Mo6Te8,500,762.0,1812.1764,1150.0,20.0,24.54,22.56,33.62,106.0,12518.0,25592.4,44384.8,132.12,3.57,354.52,4509.56,1704.8,3040.0,13.0,3.88,202768.0
Ag2Mo6Te8,600,762.0,1812.1764,1150.0,20.0,24.54,22.56,33.62,106.0,12518.0,25592.4,44384.8,132.12,3.57,354.52,4509.56,1704.8,3040.0,18.0,4.0,195675.0
Ag2Mo6Te8,700,762.0,1812.1764,1150.0,20.0,24.54,22.56,33.62,106.0,12518.0,25592.4,44384.8,132.12,3.57,354.52,4509.56,1704.8,3040.0,21.0,4.11,189200.0
Ag2Mo6Te8,800,762.0,1812.1764,1150.0,20.0,24.54,22.56,33.62,106.0,12518.0,25592.4,44384.8,132.12,3.57,354.52,4509.56,1704.8,3040.0,25.0,4.21,182699.0
AgMo6Te8,400,715.0,1704.3082,1085.0,20.0,22.89,21.03,31.69,95.0,11787.0,24357.25,41899.65,121.62,3.335,343.22,4258.98,1275.8,2815.0,6.0,3.94,169860.0
AgMo6Te8,500,715.0,1704.3082,1085.0,20.0,22.89,21.03,31.69,95.0,11787.0,24357.25,41899.65,121.62,3.335,343.22,4258.98,1275.8,2815.0,14.0,3.99,168000.0
AgMo6Te8,600,715.0,1704.3082,1085.0,20.0,22.89,21.03,31.69,95.0,11787.0,24357.25,41899.65,121.62,3.335,343.22,4258.98,1275.8,2815.0,20.0,4.17,169800.0
AgMo6Te8,700,715.0,1704.3082,1085.0,20.0,22.89,21.03,31.69,95.0,11787.0,24357.25,41899.65,121.62,3.335,343.22,4258.98,1275.8,2815.0,26.0,4.4,170069.0
AgMo6Te8,800,715.0,1704.3082,1085.0,20.0,22.89,21.03,31.69,95.0,11787.0,24357.25,41899.65,121.62,3.335,343.22,4258.98,1275.8,2815.0,34.0,4.51,168200.0
Cu2Mo6Te8,500,726.0,1723.532,1148.0,24.0,24.14,22.26,33.56,106.0,12546.0,25834.4,45094.8,129.04,3.86,358.02,4609.0,1648.8,3040.0,3.0,3.31,214200.0
CuMo6Te8,400,697.0,1659.986,1084.0,22.0,22.69,20.88,31.66,95.0,11801.0,24478.25,42254.65,120.08,3.48,344.97,4308.7,1247.8,2815.0,-2.0,3.66,200346.0
CuMo6Te8,500,697.0,1659.986,1084.0,22.0,22.69,20.88,31.66,95.0,11801.0,24478.25,42254.65,120.08,3.48,344.97,4308.7,1247.8,2815.0,4.0,3.65,186200.0
CuMo6Te8,600,697.0,1659.986,1084.0,22.0,22.69,20.88,31.66,95.0,11801.0,24478.25,42254.65,120.08,3.48,344.97,4308.7,1247.8,2815.0,12.0,3.64,178000.0
CuMo6Te8,700,697.0,1659.986,1084.0,22.0,22.69,20.88,31.66,95.0,11801.0,24478.25,42254.65,120.08,3.48,344.97,4308.7,1247.8,2815.0,18.0,3.94,174048.0
CuMo6Te8,800,697.0,1659.986,1084.0,22.0,22.69,20.88,31.66,95.0,11801.0,24478.25,42254.65,120.08,3.48,344.97,4308.7,1247.8,2815.0,24.0,4.17,172400.0
AgBi0.94Pb0.06Se2.12,300,202.02,484.1369478,339.38,3.12,5.2702,5.4498,9.347,28.66,3429.7,2821.808,6360.378,30.5038,1.034,36.40122,439.678,439.6182,279.46,302.0,0.6,4080.0
AgBi0.94Pb0.06Se2.12,350,202.02,484.1369478,339.38,3.12,5.2702,5.4498,9.347,28.66,3429.7,2821.808,6360.378,30.5038,1.034,36.40122,439.678,439.6182,279.46,318.0,0.64,6074.0
AgBi0.94Pb0.06Se2.12,400,202.02,484.1369478,339.38,3.12,5.2702,5.4498,9.347,28.66,3429.7,2821.808,6360.378,30.5038,1.034,36.40122,439.678,439.6182,279.46,329.0,0.68,6298.0
AgBi0.95Pb0.05Se2.12,300,202.03,484.1547515,339.43,3.12,5.2691,5.4497,9.3485,28.67,3429.57,2821.243,6358.578,30.4873,1.0339,36.46623,438.949,439.3439,277.33,329.0,0.57,2735.0
AgBi0.95Pb0.05Se2.12,350,202.03,484.1547515,339.43,3.12,5.2691,5.4497,9.3485,28.67,3429.57,2821.243,6358.578,30.4873,1.0339,36.46623,438.949,439.3439,277.33,334.0,0.59,4265.0
AgBi0.95Pb0.05Se2.12,400,202.03,484.1547515,339.43,3.12,5.2691,5.4497,9.3485,28.67,3429.57,2821.243,6358.578,30.4873,1.0339,36.46623,438.949,439.3439,277.33,340.0,0.66,5497.0
AgBi0.96Pb0.04Se2.12,300,202.04,484.1725552,339.48,3.12,5.268,5.4496,9.35,28.68,3429.44,2820.678,6356.778,30.4708,1.0338,36.53124,438.22,439.0696,275.2,377.0,0.55,1560.0
AgBi0.96Pb0.04Se2.12,350,202.04,484.1725552,339.48,3.12,5.268,5.4496,9.35,28.68,3429.44,2820.678,6356.778,30.4708,1.0338,36.53124,438.22,439.0696,275.2,377.0,0.55,2221.0
AgBi0.96Pb0.04Se2.12,400,202.04,484.1725552,339.48,3.12,5.268,5.4496,9.35,28.68,3429.44,2820.678,6356.778,30.4708,1.0338,36.53124,438.22,439.0696,275.2,358.0,0.61,4756.0
AgBi0.97Pb0.03Se2.12,300,202.05,484.1903589,339.53,3.12,5.2669,5.4495,9.3515,28.69,3429.31,2820.113,6354.978,30.4543,1.0337,36.59625,437.491,438.7953,273.07,422.0,0.52,930.0
AgBi0.97Pb0.03Se2.12,350,202.05,484.1903589,339.53,3.12,5.2669,5.4495,9.3515,28.69,3429.31,2820.113,6354.978,30.4543,1.0337,36.59625,437.491,438.7953,273.07,423.0,0.53,1301.0
AgBi0.97Pb0.03Se2.12,400,202.05,484.1903589,339.53,3.12,5.2669,5.4495,9.3515,28.69,3429.31,2820.113,6354.978,30.4543,1.0337,36.59625,437.491,438.7953,273.07,376.0,0.6,3723.0
AgBi0.97Pb0.03Se2.12,450,202.05,484.1903589,339.53,3.12,5.2669,5.4495,9.3515,28.69,3429.31,2820.113,6354.978,30.4543,1.0337,36.59625,437.491,438.7953,273.07,371.0,0.62,4864.0
AgBi0.98Pb0.02Se2.12,300,202.06,484.2081626,339.58,3.12,5.2658,5.4494,9.353,28.7,3429.18,2819.548,6353.178,30.4378,1.0336,36.66126,436.762,438.521,270.94,484.0,0.5,471.0
AgBi0.98Pb0.02Se2.12,350,202.06,484.2081626,339.58,3.12,5.2658,5.4494,9.353,28.7,3429.18,2819.548,6353.178,30.4378,1.0336,36.66126,436.762,438.521,270.94,493.0,0.53,696.0
AgBi0.98Pb0.02Se2.12,400,202.06,484.2081626,339.58,3.12,5.2658,5.4494,9.353,28.7,3429.18,2819.548,6353.178,30.4378,1.0336,36.66126,436.762,438.521,270.94,454.0,0.57,1477.0
AgBi0.98Pb0.02Se2.12,450,202.06,484.2081626,339.58,3.12,5.2658,5.4494,9.353,28.7,3429.18,2819.548,6353.178,30.4378,1.0336,36.66126,436.762,438.521,270.94,401.0,0.62,4150.0
AgBi0.99Pb0.01Se2.12,300,202.07,484.2259663,339.63,3.12,5.2647,5.4493,9.3545,28.71,3429.05,2818.983,6351.378,30.4213,1.0335,36.72627,436.033,438.2467,268.81,565.0,0.56,142.0
AgBi0.99Pb0.01Se2.12,350,202.07,484.2259663,339.63,3.12,5.2647,5.4493,9.3545,28.71,3429.05,2818.983,6351.378,30.4213,1.0335,36.72627,436.033,438.2467,268.81,579.0,0.54,174.0
AgBi0.99Pb0.01Se2.12,400,202.07,484.2259663,339.63,3.12,5.2647,5.4493,9.3545,28.71,3429.05,2818.983,6351.378,30.4213,1.0335,36.72627,436.033,438.2467,268.81,549.0,0.53,379.0
AgBi0.99Pb0.01Se2.12,450,202.07,484.2259663,339.63,3.12,5.2647,5.4493,9.3545,28.71,3429.05,2818.983,6351.378,30.4213,1.0335,36.72627,436.033,438.2467,268.81,482.0,0.55,1095.0
AgBiSe2.12,300,202.08,484.24377,339.68,3.12,5.2636,5.4492,9.356,28.72,3428.92,2818.418,6349.578,30.4048,1.0334,36.79128,435.304,437.9724,266.68,637.0,0.64,45.0
AgBiSe2.12,350,202.08,484.24377,339.68,3.12,5.2636,5.4492,9.356,28.72,3428.92,2818.418,6349.578,30.4048,1.0334,36.79128,435.304,437.9724,266.68,658.0,0.65,72.0
AgBiSe2.12,400,202.08,484.24377,339.68,3.12,5.2636,5.4492,9.356,28.72,3428.92,2818.418,6349.578,30.4048,1.0334,36.79128,435.304,437.9724,266.68,642.0,0.64,123.0
AgBiSe2.12,450,202.08,484.24377,339.68,3.12,5.2636,5.4492,9.356,28.72,3428.92,2818.418,6349.578,30.4048,1.0334,36.79128,435.304,437.9724,266.68,573.0,0.65,230.0
Rb2Bi8Se12.909,330,1176.906,2862.0732,1844.901,20.909,30.03627,30.87444,50.71795,119.454,18577.369,11304.64635,28952.25835,142.89411,5.81688,181.196846,1469.5013,186.07268,734.726,-142.0,0.84,15700.0
Rb2Bi8Se12.909,428,1176.906,2862.0732,1844.901,20.909,30.03627,30.87444,50.71795,119.454,18577.369,11304.64635,28952.25835,142.89411,5.81688,181.196846,1469.5013,186.07268,734.726,-166.0,0.71,10795.0
Rb2Bi8Se12.909,526,1176.906,2862.0732,1844.901,20.909,30.03627,30.87444,50.71795,119.454,18577.369,11304.64635,28952.25835,142.89411,5.81688,181.196846,1469.5013,186.07268,734.726,-184.0,0.65,7600.0
Rb2Bi8Se12.909,625,1176.906,2862.0732,1844.901,20.909,30.03627,30.87444,50.71795,119.454,18577.369,11304.64635,28952.25835,142.89411,5.81688,181.196846,1469.5013,186.07268,734.726,-193.0,0.63,7955.0
Rb2Bi8Se12.909,724,1176.906,2862.0732,1844.901,20.909,30.03627,30.87444,50.71795,119.454,18577.369,11304.64635,28952.25835,142.89411,5.81688,181.196846,1469.5013,186.07268,734.726,-194.0,0.63,9120.0
Rb2Bi8Se12.909,823,1176.906,2862.0732,1844.901,20.909,30.03627,30.87444,50.71795,119.454,18577.369,11304.64635,28952.25835,142.89411,5.81688,181.196846,1469.5013,186.07268,734.726,-185.0,0.62,11200.0
Rb2Bi8Se12.9415,330,1178.011,2864.6394,1847.7935,20.9415,30.069745,30.91214,50.800825,119.649,18607.9515,11320.57623,28983.39822,143.049785,5.82728,181.414401,1470.72655,186.08958,735.181,-167.0,0.75,11260.0
Rb2Bi8Se12.9415,428,1178.011,2864.6394,1847.7935,20.9415,30.069745,30.91214,50.800825,119.649,18607.9515,11320.57623,28983.39822,143.049785,5.82728,181.414401,1470.72655,186.08958,735.181,-194.0,0.66,8030.0
Rb2Bi8Se12.9415,526,1178.011,2864.6394,1847.7935,20.9415,30.069745,30.91214,50.800825,119.649,18607.9515,11320.57623,28983.39822,143.049785,5.82728,181.414401,1470.72655,186.08958,735.181,-220.0,0.59,5950.0
Rb2Bi8Se12.9415,625,1178.011,2864.6394,1847.7935,20.9415,30.069745,30.91214,50.800825,119.649,18607.9515,11320.57623,28983.39822,143.049785,5.82728,181.414401,1470.72655,186.08958,735.181,-218.0,0.59,6439.0
Rb2Bi8Se12.9415,724,1178.011,2864.6394,1847.7935,20.9415,30.069745,30.91214,50.800825,119.649,18607.9515,11320.57623,28983.39822,143.049785,5.82728,181.414401,1470.72655,186.08958,735.181,-214.0,0.59,7841.0
Rb2Bi8Se12.9415,823,1178.011,2864.6394,1847.7935,20.9415,30.069745,30.91214,50.800825,119.649,18607.9515,11320.57623,28983.39822,143.049785,5.82728,181.414401,1470.72655,186.08958,735.181,-193.0,0.6,10644.0
Rb2Bi8Se12.961,330,1178.674,2866.17912,1849.529,20.961,30.08983,30.93476,50.85055,119.766,18626.301,11330.13415,29002.08215,143.14319,5.83352,181.544934,1471.4617,186.09972,735.454,-186.0,0.68,11200.0
Rb2Bi8Se12.961,428,1178.674,2866.17912,1849.529,20.961,30.08983,30.93476,50.85055,119.766,18626.301,11330.13415,29002.08215,143.14319,5.83352,181.544934,1471.4617,186.09972,735.454,-219.0,0.59,8480.0
Rb2Bi8Se12.961,526,1178.674,2866.17912,1849.529,20.961,30.08983,30.93476,50.85055,119.766,18626.301,11330.13415,29002.08215,143.14319,5.83352,181.544934,1471.4617,186.09972,735.454,-241.0,0.54,6060.0
Rb2Bi8Se12.961,625,1178.674,2866.17912,1849.529,20.961,30.08983,30.93476,50.85055,119.766,18626.301,11330.13415,29002.08215,143.14319,5.83352,181.544934,1471.4617,186.09972,735.454,-243.0,0.52,6439.0
Rb2Bi8Se12.961,724,1178.674,2866.17912,1849.529,20.961,30.08983,30.93476,50.85055,119.766,18626.301,11330.13415,29002.08215,143.14319,5.83352,181.544934,1471.4617,186.09972,735.454,-229.0,0.53,8295.0
Rb2Bi8Se12.961,823,1178.674,2866.17912,1849.529,20.961,30.08983,30.93476,50.85055,119.766,18626.301,11330.13415,29002.08215,143.14319,5.83352,181.544934,1471.4617,186.09972,735.454,-202.0,0.54,11818.0
Rb2Bi8Se12.974Cl0.026,330,1179.558,2868.12737,1853.13,21.0,30.12376,30.97558,50.96586,120.026,18671.06,11340.982,29020.7404,143.2055435,5.85016,181.715936,1472.217,186.1067114,737.3,-92.0,0.9,30150.0
Rb2Bi8Se12.974Cl0.026,428,1179.558,2868.12737,1853.13,21.0,30.12376,30.97558,50.96586,120.026,18671.06,11340.982,29020.7404,143.2055435,5.85016,181.715936,1472.217,186.1067114,737.3,-107.0,0.77,21770.0
Rb2Bi8Se12.974Cl0.026,526,1179.558,2868.12737,1853.13,21.0,30.12376,30.97558,50.96586,120.026,18671.06,11340.982,29020.7404,143.2055435,5.85016,181.715936,1472.217,186.1067114,737.3,-118.0,0.73,14490.0
Rb2Bi8Se12.974Cl0.026,625,1179.558,2868.12737,1853.13,21.0,30.12376,30.97558,50.96586,120.026,18671.06,11340.982,29020.7404,143.2055435,5.85016,181.715936,1472.217,186.1067114,737.3,-128.0,0.71,13470.0
Rb2Bi8Se12.974Cl0.026,724,1179.558,2868.12737,1853.13,21.0,30.12376,30.97558,50.96586,120.026,18671.06,11340.982,29020.7404,143.2055435,5.85016,181.715936,1472.217,186.1067114,737.3,-145.0,0.7,14338.0
Rb2Bi8Se12.974Cl0.026,823,1179.558,2868.12737,1853.13,21.0,30.12376,30.97558,50.96586,120.026,18671.06,11340.982,29020.7404,143.2055435,5.85016,181.715936,1472.217,186.1067114,737.3,-151.0,0.69,15960.0
Rb2Bi8Se12.9805,330,1179.337,2867.71884,1851.2645,20.9805,30.109915,30.95738,50.900275,119.883,18644.6505,11339.69207,29020.76608,143.236595,5.83976,181.675467,1472.19685,186.10986,735.727,-223.0,0.74,8106.0
Rb2Bi8Se12.9805,428,1179.337,2867.71884,1851.2645,20.9805,30.109915,30.95738,50.900275,119.883,18644.6505,11339.69207,29020.76608,143.236595,5.83976,181.675467,1472.19685,186.10986,735.727,-257.0,0.62,5455.0
Rb2Bi8Se12.9805,526,1179.337,2867.71884,1851.2645,20.9805,30.109915,30.95738,50.900275,119.883,18644.6505,11339.69207,29020.76608,143.236595,5.83976,181.675467,1472.19685,186.10986,735.727,-292.0,0.55,3598.0
Rb2Bi8Se12.9805,625,1179.337,2867.71884,1851.2645,20.9805,30.109915,30.95738,50.900275,119.883,18644.6505,11339.69207,29020.76608,143.236595,5.83976,181.675467,1472.19685,186.10986,735.727,-275.0,0.54,3290.0
Rb2Bi8Se12.9805,724,1179.337,2867.71884,1851.2645,20.9805,30.109915,30.95738,50.900275,119.883,18644.6505,11339.69207,29020.76608,143.236595,5.83976,181.675467,1472.19685,186.10986,735.727,-254.0,0.57,3890.0
Rb2Bi8Se12.9805,823,1179.337,2867.71884,1851.2645,20.9805,30.109915,30.95738,50.900275,119.883,18644.6505,11339.69207,29020.76608,143.236595,5.83976,181.675467,1472.19685,186.10986,735.727,-214.0,0.57,7045.0
Rb2Bi8Se12.9805Cl0.0195,330,1179.6685,2868.410168,1853.0975,21.0,30.12532,30.976685,50.961895,120.0195,18669.045,11343.049,29025.4178,143.2366576,5.84912,181.738452,1472.39575,186.1100336,736.975,-113.0,0.8,21029.0
Rb2Bi8Se12.9805Cl0.0195,428,1179.6685,2868.410168,1853.0975,21.0,30.12532,30.976685,50.961895,120.0195,18669.045,11343.049,29025.4178,143.2366576,5.84912,181.738452,1472.39575,186.1100336,736.975,-132.0,0.7,14485.0
Rb2Bi8Se12.9805Cl0.0195,526,1179.6685,2868.410168,1853.0975,21.0,30.12532,30.976685,50.961895,120.0195,18669.045,11343.049,29025.4178,143.2366576,5.84912,181.738452,1472.39575,186.1100336,736.975,-147.0,0.65,9412.0
Rb2Bi8Se12.9805Cl0.0195,625,1179.6685,2868.410168,1853.0975,21.0,30.12532,30.976685,50.961895,120.0195,18669.045,11343.049,29025.4178,143.2366576,5.84912,181.738452,1472.39575,186.1100336,736.975,-160.0,0.63,9338.0
Rb2Bi8Se12.9805Cl0.0195,724,1179.6685,2868.410168,1853.0975,21.0,30.12532,30.976685,50.961895,120.0195,18669.045,11343.049,29025.4178,143.2366576,5.84912,181.738452,1472.39575,186.1100336,736.975,-169.0,0.62,10368.0
Rb2Bi8Se12.9805Cl0.0195,823,1179.6685,2868.410168,1853.0975,21.0,30.12532,30.976685,50.961895,120.0195,18669.045,11343.049,29025.4178,143.2366576,5.84912,181.738452,1472.39575,186.1100336,736.975,-168.0,0.6,12132.0
Rb2Bi8Se12.9909Cl0.0091,330,1179.8453,2868.862644,1853.0455,21.0,30.127816,30.978453,50.955551,120.0091,18665.821,11346.3562,29032.90164,143.2864402,5.847456,181.7744776,1472.68175,186.115349,736.455,-160.0,0.66,12500.0
Rb2Bi8Se12.9909Cl0.0091,428,1179.8453,2868.862644,1853.0455,21.0,30.127816,30.978453,50.955551,120.0091,18665.821,11346.3562,29032.90164,143.2864402,5.847456,181.7744776,1472.68175,186.115349,736.455,-179.0,0.59,8603.0
Rb2Bi8Se12.9909Cl0.0091,526,1179.8453,2868.862644,1853.0455,21.0,30.127816,30.978453,50.955551,120.0091,18665.821,11346.3562,29032.90164,143.2864402,5.847456,181.7744776,1472.68175,186.115349,736.455,-201.0,0.54,6176.0
Rb2Bi8Se12.9909Cl0.0091,625,1179.8453,2868.862644,1853.0455,21.0,30.127816,30.978453,50.955551,120.0091,18665.821,11346.3562,29032.90164,143.2864402,5.847456,181.7744776,1472.68175,186.115349,736.455,-201.0,0.52,6471.0
Rb2Bi8Se12.9909Cl0.0091,724,1179.8453,2868.862644,1853.0455,21.0,30.127816,30.978453,50.955551,120.0091,18665.821,11346.3562,29032.90164,143.2864402,5.847456,181.7744776,1472.68175,186.115349,736.455,-195.0,0.52,7500.0
Rb2Bi8Se12.9909Cl0.0091,823,1179.8453,2868.862644,1853.0455,21.0,30.127816,30.978453,50.955551,120.0091,18665.821,11346.3562,29032.90164,143.2864402,5.847456,181.7744776,1472.68175,186.115349,736.455,-191.0,0.53,8750.0
Rb2Bi8Se12.9935,330,1179.779,2868.74532,1852.4215,20.9935,30.123305,30.97246,50.933425,119.961,18656.8835,11346.06403,29033.22203,143.298865,5.84392,181.762489,1472.68695,186.11662,735.909,-220.0,0.71,8485.0
Rb2Bi8Se12.9935,428,1179.779,2868.74532,1852.4215,20.9935,30.123305,30.97246,50.933425,119.961,18656.8835,11346.06403,29033.22203,143.298865,5.84392,181.762489,1472.68695,186.11662,735.909,-264.0,0.61,5455.0
Rb2Bi8Se12.9935,526,1179.779,2868.74532,1852.4215,20.9935,30.123305,30.97246,50.933425,119.961,18656.8835,11346.06403,29033.22203,143.298865,5.84392,181.762489,1472.68695,186.11662,735.909,-291.0,0.53,4015.0
Rb2Bi8Se12.9935,625,1179.779,2868.74532,1852.4215,20.9935,30.123305,30.97246,50.933425,119.961,18656.8835,11346.06403,29033.22203,143.298865,5.84392,181.762489,1472.68695,186.11662,735.909,-273.0,0.53,5000.0
Rb2Bi8Se12.9935,724,1179.779,2868.74532,1852.4215,20.9935,30.123305,30.97246,50.933425,119.961,18656.8835,11346.06403,29033.22203,143.298865,5.84392,181.762489,1472.68695,186.11662,735.909,-262.0,0.53,5420.0
Rb2Bi8Se12.9935,823,1179.779,2868.74532,1852.4215,20.9935,30.123305,30.97246,50.933425,119.961,18656.8835,11346.06403,29033.22203,143.298865,5.84392,181.762489,1472.68695,186.11662,735.909,-220.0,0.56,7386.0
Rb2Bi8Se12.9935Cl0.0065,330,1179.8895,2868.975763,1853.0325,21.0,30.12844,30.978895,50.953965,120.0065,18665.015,11347.183,29034.7726,143.2988859,5.84704,181.783484,1472.75325,186.1166779,736.325,-199.0,0.62,9559.0
Rb2Bi8Se12.9935Cl0.0065,428,1179.8895,2868.975763,1853.0325,21.0,30.12844,30.978895,50.953965,120.0065,18665.015,11347.183,29034.7726,143.2988859,5.84704,181.783484,1472.75325,186.1166779,736.325,-237.0,0.53,6029.0
Rb2Bi8Se12.9935Cl0.0065,526,1179.8895,2868.975763,1853.0325,21.0,30.12844,30.978895,50.953965,120.0065,18665.015,11347.183,29034.7726,143.2988859,5.84704,181.783484,1472.75325,186.1166779,736.325,-270.0,0.48,3676.0
Rb2Bi8Se12.9935Cl0.0065,625,1179.8895,2868.975763,1853.0325,21.0,30.12844,30.978895,50.953965,120.0065,18665.015,11347.183,29034.7726,143.2988859,5.84704,181.783484,1472.75325,186.1166779,736.325,-261.0,0.47,3824.0
Rb2Bi8Se12.9935Cl0.0065,724,1179.8895,2868.975763,1853.0325,21.0,30.12844,30.978895,50.953965,120.0065,18665.015,11347.183,29034.7726,143.2988859,5.84704,181.783484,1472.75325,186.1166779,736.325,-250.0,0.5,4007.0
Rb2Bi8Se12.9935Cl0.0065,823,1179.8895,2868.975763,1853.0325,21.0,30.12844,30.978895,50.953965,120.0065,18665.015,11347.183,29034.7726,143.2988859,5.84704,181.783484,1472.75325,186.1166779,736.325,-215.0,0.49,5441.0
Rb2Bi8Se13,330,1180.0,2869.25856,1853.0,21.0,30.13,30.98,50.95,120.0,18663.0,11349.25,29039.45,143.33,5.846,181.806,1472.932,186.12,736.0,-268.0,0.51,1591.0
Rb2Bi8Se13,428,1180.0,2869.25856,1853.0,21.0,30.13,30.98,50.95,120.0,18663.0,11349.25,29039.45,143.33,5.846,181.806,1472.932,186.12,736.0,-287.0,0.46,1180.0
Rb2Bi8Se13,526,1180.0,2869.25856,1853.0,21.0,30.13,30.98,50.95,120.0,18663.0,11349.25,29039.45,143.33,5.846,181.806,1472.932,186.12,736.0,-306.0,0.44,948.0
Rb2Bi8Se13,625,1180.0,2869.25856,1853.0,21.0,30.13,30.98,50.95,120.0,18663.0,11349.25,29039.45,143.33,5.846,181.806,1472.932,186.12,736.0,-281.0,0.45,1023.0
Rb2Bi8Se13,724,1180.0,2869.25856,1853.0,21.0,30.13,30.98,50.95,120.0,18663.0,11349.25,29039.45,143.33,5.846,181.806,1472.932,186.12,736.0,-237.0,0.48,1403.0
Rb2Bi8Se13,823,1180.0,2869.25856,1853.0,21.0,30.13,30.98,50.95,120.0,18663.0,11349.25,29039.45,143.33,5.846,181.806,1472.932,186.12,736.0,-247.0,0.5,3220.0
VFeSb,350,100.0,228.5485,186.0,5.0,4.6,3.88,5.51,18.0,2247.0,4875.45,8899.45,20.66,1.14,54.57,879.74,135.2,624.0,-180.0,6.75,129819.0
VFeSb,400,100.0,228.5485,186.0,5.0,4.6,3.88,5.51,18.0,2247.0,4875.45,8899.45,20.66,1.14,54.57,879.74,135.2,624.0,-189.0,6.07,113554.0
VFeSb,500,100.0,228.5485,186.0,5.0,4.6,3.88,5.51,18.0,2247.0,4875.45,8899.45,20.66,1.14,54.57,879.74,135.2,624.0,-202.0,5.2,86140.0
VFeSb,550,100.0,228.5485,186.0,5.0,4.6,3.88,5.51,18.0,2247.0,4875.45,8899.45,20.66,1.14,54.57,879.74,135.2,624.0,-205.0,4.96,75900.0
VFeSb,600,100.0,228.5485,186.0,5.0,4.6,3.88,5.51,18.0,2247.0,4875.45,8899.45,20.66,1.14,54.57,879.74,135.2,624.0,-204.0,4.87,67200.0
VFeSb,700,100.0,228.5485,186.0,5.0,4.6,3.88,5.51,18.0,2247.0,4875.45,8899.45,20.66,1.14,54.57,879.74,135.2,624.0,-187.0,4.72,56024.0
VFeSb,800,100.0,228.5485,186.0,5.0,4.6,3.88,5.51,18.0,2247.0,4875.45,8899.45,20.66,1.14,54.57,879.74,135.2,624.0,-146.0,4.05,51807.0
Yb13.43Ce0.44Mn1.07Sb11.07,300,1556.94,3792.244713,1526.96,54.82,47.0744,38.4407,39.6178,104.45,18332.82,26771.1715,48285.8315,178.5459,4.9364,338.1306,3009.0468,751.0914,5176.92,28.0,0.72,43750.0
Yb13.43Ce0.44Mn1.07Sb11.07,373,1556.94,3792.244713,1526.96,54.82,47.0744,38.4407,39.6178,104.45,18332.82,26771.1715,48285.8315,178.5459,4.9364,338.1306,3009.0468,751.0914,5176.92,65.0,0.73,41057.0
Yb13.43Ce0.44Mn1.07Sb11.07,473,1556.94,3792.244713,1526.96,54.82,47.0744,38.4407,39.6178,104.45,18332.82,26771.1715,48285.8315,178.5459,4.9364,338.1306,3009.0468,751.0914,5176.92,99.0,0.72,33440.0
Yb13.43Ce0.44Mn1.07Sb11.07,573,1556.94,3792.244713,1526.96,54.82,47.0744,38.4407,39.6178,104.45,18332.82,26771.1715,48285.8315,178.5459,4.9364,338.1306,3009.0468,751.0914,5176.92,124.0,0.72,27520.0
Yb13.43Ce0.44Mn1.07Sb11.07,673,1556.94,3792.244713,1526.96,54.82,47.0744,38.4407,39.6178,104.45,18332.82,26771.1715,48285.8315,178.5459,4.9364,338.1306,3009.0468,751.0914,5176.92,149.0,0.68,22900.0
Yb13.43Ce0.44Mn1.07Sb11.07,773,1556.94,3792.244713,1526.96,54.82,47.0744,38.4407,39.6178,104.45,18332.82,26771.1715,48285.8315,178.5459,4.9364,338.1306,3009.0468,751.0914,5176.92,174.0,0.66,19060.0
Yb13.43Ce0.44Mn1.07Sb11.07,873,1556.94,3792.244713,1526.96,54.82,47.0744,38.4407,39.6178,104.45,18332.82,26771.1715,48285.8315,178.5459,4.9364,338.1306,3009.0468,751.0914,5176.92,197.0,0.63,16130.0
Yb13.43Ce0.44Mn1.07Sb11.07,973,1556.94,3792.244713,1526.96,54.82,47.0744,38.4407,39.6178,104.45,18332.82,26771.1715,48285.8315,178.5459,4.9364,338.1306,3009.0468,751.0914,5176.92,218.0,0.62,13700.0
Yb13.43Ce0.44Mn1.07Sb11.07,1073,1556.94,3792.244713,1526.96,54.82,47.0744,38.4407,39.6178,104.45,18332.82,26771.1715,48285.8315,178.5459,4.9364,338.1306,3009.0468,751.0914,5176.92,232.0,0.63,12500.0
Yb13.43Ce0.44Mn1.07Sb11.07,1173,1556.94,3792.244713,1526.96,54.82,47.0744,38.4407,39.6178,104.45,18332.82,26771.1715,48285.8315,178.5459,4.9364,338.1306,3009.0468,751.0914,5176.92,238.0,0.69,12520.0
Yb13.44Ce0.4Mn1.09Sb11.07,300,1555.82,3789.469275,1527.79,54.77,47.0548,38.4181,39.615,104.5,18331.83,26769.59,48204.02,178.4978,4.9399,338.2298,2998.2958,751.1408,5175.75,44.0,0.75,36727.0
Yb13.44Ce0.4Mn1.09Sb11.07,373,1555.82,3789.469275,1527.79,54.77,47.0548,38.4181,39.615,104.5,18331.83,26769.59,48204.02,178.4978,4.9399,338.2298,2998.2958,751.1408,5175.75,72.0,0.76,34590.0
Yb13.44Ce0.4Mn1.09Sb11.07,473,1555.82,3789.469275,1527.79,54.77,47.0548,38.4181,39.615,104.5,18331.83,26769.59,48204.02,178.4978,4.9399,338.2298,2998.2958,751.1408,5175.75,103.0,0.74,28150.0
Yb13.44Ce0.4Mn1.09Sb11.07,573,1555.82,3789.469275,1527.79,54.77,47.0548,38.4181,39.615,104.5,18331.83,26769.59,48204.02,178.4978,4.9399,338.2298,2998.2958,751.1408,5175.75,131.0,0.74,23502.0
Yb13.44Ce0.4Mn1.09Sb11.07,673,1555.82,3789.469275,1527.79,54.77,47.0548,38.4181,39.615,104.5,18331.83,26769.59,48204.02,178.4978,4.9399,338.2298,2998.2958,751.1408,5175.75,156.0,0.72,19810.0
Yb13.44Ce0.4Mn1.09Sb11.07,773,1555.82,3789.469275,1527.79,54.77,47.0548,38.4181,39.615,104.5,18331.83,26769.59,48204.02,178.4978,4.9399,338.2298,2998.2958,751.1408,5175.75,180.0,0.68,16420.0
Yb13.44Ce0.4Mn1.09Sb11.07,873,1555.82,3789.469275,1527.79,54.77,47.0548,38.4181,39.615,104.5,18331.83,26769.59,48204.02,178.4978,4.9399,338.2298,2998.2958,751.1408,5175.75,199.0,0.66,13840.0
Yb13.44Ce0.4Mn1.09Sb11.07,973,1555.82,3789.469275,1527.79,54.77,47.0548,38.4181,39.615,104.5,18331.83,26769.59,48204.02,178.4978,4.9399,338.2298,2998.2958,751.1408,5175.75,215.0,0.65,11800.0
Yb13.44Ce0.4Mn1.09Sb11.07,1073,1555.82,3789.469275,1527.79,54.77,47.0548,38.4181,39.615,104.5,18331.83,26769.59,48204.02,178.4978,4.9399,338.2298,2998.2958,751.1408,5175.75,224.0,0.66,11340.0
Yb13.44Ce0.4Mn1.09Sb11.07,1173,1555.82,3789.469275,1527.79,54.77,47.0548,38.4181,39.615,104.5,18331.83,26769.59,48204.02,178.4978,4.9399,338.2298,2998.2958,751.1408,5175.75,230.0,0.73,11750.0
Yb13.49Ce0.39Mn1.05Sb11.08,300,1558.25,3795.740203,1528.36,54.82,47.0962,38.4378,39.6173,104.39,18336.3,26761.8415,48175.0015,178.5494,4.9284,338.2749,2992.3322,752.702,5178.04,40.0,0.77,43723.0
Yb13.49Ce0.39Mn1.05Sb11.08,473,1558.25,3795.740203,1528.36,54.82,47.0962,38.4378,39.6173,104.39,18336.3,26761.8415,48175.0015,178.5494,4.9284,338.2749,2992.3322,752.702,5178.04,98.0,0.77,33007.0
Yb13.49Ce0.39Mn1.05Sb11.08,573,1558.25,3795.740203,1528.36,54.82,47.0962,38.4378,39.6173,104.39,18336.3,26761.8415,48175.0015,178.5494,4.9284,338.2749,2992.3322,752.702,5178.04,125.0,0.76,27151.0
Yb13.49Ce0.39Mn1.05Sb11.08,673,1558.25,3795.740203,1528.36,54.82,47.0962,38.4378,39.6173,104.39,18336.3,26761.8415,48175.0015,178.5494,4.9284,338.2749,2992.3322,752.702,5178.04,149.0,0.73,22616.0
Yb13.49Ce0.39Mn1.05Sb11.08,873,1558.25,3795.740203,1528.36,54.82,47.0962,38.4378,39.6173,104.39,18336.3,26761.8415,48175.0015,178.5494,4.9284,338.2749,2992.3322,752.702,5178.04,191.0,0.68,15850.0
Yb13.49Ce0.39Mn1.05Sb11.08,973,1558.25,3795.740203,1528.36,54.82,47.0962,38.4378,39.6173,104.39,18336.3,26761.8415,48175.0015,178.5494,4.9284,338.2749,2992.3322,752.702,5178.04,209.0,0.65,13521.0
Yb13.49Ce0.39Mn1.05Sb11.08,1073,1558.25,3795.740203,1528.36,54.82,47.0962,38.4378,39.6173,104.39,18336.3,26761.8415,48175.0015,178.5494,4.9284,338.2749,2992.3322,752.702,5178.04,223.0,0.66,12393.0
Yb13.49Ce0.39Mn1.05Sb11.08,1173,1558.25,3795.740203,1528.36,54.82,47.0962,38.4378,39.6173,104.39,18336.3,26761.8415,48175.0015,178.5494,4.9284,338.2749,2992.3322,752.702,5178.04,229.0,0.71,12270.0
Yb13.6Ce0.363Mn0.99Sb11.05,300,1561.354,3804.042415,1526.575,54.919,47.15395,38.44005,39.55356,104.069,18320.172,26734.90345,48040.49045,178.48978,4.90467,337.65098,2979.459,755.035,5179.552,31.0,0.86,49029.0
Yb13.6Ce0.363Mn0.99Sb11.05,373,1561.354,3804.042415,1526.575,54.919,47.15395,38.44005,39.55356,104.069,18320.172,26734.90345,48040.49045,178.48978,4.90467,337.65098,2979.459,755.035,5179.552,59.0,0.88,46330.0
Yb13.6Ce0.363Mn0.99Sb11.05,473,1561.354,3804.042415,1526.575,54.919,47.15395,38.44005,39.55356,104.069,18320.172,26734.90345,48040.49045,178.48978,4.90467,337.65098,2979.459,755.035,5179.552,88.0,0.87,37828.0
Yb13.6Ce0.363Mn0.99Sb11.05,573,1561.354,3804.042415,1526.575,54.919,47.15395,38.44005,39.55356,104.069,18320.172,26734.90345,48040.49045,178.48978,4.90467,337.65098,2979.459,755.035,5179.552,114.0,0.86,31077.0
Yb13.6Ce0.363Mn0.99Sb11.05,673,1561.354,3804.042415,1526.575,54.919,47.15395,38.44005,39.55356,104.069,18320.172,26734.90345,48040.49045,178.48978,4.90467,337.65098,2979.459,755.035,5179.552,139.0,0.83,25897.0
Yb13.6Ce0.363Mn0.99Sb11.05,773,1561.354,3804.042415,1526.575,54.919,47.15395,38.44005,39.55356,104.069,18320.172,26734.90345,48040.49045,178.48978,4.90467,337.65098,2979.459,755.035,5179.552,162.0,0.78,21627.0
Yb13.6Ce0.363Mn0.99Sb11.05,873,1561.354,3804.042415,1526.575,54.919,47.15395,38.44005,39.55356,104.069,18320.172,26734.90345,48040.49045,178.48978,4.90467,337.65098,2979.459,755.035,5179.552,180.0,0.78,18149.0
Yb13.6Ce0.363Mn0.99Sb11.05,973,1561.354,3804.042415,1526.575,54.919,47.15395,38.44005,39.55356,104.069,18320.172,26734.90345,48040.49045,178.48978,4.90467,337.65098,2979.459,755.035,5179.552,196.0,0.74,15396.0
Yb13.6Ce0.363Mn0.99Sb11.05,1073,1561.354,3804.042415,1526.575,54.919,47.15395,38.44005,39.55356,104.069,18320.172,26734.90345,48040.49045,178.48978,4.90467,337.65098,2979.459,755.035,5179.552,211.0,0.74,13686.0
Yb13.6Ce0.363Mn0.99Sb11.05,1173,1561.354,3804.042415,1526.575,54.919,47.15395,38.44005,39.55356,104.069,18320.172,26734.90345,48040.49045,178.48978,4.90467,337.65098,2979.459,755.035,5179.552,221.0,0.77,12999.0
Gd2.75Se4,350,312.0,748.2775,430.25,12.25,10.5275,9.0675,13.5,32.25,5394.75,6322.5125,13584.5125,40.885,1.9125,54.4135,1139.15,31.23,589.5,-93.0,0.88,7107.0
Gd2.75Se4,450,312.0,748.2775,430.25,12.25,10.5275,9.0675,13.5,32.25,5394.75,6322.5125,13584.5125,40.885,1.9125,54.4135,1139.15,31.23,589.5,-122.0,0.84,7610.0
Gd2.75Se4,550,312.0,748.2775,430.25,12.25,10.5275,9.0675,13.5,32.25,5394.75,6322.5125,13584.5125,40.885,1.9125,54.4135,1139.15,31.23,589.5,-147.0,0.81,7230.0
Gd2.75Se4,650,312.0,748.2775,430.25,12.25,10.5275,9.0675,13.5,32.25,5394.75,6322.5125,13584.5125,40.885,1.9125,54.4135,1139.15,31.23,589.5,-169.0,0.79,5720.0
Gd2.75Se4,750,312.0,748.2775,430.25,12.25,10.5275,9.0675,13.5,32.25,5394.75,6322.5125,13584.5125,40.885,1.9125,54.4135,1139.15,31.23,589.5,-187.0,0.77,4780.0
Gd2.75Se4,850,312.0,748.2775,430.25,12.25,10.5275,9.0675,13.5,32.25,5394.75,6322.5125,13584.5125,40.885,1.9125,54.4135,1139.15,31.23,589.5,-203.0,0.74,4340.0
Gd2.79Se4,350,314.56,754.5675,431.33,12.37,10.6207,9.1319,13.548,32.37,5418.47,6385.9585,13726.3585,41.201,1.9217,54.8155,1153.526,31.654,597.26,-66.0,1.29,19310.0
Gd2.79Se4,450,314.56,754.5675,431.33,12.37,10.6207,9.1319,13.548,32.37,5418.47,6385.9585,13726.3585,41.201,1.9217,54.8155,1153.526,31.654,597.26,-86.0,1.28,19360.0
Gd2.79Se4,550,314.56,754.5675,431.33,12.37,10.6207,9.1319,13.548,32.37,5418.47,6385.9585,13726.3585,41.201,1.9217,54.8155,1153.526,31.654,597.26,-105.0,1.27,19937.0
Gd2.79Se4,650,314.56,754.5675,431.33,12.37,10.6207,9.1319,13.548,32.37,5418.47,6385.9585,13726.3585,41.201,1.9217,54.8155,1153.526,31.654,597.26,-122.0,1.26,18170.0
Gd2.79Se4,750,314.56,754.5675,431.33,12.37,10.6207,9.1319,13.548,32.37,5418.47,6385.9585,13726.3585,41.201,1.9217,54.8155,1153.526,31.654,597.26,-137.0,1.26,15440.0
Gd2.79Se4,850,314.56,754.5675,431.33,12.37,10.6207,9.1319,13.548,32.37,5418.47,6385.9585,13726.3585,41.201,1.9217,54.8155,1153.526,31.654,597.26,-150.0,1.26,15130.0
Gd2.84Se4,350,317.76,762.43,432.68,12.52,10.7372,9.2124,13.608,32.52,5448.12,6465.266,13903.666,41.596,1.9332,55.318,1171.496,32.184,606.96,-59.0,1.28,35100.0
Gd2.84Se4,450,317.76,762.43,432.68,12.52,10.7372,9.2124,13.608,32.52,5448.12,6465.266,13903.666,41.596,1.9332,55.318,1171.496,32.184,606.96,-78.0,1.29,31600.0
Gd2.84Se4,550,317.76,762.43,432.68,12.52,10.7372,9.2124,13.608,32.52,5448.12,6465.266,13903.666,41.596,1.9332,55.318,1171.496,32.184,606.96,-96.0,1.27,28734.0
Gd2.84Se4,650,317.76,762.43,432.68,12.52,10.7372,9.2124,13.608,32.52,5448.12,6465.266,13903.666,41.596,1.9332,55.318,1171.496,32.184,606.96,-112.0,1.27,25696.0
Gd2.84Se4,750,317.76,762.43,432.68,12.52,10.7372,9.2124,13.608,32.52,5448.12,6465.266,13903.666,41.596,1.9332,55.318,1171.496,32.184,606.96,-127.0,1.26,23040.0
Gd2.84Se4,850,317.76,762.43,432.68,12.52,10.7372,9.2124,13.608,32.52,5448.12,6465.266,13903.666,41.596,1.9332,55.318,1171.496,32.184,606.96,-139.0,1.29,21582.0
Gd2Se2.92,350,227.28,545.0632,313.88,8.92,7.6676,6.6072,9.846,23.52,3933.72,4603.538,9890.098,29.7868,1.3944,39.64648,828.884,22.7184,428.88,-81.0,1.91,35380.0
Gd2Se2.92,450,227.28,545.0632,313.88,8.92,7.6676,6.6072,9.846,23.52,3933.72,4603.538,9890.098,29.7868,1.3944,39.64648,828.884,22.7184,428.88,-99.0,1.6,30316.0
Gd2Se2.92,550,227.28,545.0632,313.88,8.92,7.6676,6.6072,9.846,23.52,3933.72,4603.538,9890.098,29.7868,1.3944,39.64648,828.884,22.7184,428.88,-116.0,1.4,25380.0
Gd2Se2.92,650,227.28,545.0632,313.88,8.92,7.6676,6.6072,9.846,23.52,3933.72,4603.538,9890.098,29.7868,1.3944,39.64648,828.884,22.7184,428.88,-131.0,1.25,21329.0
Gd2Se2.92,750,227.28,545.0632,313.88,8.92,7.6676,6.6072,9.846,23.52,3933.72,4603.538,9890.098,29.7868,1.3944,39.64648,828.884,22.7184,428.88,-145.0,1.13,17799.0
Gd2Se2.92,850,227.28,545.0632,313.88,8.92,7.6676,6.6072,9.846,23.52,3933.72,4603.538,9890.098,29.7868,1.3944,39.64648,828.884,22.7184,428.88,-158.0,1.02,15031.0
Gd2Se2.94,350,227.96,546.6424,315.66,8.94,7.6882,6.6304,9.897,23.64,3952.54,4613.341,9909.261,29.8826,1.4008,39.78036,829.638,22.7288,429.16,-85.0,2.13,35600.0
Gd2Se2.94,450,227.96,546.6424,315.66,8.94,7.6882,6.6304,9.897,23.64,3952.54,4613.341,9909.261,29.8826,1.4008,39.78036,829.638,22.7288,429.16,-109.0,1.77,30650.0
Gd2Se2.94,550,227.96,546.6424,315.66,8.94,7.6882,6.6304,9.897,23.64,3952.54,4613.341,9909.261,29.8826,1.4008,39.78036,829.638,22.7288,429.16,-130.0,1.53,24850.0
