Repository: Atharva573/Predicting-Thermoelectric-Properties-using-Machine-Learning

# Predicting-Thermoelectric-Properties-using-Machine-Learning
A ML project to predict key thermoelectric properties—Lattice Thermal Conductivity, Seebeck Coefficient, and Electrical Conductivity—using simple elemental descriptors. The model is trained on a broad dataset of ~5200 data points, leveraging techniques like XGBoost and Random Forest, achieving high accuracy in thermal conductivity predictions.

# ML-Based Prediction of Thermoelectric Properties

This repository hosts the code and data used for building machine learning models to predict critical thermoelectric properties—**Lattice Thermal Conductivity**, **Seebeck Coefficient**, and **Electrical Conductivity**—based on simple elem

File: data/Datset.csv (part 8 of 22)
formula,temperature(K),sum_Atomic_Number,sum_Atomic_Weight,sum_Mendeleev_Number,sum_l_quantum_number,sum_Atomic_Radius,sum_Covalent_Radius,sum_Pauling_Electronegativity,sum_number_of_valence_electrons,sum_1st_ionization_potential_(kJ/mol),sum_Melting_point_(K),sum_Boiling_Point_(K),sum_Density_(g/mL),sum_specific_heat_(J/g_K)_,sum_heat_of_fusion_(kJ/mol)_,sum_heat_of_vaporization_(kJ/mol)_,sum_thermal_conductivity_(W/(m_K))_,sum_SpaceGroupNumber,seebeck_coefficient,Thermal_conductivity,electrical_conductivity(S/m)
Gd2Se2.94,650,227.96,546.6424,315.66,8.94,7.6882,6.6304,9.897,23.64,3952.54,4613.341,9909.261,29.8826,1.4008,39.78036,829.638,22.7288,429.16,-148.0,1.37,20300.0
Gd2Se2.94,750,227.96,546.6424,315.66,8.94,7.6882,6.6304,9.897,23.64,3952.54,4613.341,9909.261,29.8826,1.4008,39.78036,829.638,22.7288,429.16,-162.0,1.25,18300.0
Gd2Se2.94,850,227.96,546.6424,315.66,8.94,7.6882,6.6304,9.897,23.64,3952.54,4613.341,9909.261,29.8826,1.4008,39.78036,829.638,22.7288,429.16,-173.0,1.16,15250.0
Gd2Se2.98,350,229.32,549.8008,319.22,8.98,7.7294,6.6768,9.999,23.88,3990.18,4632.947,9947.587,30.0742,1.4136,40.04812,831.146,22.7496,429.72,-124.0,2.03,41835.0
Gd2Se2.98,450,229.32,549.8008,319.22,8.98,7.7294,6.6768,9.999,23.88,3990.18,4632.947,9947.587,30.0742,1.4136,40.04812,831.146,22.7496,429.72,-147.0,1.71,34430.0
Gd2Se2.98,550,229.32,549.8008,319.22,8.98,7.7294,6.6768,9.999,23.88,3990.18,4632.947,9947.587,30.0742,1.4136,40.04812,831.146,22.7496,429.72,-167.0,1.51,28600.0
Gd2Se2.98,650,229.32,549.8008,319.22,8.98,7.7294,6.6768,9.999,23.88,3990.18,4632.947,9947.587,30.0742,1.4136,40.04812,831.146,22.7496,429.72,-184.0,1.36,24060.0
Gd2Se2.98,750,229.32,549.8008,319.22,8.98,7.7294,6.6768,9.999,23.88,3990.18,4632.947,9947.587,30.0742,1.4136,40.04812,831.146,22.7496,429.72,-196.0,1.24,20127.0
Gd2Se2.98,850,229.32,549.8008,319.22,8.98,7.7294,6.6768,9.999,23.88,3990.18,4632.947,9947.587,30.0742,1.4136,40.04812,831.146,22.7496,429.72,-206.0,1.12,16918.0
Sn0.965Pb0.01Cd0.025Se,300,84.27,198.397425,168.76,1.975,2.4849,2.57235,4.50235,10.2,1654.045,998.4775,3458.375,12.1744,0.546105,13.679775,327.41325,67.562,157.165,315.0,1.02,2286.0
Sn0.965Pb0.01Cd0.025Se,373,84.27,198.397425,168.76,1.975,2.4849,2.57235,4.50235,10.2,1654.045,998.4775,3458.375,12.1744,0.546105,13.679775,327.41325,67.562,157.165,336.0,0.78,3317.0
Sn0.965Pb0.01Cd0.025Se,423,84.27,198.397425,168.76,1.975,2.4849,2.57235,4.50235,10.2,1654.045,998.4775,3458.375,12.1744,0.546105,13.679775,327.41325,67.562,157.165,348.0,0.7,3587.0
Sn0.965Pb0.01Cd0.025Se,473,84.27,198.397425,168.76,1.975,2.4849,2.57235,4.50235,10.2,1654.045,998.4775,3458.375,12.1744,0.546105,13.679775,327.41325,67.562,157.165,360.0,0.62,3349.0
Sn0.965Pb0.01Cd0.025Se,573,84.27,198.397425,168.76,1.975,2.4849,2.57235,4.50235,10.2,1654.045,998.4775,3458.375,12.1744,0.546105,13.679775,327.41325,67.562,157.165,393.0,0.5,2460.0
Sn0.965Pb0.01Cd0.025Se,673,84.27,198.397425,168.76,1.975,2.4849,2.57235,4.50235,10.2,1654.045,998.4775,3458.375,12.1744,0.546105,13.679775,327.41325,67.562,157.165,410.0,0.41,1762.0
Sn0.965Pb0.01Cd0.025Se,723,84.27,198.397425,168.76,1.975,2.4849,2.57235,4.50235,10.2,1654.045,998.4775,3458.375,12.1744,0.546105,13.679775,327.41325,67.562,157.165,385.0,0.41,2635.0
Sn0.965Pb0.01Cd0.025Se,823,84.27,198.397425,168.76,1.975,2.4849,2.57235,4.50235,10.2,1654.045,998.4775,3458.375,12.1744,0.546105,13.679775,327.41325,67.562,157.165,298.0,0.42,7603.0
Sn0.965Pb0.01Cd0.025Se,873,84.27,198.397425,168.76,1.975,2.4849,2.57235,4.50235,10.2,1654.045,998.4775,3458.375,12.1744,0.546105,13.679775,327.41325,67.562,157.165,311.0,0.41,7413.0
Sn0.96Pb0.01Cd0.035Se,300,84.5,198.927985,169.06,1.97,2.49375,2.5801,4.50945,10.3,1659.18,1001.89225,3456.04075,12.22435,0.54727,13.70655,326.92995,68.197,158.4,314.0,0.88,2508.0
Sn0.96Pb0.01Cd0.035Se,373,84.5,198.927985,169.06,1.97,2.49375,2.5801,4.50945,10.3,1659.18,1001.89225,3456.04075,12.22435,0.54727,13.70655,326.92995,68.197,158.4,331.0,0.67,3651.0
Sn0.96Pb0.01Cd0.035Se,423,84.5,198.927985,169.06,1.97,2.49375,2.5801,4.50945,10.3,1659.18,1001.89225,3456.04075,12.22435,0.54727,13.70655,326.92995,68.197,158.4,342.0,0.57,3889.0
Sn0.96Pb0.01Cd0.035Se,473,84.5,198.927985,169.06,1.97,2.49375,2.5801,4.50945,10.3,1659.18,1001.89225,3456.04075,12.22435,0.54727,13.70655,326.92995,68.197,158.4,357.0,0.51,3651.0
Sn0.96Pb0.01Cd0.035Se,573,84.5,198.927985,169.06,1.97,2.49375,2.5801,4.50945,10.3,1659.18,1001.89225,3456.04075,12.22435,0.54727,13.70655,326.92995,68.197,158.4,391.0,0.41,2698.0
Sn0.96Pb0.01Cd0.035Se,673,84.5,198.927985,169.06,1.97,2.49375,2.5801,4.50945,10.3,1659.18,1001.89225,3456.04075,12.22435,0.54727,13.70655,326.92995,68.197,158.4,408.0,0.34,2048.0
Sn0.96Pb0.01Cd0.035Se,723,84.5,198.927985,169.06,1.97,2.49375,2.5801,4.50945,10.3,1659.18,1001.89225,3456.04075,12.22435,0.54727,13.70655,326.92995,68.197,158.4,377.0,0.34,3238.0
Sn0.96Pb0.01Cd0.035Se,823,84.5,198.927985,169.06,1.97,2.49375,2.5801,4.50945,10.3,1659.18,1001.89225,3456.04075,12.22435,0.54727,13.70655,326.92995,68.197,158.4,284.0,0.36,8864.0
Sn0.96Pb0.01Cd0.035Se,873,84.5,198.927985,169.06,1.97,2.49375,2.5801,4.50945,10.3,1659.18,1001.89225,3456.04075,12.22435,0.54727,13.70655,326.92995,68.197,158.4,294.0,0.34,8707.0
Sn0.975Pb0.01Cd0.015Se,300,84.29,198.460415,168.86,1.985,2.4833,2.57165,4.50505,10.12,1652.455,997.5885,3473.425,12.161,0.546075,13.688145,329.37555,67.26,156.635,313.0,1.24,1587.0
Sn0.975Pb0.01Cd0.015Se,373,84.29,198.460415,168.86,1.985,2.4833,2.57165,4.50505,10.12,1652.455,997.5885,3473.425,12.161,0.546075,13.688145,329.37555,67.26,156.635,344.0,0.96,2416.0
Sn0.975Pb0.01Cd0.015Se,423,84.29,198.460415,168.86,1.985,2.4833,2.57165,4.50505,10.12,1652.455,997.5885,3473.425,12.161,0.546075,13.688145,329.37555,67.26,156.635,356.0,0.85,2720.0
Sn0.975Pb0.01Cd0.015Se,473,84.29,198.460415,168.86,1.985,2.4833,2.57165,4.50505,10.12,1652.455,997.5885,3473.425,12.161,0.546075,13.688145,329.37555,67.26,156.635,370.0,0.76,2512.0
Sn0.975Pb0.01Cd0.015Se,573,84.29,198.460415,168.86,1.985,2.4833,2.57165,4.50505,10.12,1652.455,997.5885,3473.425,12.161,0.546075,13.688145,329.37555,67.26,156.635,400.0,0.62,1746.0
Sn0.975Pb0.01Cd0.015Se,673,84.29,198.460415,168.86,1.985,2.4833,2.57165,4.50505,10.12,1652.455,997.5885,3473.425,12.161,0.546075,13.688145,329.37555,67.26,156.635,423.0,0.52,1429.0
Sn0.975Pb0.01Cd0.015Se,723,84.29,198.460415,168.86,1.985,2.4833,2.57165,4.50505,10.12,1652.455,997.5885,3473.425,12.161,0.546075,13.688145,329.37555,67.26,156.635,400.0,0.52,2127.0
Sn0.975Pb0.01Cd0.015Se,823,84.29,198.460415,168.86,1.985,2.4833,2.57165,4.50505,10.12,1652.455,997.5885,3473.425,12.161,0.546075,13.688145,329.37555,67.26,156.635,314.0,0.53,6254.0
Sn0.975Pb0.01Cd0.015Se,873,84.29,198.460415,168.86,1.985,2.4833,2.57165,4.50505,10.12,1652.455,997.5885,3473.425,12.161,0.546075,13.688145,329.37555,67.26,156.635,323.0,0.52,6032.0
Sn0.97Pb0.01Cd0.025Se,300,84.52,198.990975,169.16,1.98,2.49215,2.5794,4.51215,10.22,1657.59,1001.00325,3471.09075,12.21095,0.54724,13.71492,328.89225,67.895,157.87,314.0,1.13,2095.0
Sn0.97Pb0.01Cd0.025Se,373,84.52,198.990975,169.16,1.98,2.49215,2.5794,4.51215,10.22,1657.59,1001.00325,3471.09075,12.21095,0.54724,13.71492,328.89225,67.895,157.87,337.0,0.88,2889.0
Sn0.97Pb0.01Cd0.025Se,423,84.52,198.990975,169.16,1.98,2.49215,2.5794,4.51215,10.22,1657.59,1001.00325,3471.09075,12.21095,0.54724,13.71492,328.89225,67.895,157.87,350.0,0.79,3111.0
Sn0.97Pb0.01Cd0.025Se,473,84.52,198.990975,169.16,1.98,2.49215,2.5794,4.51215,10.22,1657.59,1001.00325,3471.09075,12.21095,0.54724,13.71492,328.89225,67.895,157.87,365.0,0.7,2873.0
Sn0.97Pb0.01Cd0.025Se,573,84.52,198.990975,169.16,1.98,2.49215,2.5794,4.51215,10.22,1657.59,1001.00325,3471.09075,12.21095,0.54724,13.71492,328.89225,67.895,157.87,396.0,0.56,2079.0
Sn0.97Pb0.01Cd0.025Se,673,84.52,198.990975,169.16,1.98,2.49215,2.5794,4.51215,10.22,1657.59,1001.00325,3471.09075,12.21095,0.54724,13.71492,328.89225,67.895,157.87,416.0,0.48,1651.0
Sn0.97Pb0.01Cd0.025Se,723,84.52,198.990975,169.16,1.98,2.49215,2.5794,4.51215,10.22,1657.59,1001.00325,3471.09075,12.21095,0.54724,13.71492,328.89225,67.895,157.87,398.0,0.48,2333.0
Sn0.97Pb0.01Cd0.025Se,823,84.52,198.990975,169.16,1.98,2.49215,2.5794,4.51215,10.22,1657.59,1001.00325,3471.09075,12.21095,0.54724,13.71492,328.89225,67.895,157.87,306.0,0.5,7016.0
Sn0.97Pb0.01Cd0.025Se,873,84.52,198.990975,169.16,1.98,2.49215,2.5794,4.51215,10.22,1657.59,1001.00325,3471.09075,12.21095,0.54724,13.71492,328.89225,67.895,157.87,315.0,0.48,6857.0
SnSe,300,84.0,197.67,169.0,2.0,2.48,2.57,4.51,10.0,1650.0,995.3,3501.3,12.1,0.547,13.723,333.5,67.12,155.0,332.0,1.4,1174.0
SnSe,373,84.0,197.67,169.0,2.0,2.48,2.57,4.51,10.0,1650.0,995.3,3501.3,12.1,0.547,13.723,333.5,67.12,155.0,349.0,1.15,2047.0
SnSe,423,84.0,197.67,169.0,2.0,2.48,2.57,4.51,10.0,1650.0,995.3,3501.3,12.1,0.547,13.723,333.5,67.12,155.0,363.0,1.02,2365.0
SnSe,473,84.0,197.67,169.0,2.0,2.48,2.57,4.51,10.0,1650.0,995.3,3501.3,12.1,0.547,13.723,333.5,67.12,155.0,376.0,0.9,2222.0
SnSe,573,84.0,197.67,169.0,2.0,2.48,2.57,4.51,10.0,1650.0,995.3,3501.3,12.1,0.547,13.723,333.5,67.12,155.0,411.0,0.73,1556.0
SnSe,673,84.0,197.67,169.0,2.0,2.48,2.57,4.51,10.0,1650.0,995.3,3501.3,12.1,0.547,13.723,333.5,67.12,155.0,431.0,0.62,1143.0
SnSe,723,84.0,197.67,169.0,2.0,2.48,2.57,4.51,10.0,1650.0,995.3,3501.3,12.1,0.547,13.723,333.5,67.12,155.0,418.0,0.61,1540.0
SnSe,823,84.0,197.67,169.0,2.0,2.48,2.57,4.51,10.0,1650.0,995.3,3501.3,12.1,0.547,13.723,333.5,67.12,155.0,325.0,0.64,5302.0
SnSe,873,84.0,197.67,169.0,2.0,2.48,2.57,4.51,10.0,1650.0,995.3,3501.3,12.1,0.547,13.723,333.5,67.12,155.0,332.0,0.64,5238.0
Ca10GaSb9,398,690.0,1566.343,909.0,10.0,32.73,31.08,30.26,68.0,13985.0,19561.8,40256.0,81.61,8.56,269.82,2485.96,2259.3,3808.0,32.0,0.68,203.0
Ca10GaSb9,473,690.0,1566.343,909.0,10.0,32.73,31.08,30.26,68.0,13985.0,19561.8,40256.0,81.61,8.56,269.82,2485.96,2259.3,3808.0,46.0,0.65,314.0
Ca10GaSb9,573,690.0,1566.343,909.0,10.0,32.73,31.08,30.26,68.0,13985.0,19561.8,40256.0,81.61,8.56,269.82,2485.96,2259.3,3808.0,65.0,0.6,500.0
Ca10GaSb9,673,690.0,1566.343,909.0,10.0,32.73,31.08,30.26,68.0,13985.0,19561.8,40256.0,81.61,8.56,269.82,2485.96,2259.3,3808.0,86.0,0.61,727.0
Ca10InSb9,398,708.0,1611.438,910.0,10.0,32.93,31.26,30.23,68.0,13964.0,19688.6,39933.0,83.02,8.42,267.493,2458.76,2300.3,3883.0,126.0,0.79,2218.0
Ca10InSb9,573,708.0,1611.438,910.0,10.0,32.93,31.26,30.23,68.0,13964.0,19688.6,39933.0,83.02,8.42,267.493,2458.76,2300.3,3883.0,179.0,0.72,3577.0
Ca10InSb9,673,708.0,1611.438,910.0,10.0,32.93,31.26,30.23,68.0,13964.0,19688.6,39933.0,83.02,8.42,267.493,2458.76,2300.3,3883.0,195.0,0.71,4016.0
Ca10InSb9,772,708.0,1611.438,910.0,10.0,32.93,31.26,30.23,68.0,13964.0,19688.6,39933.0,83.02,8.42,267.493,2458.76,2300.3,3883.0,209.0,0.72,4250.0
Ca10MnSb9,373,684.0,1551.55805,887.0,11.0,32.98,31.21,30.0,72.0,14123.0,20776.0,39815.0,83.14,8.67,276.28,2453.26,2226.52,3961.0,11.0,0.73,7.0
Ca10MnSb9,473,684.0,1551.55805,887.0,11.0,32.98,31.21,30.0,72.0,14123.0,20776.0,39815.0,83.14,8.67,276.28,2453.26,2226.52,3961.0,32.0,0.66,10.0
Ca10MnSb9,573,684.0,1551.55805,887.0,11.0,32.98,31.21,30.0,72.0,14123.0,20776.0,39815.0,83.14,8.67,276.28,2453.26,2226.52,3961.0,75.0,0.62,17.0
Ca10ZnSb9,373,689.0,1562.01,904.0,11.0,32.79,31.13,30.1,77.0,14312.0,19951.6,38759.0,82.84,8.58,271.552,2342.56,2334.7,3938.0,19.0,0.64,37.0
Ca10ZnSb9,473,689.0,1562.01,904.0,11.0,32.79,31.13,30.1,77.0,14312.0,19951.6,38759.0,82.84,8.58,271.552,2342.56,2334.7,3938.0,32.0,0.6,36.0
Ca10ZnSb9,573,689.0,1562.01,904.0,11.0,32.79,31.13,30.1,77.0,14312.0,19951.6,38759.0,82.84,8.58,271.552,2342.56,2334.7,3938.0,61.0,0.58,42.0
Ge0.87Mn0.05Sb0.08Te,298,85.17,203.2584025,168.13,2.05,2.5044,2.5913,4.0902,10.23,1634.51,1932.718,4252.3,11.7751,0.5192,51.8199,357.9042,56.798,371.88,93.0,2.01,114433.0
Ge0.87Mn0.05Sb0.08Te,398,85.17,203.2584025,168.13,2.05,2.5044,2.5913,4.0902,10.23,1634.51,1932.718,4252.3,11.7751,0.5192,51.8199,357.9042,56.798,371.88,124.0,1.86,95876.0
Ge0.87Mn0.05Sb0.08Te,498,85.17,203.2584025,168.13,2.05,2.5044,2.5913,4.0902,10.23,1634.51,1932.718,4252.3,11.7751,0.5192,51.8199,357.9042,56.798,371.88,164.0,1.67,85600.0
Ge0.87Mn0.05Sb0.08Te,598,85.17,203.2584025,168.13,2.05,2.5044,2.5913,4.0902,10.23,1634.51,1932.718,4252.3,11.7751,0.5192,51.8199,357.9042,56.798,371.88,193.0,1.62,82474.0
Ge0.87Mn0.05Sb0.08Te,648,85.17,203.2584025,168.13,2.05,2.5044,2.5913,4.0902,10.23,1634.51,1932.718,4252.3,11.7751,0.5192,51.8199,357.9042,56.798,371.88,202.0,1.54,79900.0
Ge0.87Mn0.05Sb0.08Te,698,85.17,203.2584025,168.13,2.05,2.5044,2.5913,4.0902,10.23,1634.51,1932.718,4252.3,11.7751,0.5192,51.8199,357.9042,56.798,371.88,210.0,1.49,76289.0
Ge0.87Mn0.05Sb0.08Te,773,85.17,203.2584025,168.13,2.05,2.5044,2.5913,4.0902,10.23,1634.51,1932.718,4252.3,11.7751,0.5192,51.8199,357.9042,56.798,371.88,214.0,1.49,70103.0
Ge0.95Mn0.05Te,298,83.65,199.3264025,167.65,2.05,2.498,2.5785,4.087,10.15,1628.75,1958.03,4322.7,11.6655,0.528,53.1855,378.205,59.646,376.6,45.0,4.79,379381.0
Ge0.95Mn0.05Te,398,83.65,199.3264025,167.65,2.05,2.498,2.5785,4.087,10.15,1628.75,1958.03,4322.7,11.6655,0.528,53.1855,378.205,59.646,376.6,57.0,4.29,306186.0
Ge0.95Mn0.05Te,498,83.65,199.3264025,167.65,2.05,2.498,2.5785,4.087,10.15,1628.75,1958.03,4322.7,11.6655,0.528,53.1855,378.205,59.646,376.6,88.0,3.51,228866.0
Ge0.95Mn0.05Te,598,83.65,199.3264025,167.65,2.05,2.498,2.5785,4.087,10.15,1628.75,1958.03,4322.7,11.6655,0.528,53.1855,378.205,59.646,376.6,125.0,2.79,187629.0
Ge0.95Mn0.05Te,648,83.65,199.3264025,167.65,2.05,2.498,2.5785,4.087,10.15,1628.75,1958.03,4322.7,11.6655,0.528,53.1855,378.205,59.646,376.6,140.0,2.55,160825.0
Ge0.95Mn0.05Te,698,83.65,199.3264025,167.65,2.05,2.498,2.5785,4.087,10.15,1628.75,1958.03,4322.7,11.6655,0.528,53.1855,378.205,59.646,376.6,154.0,2.4,140200.0
Ge0.95Mn0.05Te,773,83.65,199.3264025,167.65,2.05,2.498,2.5785,4.087,10.15,1628.75,1958.03,4322.7,11.6655,0.528,53.1855,378.205,59.646,376.6,159.0,2.48,131900.0
Ge0.96Mn0.02Sb0.02Te,298,84.24,200.839561,168.58,2.02,2.4888,2.5766,4.1016,10.08,1631.54,1942.804,4331.14,11.6296,0.521,53.5908,376.2768,60.4964,375.66,54.0,4.55,325773.0
Ge0.96Mn0.02Sb0.02Te,398,84.24,200.839561,168.58,2.02,2.4888,2.5766,4.1016,10.08,1631.54,1942.804,4331.14,11.6296,0.521,53.5908,376.2768,60.4964,375.66,77.0,3.78,242268.0
Ge0.96Mn0.02Sb0.02Te,498,84.24,200.839561,168.58,2.02,2.4888,2.5766,4.1016,10.08,1631.54,1942.804,4331.14,11.6296,0.521,53.5908,376.2768,60.4964,375.66,115.0,2.92,165979.0
Ge0.96Mn0.02Sb0.02Te,598,84.24,200.839561,168.58,2.02,2.4888,2.5766,4.1016,10.08,1631.54,1942.804,4331.14,11.6296,0.521,53.5908,376.2768,60.4964,375.66,164.0,2.01,113402.0
Ge0.96Mn0.02Sb0.02Te,648,84.24,200.839561,168.58,2.02,2.4888,2.5766,4.1016,10.08,1631.54,1942.804,4331.14,11.6296,0.521,53.5908,376.2768,60.4964,375.66,186.0,1.81,100000.0
Ge0.96Mn0.02Sb0.02Te,698,84.24,200.839561,168.58,2.02,2.4888,2.5766,4.1016,10.08,1631.54,1942.804,4331.14,11.6296,0.521,53.5908,376.2768,60.4964,375.66,187.0,1.79,100000.0
Ge0.96Mn0.02Sb0.02Te,773,84.24,200.839561,168.58,2.02,2.4888,2.5766,4.1016,10.08,1631.54,1942.804,4331.14,11.6296,0.521,53.5908,376.2768,60.4964,375.66,179.0,2.17,109278.0
Ge0.98Mn0.01Sb0.01Te,298,84.12,200.5247805,168.79,2.01,2.4844,2.5733,4.1058,10.04,1631.27,1943.002,4348.62,11.5948,0.5205,54.0104,379.8634,61.3732,376.33,35.0,6.07,507216.0
Ge0.98Mn0.01Sb0.01Te,398,84.12,200.5247805,168.79,2.01,2.4844,2.5733,4.1058,10.04,1631.27,1943.002,4348.62,11.5948,0.5205,54.0104,379.8634,61.3732,376.33,52.0,5.19,383505.0
Ge0.98Mn0.01Sb0.01Te,498,84.12,200.5247805,168.79,2.01,2.4844,2.5733,4.1058,10.04,1631.27,1943.002,4348.62,11.5948,0.5205,54.0104,379.8634,61.3732,376.33,74.0,3.83,262887.0
Ge0.98Mn0.01Sb0.01Te,598,84.12,200.5247805,168.79,2.01,2.4844,2.5733,4.1058,10.04,1631.27,1943.002,4348.62,11.5948,0.5205,54.0104,379.8634,61.3732,376.33,106.0,2.61,172165.0
Ge0.98Mn0.01Sb0.01Te,648,84.12,200.5247805,168.79,2.01,2.4844,2.5733,4.1058,10.04,1631.27,1943.002,4348.62,11.5948,0.5205,54.0104,379.8634,61.3732,376.33,130.0,2.24,140206.0
Ge0.98Mn0.01Sb0.01Te,698,84.12,200.5247805,168.79,2.01,2.4844,2.5733,4.1058,10.04,1631.27,1943.002,4348.62,11.5948,0.5205,54.0104,379.8634,61.3732,376.33,147.0,2.15,143299.0
Ge0.98Mn0.01Sb0.01Te,773,84.12,200.5247805,168.79,2.01,2.4844,2.5733,4.1058,10.04,1631.27,1943.002,4348.62,11.5948,0.5205,54.0104,379.8634,61.3732,376.33,148.0,2.67,143300.0
Ge0.98Mn0.02Te,298,83.86,199.856561,168.46,2.02,2.4872,2.5734,4.1008,10.06,1630.1,1949.132,4348.74,11.6022,0.5232,53.9322,381.352,61.2084,376.84,42.0,5.85,475258.0
Ge0.98Mn0.02Te,398,83.86,199.856561,168.46,2.02,2.4872,2.5734,4.1008,10.06,1630.1,1949.132,4348.74,11.6022,0.5232,53.9322,381.352,61.2084,376.84,52.0,5.13,377320.0
Ge0.98Mn0.02Te,498,83.86,199.856561,168.46,2.02,2.4872,2.5734,4.1008,10.06,1630.1,1949.132,4348.74,11.6022,0.5232,53.9322,381.352,61.2084,376.84,73.0,4.0,273196.0
Ge0.98Mn0.02Te,598,83.86,199.856561,168.46,2.02,2.4872,2.5734,4.1008,10.06,1630.1,1949.132,4348.74,11.6022,0.5232,53.9322,381.352,61.2084,376.84,110.0,3.03,190722.0
Ge0.98Mn0.02Te,648,83.86,199.856561,168.46,2.02,2.4872,2.5734,4.1008,10.06,1630.1,1949.132,4348.74,11.6022,0.5232,53.9322,381.352,61.2084,376.84,131.0,2.71,148454.0
Ge0.98Mn0.02Te,698,83.86,199.856561,168.46,2.02,2.4872,2.5734,4.1008,10.06,1630.1,1949.132,4348.74,11.6022,0.5232,53.9322,381.352,61.2084,376.84,145.0,2.39,137113.0
Ge0.99Mn0.01Te,298,83.93,200.0332805,168.73,2.01,2.4836,2.5717,4.1054,10.03,1630.55,1946.166,4357.42,11.5811,0.5216,54.1811,382.401,61.7292,376.92,33.0,6.78,589691.0
Ge0.99Mn0.01Te,398,83.93,200.0332805,168.73,2.01,2.4836,2.5717,4.1054,10.03,1630.55,1946.166,4357.42,11.5811,0.5216,54.1811,382.401,61.7292,376.92,44.0,5.91,432990.0
Ge0.99Mn0.01Te,498,83.93,200.0332805,168.73,2.01,2.4836,2.5717,4.1054,10.03,1630.55,1946.166,4357.42,11.5811,0.5216,54.1811,382.401,61.7292,376.92,63.0,4.41,300000.0
Ge0.99Mn0.01Te,648,83.93,200.0332805,168.73,2.01,2.4836,2.5717,4.1054,10.03,1630.55,1946.166,4357.42,11.5811,0.5216,54.1811,382.401,61.7292,376.92,145.0,2.47,136082.0
Ge0.9Mn0.05Sb0.05Te,298,84.6,201.7839025,167.95,2.05,2.502,2.5865,4.089,10.2,1632.35,1942.21,4278.7,11.734,0.5225,52.332,365.517,57.866,373.65,76.0,2.94,162900.0
Ge0.9Mn0.05Sb0.05Te,398,84.6,201.7839025,167.95,2.05,2.502,2.5865,4.089,10.2,1632.35,1942.21,4278.7,11.734,0.5225,52.332,365.517,57.866,373.65,92.0,2.61,136082.0
Ge0.9Mn0.05Sb0.05Te,498,84.6,201.7839025,167.95,2.05,2.502,2.5865,4.089,10.2,1632.35,1942.21,4278.7,11.734,0.5225,52.332,365.517,57.866,373.65,133.0,2.09,100000.0
Ge0.9Mn0.05Sb0.05Te,598,84.6,201.7839025,167.95,2.05,2.502,2.5865,4.089,10.2,1632.35,1942.21,4278.7,11.734,0.5225,52.332,365.517,57.866,373.65,175.0,1.78,93814.0
Ge0.9Mn0.05Sb0.05Te,648,84.6,201.7839025,167.95,2.05,2.502,2.5865,4.089,10.2,1632.35,1942.21,4278.7,11.734,0.5225,52.332,365.517,57.866,373.65,189.0,1.71,86700.0
Ge0.9Mn0.05Sb0.05Te,698,84.6,201.7839025,167.95,2.05,2.502,2.5865,4.089,10.2,1632.35,1942.21,4278.7,11.734,0.5225,52.332,365.517,57.866,373.65,198.0,1.69,79381.0
Ge0.9Mn0.05Sb0.05Te,773,84.6,201.7839025,167.95,2.05,2.502,2.5865,4.089,10.2,1632.35,1942.21,4278.7,11.734,0.5225,52.332,365.517,57.866,373.65,201.0,1.7,73196.0
GeTe,298,84.0,200.21,169.0,2.0,2.48,2.57,4.11,10.0,1631.0,1943.2,4366.1,11.56,0.52,54.43,383.45,62.25,377.0,27.0,8.04,741237.0
GeTe,398,84.0,200.21,169.0,2.0,2.48,2.57,4.11,10.0,1631.0,1943.2,4366.1,11.56,0.52,54.43,383.45,62.25,377.0,36.0,6.73,538144.0
GeTe,498,84.0,200.21,169.0,2.0,2.48,2.57,4.11,10.0,1631.0,1943.2,4366.1,11.56,0.52,54.43,383.45,62.25,377.0,56.0,4.96,368041.0
GeTe,598,84.0,200.21,169.0,2.0,2.48,2.57,4.11,10.0,1631.0,1943.2,4366.1,11.56,0.52,54.43,383.45,62.25,377.0,89.0,3.38,243299.0
GeTe,648,84.0,200.21,169.0,2.0,2.48,2.57,4.11,10.0,1631.0,1943.2,4366.1,11.56,0.52,54.43,383.45,62.25,377.0,117.0,2.81,192784.0
GeTe,698,84.0,200.21,169.0,2.0,2.48,2.57,4.11,10.0,1631.0,1943.2,4366.1,11.56,0.52,54.43,383.45,62.25,377.0,143.0,2.51,162887.0
Cu26Ti2Sb3Ge3S32,308,1559.0,3357.178,5058.0,94.0,77.12,79.04,147.22,513.0,57476.0,57850.7,119914.3,344.31,35.23,595.59,10187.52,10731.008,9651.0,67.0,1.99,158333.0
Cu26Ti2Sb3Ge3S32,400,1559.0,3357.178,5058.0,94.0,77.12,79.04,147.22,513.0,57476.0,57850.7,119914.3,344.31,35.23,595.59,10187.52,10731.008,9651.0,85.0,1.86,139024.0
Cu26Ti2Sb3Ge3S32,498,1559.0,3357.178,5058.0,94.0,77.12,79.04,147.22,513.0,57476.0,57850.7,119914.3,344.31,35.23,595.59,10187.52,10731.008,9651.0,104.0,1.75,111765.0
Cu26Ti2Sb3Ge3S32,596,1559.0,3357.178,5058.0,94.0,77.12,79.04,147.22,513.0,57476.0,57850.7,119914.3,344.31,35.23,595.59,10187.52,10731.008,9651.0,123.0,1.58,89063.0
Cu26Ti2Sb3Ge3S32,677,1559.0,3357.178,5058.0,94.0,77.12,79.04,147.22,513.0,57476.0,57850.7,119914.3,344.31,35.23,595.59,10187.52,10731.008,9651.0,140.0,1.46,70370.0
Cu26Ti2Sb4Ge2S32,308,1578.0,3406.328,5064.0,94.0,77.2,79.2,147.26,514.0,57548.0,57534.3,119034.3,345.68,35.12,578.52,9933.76,10695.408,9592.0,116.0,1.3,59375.0
Cu26Ti2Sb4Ge2S32,400,1578.0,3406.328,5064.0,94.0,77.2,79.2,147.26,514.0,57548.0,57534.3,119034.3,345.68,35.12,578.52,9933.76,10695.408,9592.0,137.0,1.12,53271.0
Cu26Ti2Sb4Ge2S32,498,1578.0,3406.328,5064.0,94.0,77.2,79.2,147.26,514.0,57548.0,57534.3,119034.3,345.68,35.12,578.52,9933.76,10695.408,9592.0,160.0,1.03,44882.0
Cu26Ti2Sb4Ge2S32,596,1578.0,3406.328,5064.0,94.0,77.2,79.2,147.26,514.0,57548.0,57534.3,119034.3,345.68,35.12,578.52,9933.76,10695.408,9592.0,181.0,0.94,36306.0
Cu26Ti2Sb4Ge2S32,677,1578.0,3406.328,5064.0,94.0,77.2,79.2,147.26,514.0,57548.0,57534.3,119034.3,345.68,35.12,578.52,9933.76,10695.408,9592.0,200.0,0.9,30159.0
Ca3.2Yb1.65Pr0.15Al2Sb6,323,520.35,1219.424826,745.3,13.4,20.5815,19.0295,20.7045,47.8,9122.0,12832.75,27359.7,63.016,5.352,181.8005,1797.405,1319.26,2566.35,46.0,1.47,2570.0
Ca3.2Yb1.65Pr0.15Al2Sb6,423,520.35,1219.424826,745.3,13.4,20.5815,19.0295,20.7045,47.8,9122.0,12832.75,27359.7,63.016,5.352,181.8005,1797.405,1319.26,2566.35,48.0,1.46,3000.0
Ca3.2Yb1.65Pr0.15Al2Sb6,523,520.35,1219.424826,745.3,13.4,20.5815,19.0295,20.7045,47.8,9122.0,12832.75,27359.7,63.016,5.352,181.8005,1797.405,1319.26,2566.35,49.0,1.46,3750.0
Ca3.2Yb1.65Pr0.15Al2Sb6,623,520.35,1219.424826,745.3,13.4,20.5815,19.0295,20.7045,47.8,9122.0,12832.75,27359.7,63.016,5.352,181.8005,1797.405,1319.26,2566.35,51.0,1.46,4000.0
Ca3.2Yb1.65Pr0.15Al2Sb6,723,520.35,1219.424826,745.3,13.4,20.5815,19.0295,20.7045,47.8,9122.0,12832.75,27359.7,63.016,5.352,181.8005,1797.405,1319.26,2566.35,55.0,1.49,4200.0
Ca3.2Yb1.65Pr0.15Al2Sb6,823,520.35,1219.424826,745.3,13.4,20.5815,19.0295,20.7045,47.8,9122.0,12832.75,27359.7,63.016,5.352,181.8005,1797.405,1319.26,2566.35,59.0,1.5,3688.0
Ca3.3Yb1.5Sm0.2Al2Sb6,323,515.4,1206.412478,742.2,13.1,20.548,19.046,20.704,47.7,9120.5,12868.95,27234.95,62.614,5.404,182.198,1782.16,1334.81,2559.2,56.0,1.21,7960.0
Ca3.3Yb1.5Sm0.2Al2Sb6,423,515.4,1206.412478,742.2,13.1,20.548,19.046,20.704,47.7,9120.5,12868.95,27234.95,62.614,5.404,182.198,1782.16,1334.81,2559.2,69.0,1.19,7950.0
Ca3.3Yb1.5Sm0.2Al2Sb6,523,515.4,1206.412478,742.2,13.1,20.548,19.046,20.704,47.7,9120.5,12868.95,27234.95,62.614,5.404,182.198,1782.16,1334.81,2559.2,77.0,1.19,8370.0
Ca3.3Yb1.5Sm0.2Al2Sb6,623,515.4,1206.412478,742.2,13.1,20.548,19.046,20.704,47.7,9120.5,12868.95,27234.95,62.614,5.404,182.198,1782.16,1334.81,2559.2,83.0,1.22,9120.0
Ca3.3Yb1.5Sm0.2Al2Sb6,723,515.4,1206.412478,742.2,13.1,20.548,19.046,20.704,47.7,9120.5,12868.95,27234.95,62.614,5.404,182.198,1782.16,1334.81,2559.2,89.0,1.26,9420.0
Ca3.3Yb1.5Sm0.2Al2Sb6,823,515.4,1206.412478,742.2,13.1,20.548,19.046,20.704,47.7,9120.5,12868.95,27234.95,62.614,5.404,182.198,1782.16,1334.81,2559.2,92.0,1.29,8900.0
Ca3.3Yb1.5Sm0.2Al2Sb6,323,515.4,1206.412478,742.2,13.1,20.548,19.046,20.704,47.7,9120.5,12868.95,27234.95,62.614,5.404,182.198,1782.16,1334.81,2559.2,-79.0,0.97,146.0
Ca3.3Yb1.5Sm0.2Al2Sb6,423,515.4,1206.412478,742.2,13.1,20.548,19.046,20.704,47.7,9120.5,12868.95,27234.95,62.614,5.404,182.198,1782.16,1334.81,2559.2,-108.0,0.9,354.0
Ca3.3Yb1.5Sm0.2Al2Sb6,523,515.4,1206.412478,742.2,13.1,20.548,19.046,20.704,47.7,9120.5,12868.95,27234.95,62.614,5.404,182.198,1782.16,1334.81,2559.2,-111.0,0.85,729.0
Ca3.3Yb1.5Sm0.2Al2Sb6,623,515.4,1206.412478,742.2,13.1,20.548,19.046,20.704,47.7,9120.5,12868.95,27234.95,62.614,5.404,182.198,1782.16,1334.81,2559.2,-99.0,0.83,1104.0
Ca3.3Yb1.5Sm0.2Al2Sb6,723,515.4,1206.412478,742.2,13.1,20.548,19.046,20.704,47.7,9120.5,12868.95,27234.95,62.614,5.404,182.198,1782.16,1334.81,2559.2,-67.0,0.84,1458.0
Ca3.3Yb1.5Sm0.2Al2Sb6,823,515.4,1206.412478,742.2,13.1,20.548,19.046,20.704,47.7,9120.5,12868.95,27234.95,62.614,5.404,182.198,1782.16,1334.81,2559.2,-23.0,0.88,1792.0
Ca3.46Yb1.35Pr0.19Al2Sb6,323,506.91,1183.569412,736.1,12.62,20.5187,19.0799,20.6797,47.54,9115.58,12842.43,27507.42,61.5988,5.4784,181.9985,1810.465,1361.29,2565.11,-120.0,1.65,271.0
Ca3.46Yb1.35Pr0.19Al2Sb6,423,506.91,1183.569412,736.1,12.62,20.5187,19.0799,20.6797,47.54,9115.58,12842.43,27507.42,61.5988,5.4784,181.9985,1810.465,1361.29,2565.11,-141.0,1.45,667.0
Ca3.46Yb1.35Pr0.19Al2Sb6,523,506.91,1183.569412,736.1,12.62,20.5187,19.0799,20.6797,47.54,9115.58,12842.43,27507.42,61.5988,5.4784,181.9985,1810.465,1361.29,2565.11,-150.0,1.33,1104.0
Ca3.46Yb1.35Pr0.19Al2Sb6,623,506.91,1183.569412,736.1,12.62,20.5187,19.0799,20.6797,47.54,9115.58,12842.43,27507.42,61.5988,5.4784,181.9985,1810.465,1361.29,2565.11,-143.0,1.27,1380.0
Ca3.46Yb1.35Pr0.19Al2Sb6,723,506.91,1183.569412,736.1,12.62,20.5187,19.0799,20.6797,47.54,9115.58,12842.43,27507.42,61.5988,5.4784,181.9985,1810.465,1361.29,2565.11,-112.0,1.29,1604.0
Ca3.46Yb1.35Pr0.19Al2Sb6,823,506.91,1183.569412,736.1,12.62,20.5187,19.0799,20.6797,47.54,9115.58,12842.43,27507.42,61.5988,5.4784,181.9985,1810.465,1361.29,2565.11,-55.0,1.37,2000.0
Cu1.55S,300,60.95,130.5623,187.2,4.1,3.1275,3.159,5.525,23.05,2154.75,2487.9825,5120.0825,15.958,1.299,21.945,475.265,621.819,418.75,8.0,3.84,539423.0
Cu1.55S,350,60.95,130.5623,187.2,4.1,3.1275,3.159,5.525,23.05,2154.75,2487.9825,5120.0825,15.958,1.299,21.945,475.265,621.819,418.75,14.0,3.91,536538.0
Cu1.55S,400,60.95,130.5623,187.2,4.1,3.1275,3.159,5.525,23.05,2154.75,2487.9825,5120.0825,15.958,1.299,21.945,475.265,621.819,418.75,16.0,4.55,523558.0
Cu1.55S,450,60.95,130.5623,187.2,4.1,3.1275,3.159,5.525,23.05,2154.75,2487.9825,5120.0825,15.958,1.299,21.945,475.265,621.819,418.75,19.0,4.76,488571.0
Cu1.55S,500,60.95,130.5623,187.2,4.1,3.1275,3.159,5.525,23.05,2154.75,2487.9825,5120.0825,15.958,1.299,21.945,475.265,621.819,418.75,22.0,4.82,451442.0
Cu1.55S,550,60.95,130.5623,187.2,4.1,3.1275,3.159,5.525,23.05,2154.75,2487.9825,5120.0825,15.958,1.299,21.945,475.265,621.819,418.75,26.0,4.79,415385.0
Cu1.55S,600,60.95,130.5623,187.2,4.1,3.1275,3.159,5.525,23.05,2154.75,2487.9825,5120.0825,15.958,1.299,21.945,475.265,621.819,418.75,32.0,4.73,378846.0
Cu1.5S,300,59.5,127.385,184.0,4.0,3.055,3.09,5.43,22.5,2117.5,2420.175,4978.075,15.51,1.28,21.2925,460.25,601.769,407.5,10.0,4.37,571905.0
Cu1.5S,350,59.5,127.385,184.0,4.0,3.055,3.09,5.43,22.5,2117.5,2420.175,4978.075,15.51,1.28,21.2925,460.25,601.769,407.5,14.0,4.36,570952.0
Cu1.5S,400,59.5,127.385,184.0,4.0,3.055,3.09,5.43,22.5,2117.5,2420.175,4978.075,15.51,1.28,21.2925,460.25,601.769,407.5,16.0,4.99,552885.0
Cu1.5S,450,59.5,127.385,184.0,4.0,3.055,3.09,5.43,22.5,2117.5,2420.175,4978.075,15.51,1.28,21.2925,460.25,601.769,407.5,18.0,5.12,513462.0
Cu1.5S,500,59.5,127.385,184.0,4.0,3.055,3.09,5.43,22.5,2117.5,2420.175,4978.075,15.51,1.28,21.2925,460.25,601.769,407.5,21.0,5.15,473810.0
Cu1.5S,550,59.5,127.385,184.0,4.0,3.055,3.09,5.43,22.5,2117.5,2420.175,4978.075,15.51,1.28,21.2925,460.25,601.769,407.5,25.0,5.11,436190.0
Cu1.5S,600,59.5,127.385,184.0,4.0,3.055,3.09,5.43,22.5,2117.5,2420.175,4978.075,15.51,1.28,21.2925,460.25,601.769,407.5,29.0,5.08,396154.0
Cu1.6S,300,62.4,133.7396,190.4,4.2,3.2,3.228,5.62,23.6,2192.0,2555.79,5262.09,16.406,1.318,22.5975,490.28,641.869,430.0,8.0,3.41,387019.0
Cu1.6S,350,62.4,133.7396,190.4,4.2,3.2,3.228,5.62,23.6,2192.0,2555.79,5262.09,16.406,1.318,22.5975,490.28,641.869,430.0,17.0,3.54,404808.0
Cu1.6S,400,62.4,133.7396,190.4,4.2,3.2,3.228,5.62,23.6,2192.0,2555.79,5262.09,16.406,1.318,22.5975,490.28,641.869,430.0,20.0,4.11,406250.0
Cu1.6S,450,62.4,133.7396,190.4,4.2,3.2,3.228,5.62,23.6,2192.0,2555.79,5262.09,16.406,1.318,22.5975,490.28,641.869,430.0,24.0,4.32,385577.0
Cu1.6S,500,62.4,133.7396,190.4,4.2,3.2,3.228,5.62,23.6,2192.0,2555.79,5262.09,16.406,1.318,22.5975,490.28,641.869,430.0,28.0,4.41,360577.0
Cu1.6S,550,62.4,133.7396,190.4,4.2,3.2,3.228,5.62,23.6,2192.0,2555.79,5262.09,16.406,1.318,22.5975,490.28,641.869,430.0,33.0,4.4,332211.0
Cu1.6S,600,62.4,133.7396,190.4,4.2,3.2,3.228,5.62,23.6,2192.0,2555.79,5262.09,16.406,1.318,22.5975,490.28,641.869,430.0,39.0,4.33,292308.0
Yb10Ca3BaMgSb11,300,1389.0,3351.626,1423.0,41.0,46.63,39.28,38.75,95.0,18215.0,26123.9,47693.9,153.18,6.924,337.494,2866.84,1390.7,5174.0,50.0,0.53,19826.0
Yb10Ca3BaMgSb11,500,1389.0,3351.626,1423.0,41.0,46.63,39.28,38.75,95.0,18215.0,26123.9,47693.9,153.18,6.924,337.494,2866.84,1390.7,5174.0,117.0,0.59,17877.0
Yb10Ca3BaMgSb11,700,1389.0,3351.626,1423.0,41.0,46.63,39.28,38.75,95.0,18215.0,26123.9,47693.9,153.18,6.924,337.494,2866.84,1390.7,5174.0,156.0,0.61,14887.0
Yb10Ca3BaMgSb11,800,1389.0,3351.626,1423.0,41.0,46.63,39.28,38.75,95.0,18215.0,26123.9,47693.9,153.18,6.924,337.494,2866.84,1390.7,5174.0,177.0,0.62,13582.0
Yb11Ca2BaMgSb11,400,1439.0,3484.588,1455.0,44.0,46.91,39.1,38.85,96.0,18228.0,26103.9,47405.9,158.6,6.444,336.614,2842.44,1225.6,5174.0,82.0,0.65,23198.0
Yb11Ca2BaMgSb11,600,1439.0,3484.588,1455.0,44.0,46.91,39.1,38.85,96.0,18228.0,26103.9,47405.9,158.6,6.444,336.614,2842.44,1225.6,5174.0,130.0,0.67,18950.0
Yb11Ca2BaMgSb11,800,1439.0,3484.588,1455.0,44.0,46.91,39.1,38.85,96.0,18228.0,26103.9,47405.9,158.6,6.444,336.614,2842.44,1225.6,5174.0,170.0,0.67,15160.0
Yb11Ca2BaMgSb11,900,1439.0,3484.588,1455.0,44.0,46.91,39.1,38.85,96.0,18228.0,26103.9,47405.9,158.6,6.444,336.614,2842.44,1225.6,5174.0,191.0,0.67,13650.0
Yb12CaBaMgSb11,400,1489.0,3617.55,1487.0,47.0,47.19,38.92,38.95,97.0,18241.0,26083.9,47117.9,164.02,5.964,335.734,2818.04,1060.5,5174.0,84.0,0.69,29599.0
Yb12CaBaMgSb11,600,1489.0,3617.55,1487.0,47.0,47.19,38.92,38.95,97.0,18241.0,26083.9,47117.9,164.02,5.964,335.734,2818.04,1060.5,5174.0,127.0,0.72,21416.0
Yb12CaBaMgSb11,800,1489.0,3617.55,1487.0,47.0,47.19,38.92,38.95,97.0,18241.0,26083.9,47117.9,164.02,5.964,335.734,2818.04,1060.5,5174.0,168.0,0.71,16623.0
Yb12CaBaMgSb11,1000,1489.0,3617.55,1487.0,47.0,47.19,38.92,38.95,97.0,18241.0,26083.9,47117.9,164.02,5.964,335.734,2818.04,1060.5,5174.0,207.0,0.68,13466.0
Yb7Ca6BaMgSb11,300,1239.0,2952.74,1327.0,32.0,45.79,39.82,38.45,92.0,18176.0,26183.9,48557.9,136.92,8.364,340.134,2940.04,1886.0,5174.0,60.0,0.53,10942.0
Yb7Ca6BaMgSb11,500,1239.0,2952.74,1327.0,32.0,45.79,39.82,38.45,92.0,18176.0,26183.9,48557.9,136.92,8.364,340.134,2940.04,1886.0,5174.0,132.0,0.56,12260.0
Yb7Ca6BaMgSb11,700,1239.0,2952.74,1327.0,32.0,45.79,39.82,38.45,92.0,18176.0,26183.9,48557.9,136.92,8.364,340.134,2940.04,1886.0,5174.0,167.0,0.6,12100.0
Yb7Ca6BaMgSb11,900,1239.0,2952.74,1327.0,32.0,45.79,39.82,38.45,92.0,18176.0,26183.9,48557.9,136.92,8.364,340.134,2940.04,1886.0,5174.0,197.0,0.62,11750.0
Yb7Ca6BaMgSb11,1100,1239.0,2952.74,1327.0,32.0,45.79,39.82,38.45,92.0,18176.0,26183.9,48557.9,136.92,8.364,340.134,2940.04,1886.0,5174.0,224.0,0.68,11200.0
Yb7Ca6BaMgSb11,1200,1239.0,2952.74,1327.0,32.0,45.79,39.82,38.45,92.0,18176.0,26183.9,48557.9,136.92,8.364,340.134,2940.04,1886.0,5174.0,234.0,0.71,10970.0
Yb8Ca5BaMgSb11,300,1289.0,3085.702,1359.0,35.0,46.07,39.64,38.55,93.0,18189.0,26163.9,48269.9,142.34,7.884,339.254,2915.64,1720.9,5174.0,64.0,0.53,14150.0
Yb8Ca5BaMgSb11,500,1289.0,3085.702,1359.0,35.0,46.07,39.64,38.55,93.0,18189.0,26163.9,48269.9,142.34,7.884,339.254,2915.64,1720.9,5174.0,129.0,0.58,14600.0
Yb8Ca5BaMgSb11,700,1289.0,3085.702,1359.0,35.0,46.07,39.64,38.55,93.0,18189.0,26163.9,48269.9,142.34,7.884,339.254,2915.64,1720.9,5174.0,165.0,0.61,13500.0
Yb8Ca5BaMgSb11,900,1289.0,3085.702,1359.0,35.0,46.07,39.64,38.55,93.0,18189.0,26163.9,48269.9,142.34,7.884,339.254,2915.64,1720.9,5174.0,196.0,0.61,12400.0
Yb8Ca5BaMgSb11,1100,1289.0,3085.702,1359.0,35.0,46.07,39.64,38.55,93.0,18189.0,26163.9,48269.9,142.34,7.884,339.254,2915.64,1720.9,5174.0,222.0,0.64,11320.0
Yb8Ca5BaMgSb11,1200,1289.0,3085.702,1359.0,35.0,46.07,39.64,38.55,93.0,18189.0,26163.9,48269.9,142.34,7.884,339.254,2915.64,1720.9,5174.0,230.0,0.67,10923.0
Yb9Ca4BaMgSb11,300,1339.0,3218.664,1391.0,38.0,46.35,39.46,38.65,94.0,18202.0,26143.9,47981.9,147.76,7.404,338.374,2891.24,1555.8,5174.0,59.0,0.5,17350.0
Yb9Ca4BaMgSb11,500,1339.0,3218.664,1391.0,38.0,46.35,39.46,38.65,94.0,18202.0,26143.9,47981.9,147.76,7.404,338.374,2891.24,1555.8,5174.0,128.0,0.56,17200.0
Yb9Ca4BaMgSb11,700,1339.0,3218.664,1391.0,38.0,46.35,39.46,38.65,94.0,18202.0,26143.9,47981.9,147.76,7.404,338.374,2891.24,1555.8,5174.0,164.0,0.6,15350.0
Yb9Ca4BaMgSb11,900,1339.0,3218.664,1391.0,38.0,46.35,39.46,38.65,94.0,18202.0,26143.9,47981.9,147.76,7.404,338.374,2891.24,1555.8,5174.0,200.0,0.6,13550.0
Yb9Ca4BaMgSb11,1100,1339.0,3218.664,1391.0,38.0,46.35,39.46,38.65,94.0,18202.0,26143.9,47981.9,147.76,7.404,338.374,2891.24,1555.8,5174.0,228.0,0.6,12056.0
Yb9Ca4BaMgSb11,1200,1339.0,3218.664,1391.0,38.0,46.35,39.46,38.65,94.0,18202.0,26143.9,47981.9,147.76,7.404,338.374,2891.24,1555.8,5174.0,236.0,0.61,11493.0
Sn0.92Ge0.04As0.04Te,328,100.6,242.7144636,170.12,2.0,2.6596,2.7436,4.0708,10.04,1589.64,1279.816,3762.38,13.4072,0.43484,26.54228,339.3124,68.018,297.36,37.0,7.48,786420.0
Sn0.92Ge0.04As0.04Te,470,100.6,242.7144636,170.12,2.0,2.6596,2.7436,4.0708,10.04,1589.64,1279.816,3762.38,13.4072,0.43484,26.54228,339.3124,68.018,297.36,48.0,6.63,522222.0
Sn0.92Ge0.04As0.04Te,620,100.6,242.7144636,170.12,2.0,2.6596,2.7436,4.0708,10.04,1589.64,1279.816,3762.38,13.4072,0.43484,26.54228,339.3124,68.018,297.36,65.0,5.23,343210.0
Sn0.92Ge0.04As0.04Te,769,100.6,242.7144636,170.12,2.0,2.6596,2.7436,4.0708,10.04,1589.64,1279.816,3762.38,13.4072,0.43484,26.54228,339.3124,68.018,297.36,89.0,3.86,233333.0
Sn0.92Ge0.04As0.04Te,869,100.6,242.7144636,170.12,2.0,2.6596,2.7436,4.0708,10.04,1589.64,1279.816,3762.38,13.4072,0.43484,26.54228,339.3124,68.018,297.36,109.0,3.53,185200.0
Cu5.133Sn1.866S6.3Cl0.7,327,354.857,774.527168,1097.992,19.132,16.24555,16.8336,31.87606,106.627,12322.779,10455.71785,24013.44785,72.675387,7.183122,93.183014,2162.2827,2184.30953,1903.831,62.0,2.0,82784.0
Cu5.133Sn1.866S6.3Cl0.7,426,354.857,774.527168,1097.992,19.132,16.24555,16.8336,31.87606,106.627,12322.779,10455.71785,24013.44785,72.675387,7.183122,93.183014,2162.2827,2184.30953,1903.831,76.0,1.76,87452.0
Cu5.133Sn1.866S6.3Cl0.7,529,354.857,774.527168,1097.992,19.132,16.24555,16.8336,31.87606,106.627,12322.779,10455.71785,24013.44785,72.675387,7.183122,93.183014,2162.2827,2184.30953,1903.831,97.0,1.55,72204.0
Cu5.133Sn1.866S6.3Cl0.7,633,354.857,774.527168,1097.992,19.132,16.24555,16.8336,31.87606,106.627,12322.779,10455.71785,24013.44785,72.675387,7.183122,93.183014,2162.2827,2184.30953,1903.831,117.0,1.4,60267.0
Cu5.133Sn1.866S6.3Cl0.7,685,354.857,774.527168,1097.992,19.132,16.24555,16.8336,31.87606,106.627,12322.779,10455.71785,24013.44785,72.675387,7.183122,93.183014,2162.2827,2184.30953,1903.831,127.0,1.33,51954.0
Cu5.133Sn1.866S6.65Cl0.35,300,354.507,773.341823,1095.892,19.132,16.27705,16.8441,31.67306,106.277,12234.929,10530.54785,24181.20285,73.3987635,7.263622,92.653639,2162.1427,2184.400565,1905.931,48.0,2.33,139506.0
Cu5.133Sn1.866S6.65Cl0.35,415,354.507,773.341823,1095.892,19.132,16.27705,16.8441,31.67306,106.277,12234.929,10530.54785,24181.20285,73.3987635,7.263622,92.653639,2162.1427,2184.400565,1905.931,69.0,1.94,118325.0
Cu5.133Sn1.866S6.65Cl0.35,515,354.507,773.341823,1095.892,19.132,16.27705,16.8441,31.67306,106.277,12234.929,10530.54785,24181.20285,73.3987635,7.263622,92.653639,2162.1427,2184.400565,1905.931,87.0,1.69,97414.0
Cu5.133Sn1.866S6.65Cl0.35,617,354.507,773.341823,1095.892,19.132,16.27705,16.8441,31.67306,106.277,12234.929,10530.54785,24181.20285,73.3987635,7.263622,92.653639,2162.1427,2184.400565,1905.931,106.0,1.5,76610.0
Cu5.133Sn1.866S6.65Cl0.35,667,354.507,773.341823,1095.892,19.132,16.27705,16.8441,31.67306,106.277,12234.929,10530.54785,24181.20285,73.3987635,7.263622,92.653639,2162.1427,2184.400565,1905.931,115.0,1.44,68485.0
Cu5.133Sn1.866S7,300,354.157,772.156478,1093.792,19.132,16.30855,16.8546,31.47006,105.927,12147.079,10605.37785,24348.95785,74.12214,7.344122,92.124264,2162.0027,2184.4916,1908.031,21.0,6.56,400000.0
Cu5.133Sn1.866S7,415,354.157,772.156478,1093.792,19.132,16.30855,16.8546,31.47006,105.927,12147.079,10605.37785,24348.95785,74.12214,7.344122,92.124264,2162.0027,2184.4916,1908.031,32.0,5.21,370492.0
Cu5.133Sn1.866S7,515,354.157,772.156478,1093.792,19.132,16.30855,16.8546,31.47006,105.927,12147.079,10605.37785,24348.95785,74.12214,7.344122,92.124264,2162.0027,2184.4916,1908.031,43.0,4.28,313889.0
Cu5.133Sn1.866S7,617,354.157,772.156478,1093.792,19.132,16.30855,16.8546,31.47006,105.927,12147.079,10605.37785,24348.95785,74.12214,7.344122,92.124264,2162.0027,2184.4916,1908.031,54.0,3.64,245652.0
Cu5.133Sn1.866S7,667,354.157,772.156478,1093.792,19.132,16.30855,16.8546,31.47006,105.927,12147.079,10605.37785,24348.95785,74.12214,7.344122,92.124264,2162.0027,2184.4916,1908.031,59.0,3.35,219417.0
Cu5Sn2S6.65Cl0.35,300,357.35,780.797345,1098.1,19.0,16.2785,16.8495,31.683,105.35,12230.85,10417.87,24144.245,73.1866235,7.2435,91.859875,2161.84,2139.991965,1894.9,41.0,2.84,168657.0
Cu5Sn2S6.65Cl0.35,415,357.35,780.797345,1098.1,19.0,16.2785,16.8495,31.683,105.35,12230.85,10417.87,24144.245,73.1866235,7.2435,91.859875,2161.84,2139.991965,1894.9,58.0,2.4,143949.0
Cu5Sn2S6.65Cl0.35,515,357.35,780.797345,1098.1,19.0,16.2785,16.8495,31.683,105.35,12230.85,10417.87,24144.245,73.1866235,7.2435,91.859875,2161.84,2139.991965,1894.9,75.0,2.13,118947.0
Cu5Sn2S6.65Cl0.35,617,357.35,780.797345,1098.1,19.0,16.2785,16.8495,31.683,105.35,12230.85,10417.87,24144.245,73.1866235,7.2435,91.859875,2161.84,2139.991965,1894.9,93.0,1.85,94958.0
Cu5Sn2S6.65Cl0.35,667,357.35,780.797345,1098.1,19.0,16.2785,16.8495,31.683,105.35,12230.85,10417.87,24144.245,73.1866235,7.2435,91.859875,2161.84,2139.991965,1894.9,102.0,1.74,81884.0
Cu5Sn2S7,300,357.0,779.612,1096.0,19.0,16.31,16.86,31.48,105.0,12143.0,10492.7,24312.0,73.91,7.324,91.3305,2161.7,2140.083,1897.0,30.0,5.51,337313.0
Cu5Sn2S7,422,357.0,779.612,1096.0,19.0,16.31,16.86,31.48,105.0,12143.0,10492.7,24312.0,73.91,7.324,91.3305,2161.7,2140.083,1897.0,42.0,4.24,243011.0
Cu5Sn2S7,524,357.0,779.612,1096.0,19.0,16.31,16.86,31.48,105.0,12143.0,10492.7,24312.0,73.91,7.324,91.3305,2161.7,2140.083,1897.0,55.0,3.64,200000.0
Cu5Sn2S7,627,357.0,779.612,1096.0,19.0,16.31,16.86,31.48,105.0,12143.0,10492.7,24312.0,73.91,7.324,91.3305,2161.7,2140.083,1897.0,69.0,3.13,159155.0
Cu5Sn2S7,678,357.0,779.612,1096.0,19.0,16.31,16.86,31.48,105.0,12143.0,10492.7,24312.0,73.91,7.324,91.3305,2161.7,2140.083,1897.0,75.0,2.89,139506.0
Ba7.97Ga15.95Sn30.05,300,2443.27,5773.81354,3656.03,46.0,85.4286,78.2481,94.8608,183.99,34549.41,27967.0655,134354.0555,341.6655,14.34873,362.14945,14146.795,2795.548,7082.98,315.0,0.99,14140.0
Ba7.97Ga15.95Sn30.06,340,2443.77,5775.00064,3656.83,46.01,85.4431,78.2622,94.8804,184.03,34556.5,27972.117,134379.487,341.7386,14.351,362.21974,14149.753,2796.214,7084.39,337.0,0.92,13463.0
Ba7.97Ga15.95Sn30.07,580,2444.27,5776.18774,3657.63,46.02,85.4576,78.2763,94.9,184.07,34563.59,27977.1685,134404.9185,341.8117,14.35327,362.29003,14152.711,2796.88,7085.8,335.0,1.23,11183.0
Ba7.97Ga15.95Sn30.08,540,2444.77,5777.37484,3658.43,46.03,85.4721,78.2904,94.9196,184.11,34570.68,27982.22,134430.35,341.8848,14.35554,362.36032,14155.669,2797.546,7087.21,354.0,1.02,10560.0
Ba7.97Ga15.95Sn30.09,500,2445.27,5778.56194,3659.23,46.04,85.4866,78.3045,94.9392,184.15,34577.77,27987.2715,134455.7815,341.9579,14.35781,362.43061,14158.627,2798.212,7088.62,361.0,0.9,10558.0
Ba7.97Ga15.95Sn30.10,460,2445.77,5779.74904,3660.03,46.05,85.5011,78.3186,94.9588,184.19,34584.86,27992.323,134481.213,342.031,14.36008,362.5009,14161.585,2798.878,7090.03,362.0,0.87,11183.0
Ba8.01Ga15.83Zn0.019Sn30.15,300,2447.36,5784.05327,3656.821,46.018,85.53858,78.34199,94.90655,184.338,34588.164,28034.31475,134386.1624,341.96397,14.3426,362.630668,14153.2017,2800.276,7102.246,411.0,0.86,5190.0
