Repository: Atharva573/Predicting-Thermoelectric-Properties-using-Machine-Learning

# Predicting-Thermoelectric-Properties-using-Machine-Learning
A ML project to predict key thermoelectric properties—Lattice Thermal Conductivity, Seebeck Coefficient, and Electrical Conductivity—using simple elemental descriptors. The model is trained on a broad dataset of ~5200 data points, leveraging techniques like XGBoost and Random Forest, achieving high accuracy in thermal conductivity predictions.

# ML-Based Prediction of Thermoelectric Properties

This repository hosts the code and data used for building machine learning models to predict critical thermoelectric properties—**Lattice Thermal Conductivity**, **Seebeck Coefficient**, and **Electrical Conductivity**—based on simple elem

File: data/Datset.csv (part 9 of 22)
formula,temperature(K),sum_Atomic_Number,sum_Atomic_Weight,sum_Mendeleev_Number,sum_l_quantum_number,sum_Atomic_Radius,sum_Covalent_Radius,sum_Pauling_Electronegativity,sum_number_of_valence_electrons,sum_1st_ionization_potential_(kJ/mol),sum_Melting_point_(K),sum_Boiling_Point_(K),sum_Density_(g/mL),sum_specific_heat_(J/g_K)_,sum_heat_of_fusion_(kJ/mol)_,sum_heat_of_vaporization_(kJ/mol)_,sum_thermal_conductivity_(W/(m_K))_,sum_SpaceGroupNumber,seebeck_coefficient,Thermal_conductivity,electrical_conductivity(S/m)
Ba8.01Ga15.83Zn0.019Sn30.15,340,2447.36,5784.05327,3656.821,46.018,85.53858,78.34199,94.90655,184.338,34588.164,28034.31475,134386.1624,341.96397,14.3426,362.630668,14153.2017,2800.276,7102.246,431.0,0.83,4929.0
Ba8.01Ga15.83Zn0.019Sn30.15,380,2447.36,5784.05327,3656.821,46.018,85.53858,78.34199,94.90655,184.338,34588.164,28034.31475,134386.1624,341.96397,14.3426,362.630668,14153.2017,2800.276,7102.246,449.0,0.79,4709.0
Ba8.01Ga15.83Zn0.019Sn30.15,580,2447.36,5784.05327,3656.821,46.018,85.53858,78.34199,94.90655,184.338,34588.164,28034.31475,134386.1624,341.96397,14.3426,362.630668,14153.2017,2800.276,7102.246,470.0,1.27,4780.0
Ba8.01Ga15.83Zn0.019Sn30.15,540,2447.36,5784.05327,3656.821,46.018,85.53858,78.34199,94.90655,184.338,34588.164,28034.31475,134386.1624,341.96397,14.3426,362.630668,14153.2017,2800.276,7102.246,486.0,1.03,4254.0
Ba8.01Ga15.83Zn0.019Sn30.15,420,2447.36,5784.05327,3656.821,46.018,85.53858,78.34199,94.90655,184.338,34588.164,28034.31475,134386.1624,341.96397,14.3426,362.630668,14153.2017,2800.276,7102.246,467.0,0.76,4480.0
Ba8.01Ga15.83Zn0.019Sn30.15,500,2447.36,5784.05327,3656.821,46.018,85.53858,78.34199,94.90655,184.338,34588.164,28034.31475,134386.1624,341.96397,14.3426,362.630668,14153.2017,2800.276,7102.246,485.0,0.86,4202.0
Ba8.01Ga15.83Zn0.019Sn30.15,460,2447.36,5784.05327,3656.821,46.018,85.53858,78.34199,94.90655,184.338,34588.164,28034.31475,134386.1624,341.96397,14.3426,362.630668,14153.2017,2800.276,7102.246,479.0,0.78,4306.0
Ba8.01Ga15.88Zn0.009Sn30.11,300,2446.61,5782.13712,3656.631,46.008,85.53438,78.33549,94.90215,184.208,34579.694,28022.32875,134406.4524,341.89527,14.34812,362.555788,14153.1517,2798.482,7097.866,369.0,0.95,7591.0
Ba8.01Ga15.88Zn0.009Sn30.11,340,2446.61,5782.13712,3656.631,46.008,85.53438,78.33549,94.90215,184.208,34579.694,28022.32875,134406.4524,341.89527,14.34812,362.555788,14153.1517,2798.482,7097.866,389.0,0.88,7197.0
Ba8.01Ga15.88Zn0.009Sn30.11,380,2446.61,5782.13712,3656.631,46.008,85.53438,78.33549,94.90215,184.208,34579.694,28022.32875,134406.4524,341.89527,14.34812,362.555788,14153.1517,2798.482,7097.866,408.0,0.85,6797.0
Ba8.01Ga15.88Zn0.009Sn30.11,420,2446.61,5782.13712,3656.631,46.008,85.53438,78.33549,94.90215,184.208,34579.694,28022.32875,134406.4524,341.89527,14.34812,362.555788,14153.1517,2798.482,7097.866,423.0,0.83,6360.0
Ba8.01Ga15.88Zn0.009Sn30.11,580,2446.61,5782.13712,3656.631,46.008,85.53438,78.33549,94.90215,184.208,34579.694,28022.32875,134406.4524,341.89527,14.34812,362.555788,14153.1517,2798.482,7097.866,424.0,1.19,7300.0
Ba8.01Ga15.88Zn0.009Sn30.11,460,2446.61,5782.13712,3656.631,46.008,85.53438,78.33549,94.90215,184.208,34579.694,28022.32875,134406.4524,341.89527,14.34812,362.555788,14153.1517,2798.482,7097.866,438.0,0.82,6118.0
Ba8.01Ga15.88Zn0.009Sn30.11,540,2446.61,5782.13712,3656.631,46.008,85.53438,78.33549,94.90215,184.208,34579.694,28022.32875,134406.4524,341.89527,14.34812,362.555788,14153.1517,2798.482,7097.866,445.0,0.97,6320.0
Ba8.01Ga15.88Zn0.009Sn30.11,500,2446.61,5782.13712,3656.631,46.008,85.53438,78.33549,94.90215,184.208,34579.694,28022.32875,134406.4524,341.89527,14.34812,362.555788,14153.1517,2798.482,7097.866,451.0,0.86,5876.0
Ba8.01Ga15.89Zn0.006Sn30.1,300,2446.33,5781.45108,3656.364,46.002,85.52922,78.33006,94.8957,184.162,34575.676,28018.2285,134404.2449,341.85978,14.34838,362.519432,14152.4348,2797.874,7096.514,336.0,0.99,14596.0
Ba8.01Ga15.89Zn0.006Sn30.1,340,2446.33,5781.45108,3656.364,46.002,85.52922,78.33006,94.8957,184.162,34575.676,28018.2285,134404.2449,341.85978,14.34838,362.519432,14152.4348,2797.874,7096.514,355.0,0.93,13640.0
Ba8.01Ga15.89Zn0.006Sn30.1,380,2446.33,5781.45108,3656.364,46.002,85.52922,78.33006,94.8957,184.162,34575.676,28018.2285,134404.2449,341.85978,14.34838,362.519432,14152.4348,2797.874,7096.514,374.0,0.9,12700.0
Ba8.01Ga15.89Zn0.006Sn30.1,580,2446.33,5781.45108,3656.364,46.002,85.52922,78.33006,94.8957,184.162,34575.676,28018.2285,134404.2449,341.85978,14.34838,362.519432,14152.4348,2797.874,7096.514,392.0,1.25,11500.0
Ba8.01Ga15.89Zn0.006Sn30.1,420,2446.33,5781.45108,3656.364,46.002,85.52922,78.33006,94.8957,184.162,34575.676,28018.2285,134404.2449,341.85978,14.34838,362.519432,14152.4348,2797.874,7096.514,383.0,0.88,11985.0
Ba8.01Ga15.89Zn0.006Sn30.1,460,2446.33,5781.45108,3656.364,46.002,85.52922,78.33006,94.8957,184.162,34575.676,28018.2285,134404.2449,341.85978,14.34838,362.519432,14152.4348,2797.874,7096.514,391.0,0.87,11429.0
Ba8.01Ga15.89Zn0.006Sn30.1,540,2446.33,5781.45108,3656.364,46.002,85.52922,78.33006,94.8957,184.162,34575.676,28018.2285,134404.2449,341.85978,14.34838,362.519432,14152.4348,2797.874,7096.514,405.0,1.02,10940.0
Ba8.01Ga15.89Zn0.006Sn30.1,500,2446.33,5781.45108,3656.364,46.002,85.52922,78.33006,94.8957,184.162,34575.676,28018.2285,134404.2449,341.85978,14.34838,362.519432,14152.4348,2797.874,7096.514,399.0,0.91,11050.0
Ba8Ga15.88Zn0.007Sn30.12,300,2446.49,5781.82017,3657.203,46.014,85.52074,78.32717,94.90955,184.204,34579.942,28016.01325,134410.3941,341.91911,14.34757,362.533934,14154.4591,2798.732,7096.598,320.0,1.0,16750.0
Ba8Ga15.88Zn0.007Sn30.12,340,2446.49,5781.82017,3657.203,46.014,85.52074,78.32717,94.90955,184.204,34579.942,28016.01325,134410.3941,341.91911,14.34757,362.533934,14154.4591,2798.732,7096.598,341.0,0.94,15620.0
Ba8Ga15.88Zn0.007Sn30.12,380,2446.49,5781.82017,3657.203,46.014,85.52074,78.32717,94.90955,184.204,34579.942,28016.01325,134410.3941,341.91911,14.34757,362.533934,14154.4591,2798.732,7096.598,360.0,0.91,14699.0
Ba8Ga15.88Zn0.007Sn30.12,580,2446.49,5781.82017,3657.203,46.014,85.52074,78.32717,94.90955,184.204,34579.942,28016.01325,134410.3941,341.91911,14.34757,362.533934,14154.4591,2798.732,7096.598,385.0,1.25,11890.0
Ba8Ga15.88Zn0.007Sn30.12,420,2446.49,5781.82017,3657.203,46.014,85.52074,78.32717,94.90955,184.204,34579.942,28016.01325,134410.3941,341.91911,14.34757,362.533934,14154.4591,2798.732,7096.598,374.0,0.89,13684.0
Ba8Ga15.88Zn0.007Sn30.12,540,2446.49,5781.82017,3657.203,46.014,85.52074,78.32717,94.90955,184.204,34579.942,28016.01325,134410.3941,341.91911,14.34757,362.533934,14154.4591,2798.732,7096.598,396.0,1.03,12023.0
Ba8Ga15.88Zn0.007Sn30.12,460,2446.49,5781.82017,3657.203,46.014,85.52074,78.32717,94.90955,184.204,34579.942,28016.01325,134410.3941,341.91911,14.34757,362.533934,14154.4591,2798.732,7096.598,389.0,0.89,13000.0
Ba8Ga15.88Zn0.007Sn30.12,500,2446.49,5781.82017,3657.203,46.014,85.52074,78.32717,94.90955,184.204,34579.942,28016.01325,134410.3941,341.91911,14.34757,362.533934,14154.4591,2798.732,7096.598,400.0,0.92,12310.0
Ba0.5Cr5Se8,300,420.0,960.324,961.5,18.0,17.805,16.62,29.145,79.0,11044.5,15071.025,23347.525,76.02,4.912,141.927,2094.1,481.86,1371.5,228.0,1.09,372.0
Ba0.5Cr5Se8,389,420.0,960.324,961.5,18.0,17.805,16.62,29.145,79.0,11044.5,15071.025,23347.525,76.02,4.912,141.927,2094.1,481.86,1371.5,258.0,1.17,471.0
Ba0.5Cr5Se8,507,420.0,960.324,961.5,18.0,17.805,16.62,29.145,79.0,11044.5,15071.025,23347.525,76.02,4.912,141.927,2094.1,481.86,1371.5,286.0,1.28,709.0
Ba0.5Cr5Se8,626,420.0,960.324,961.5,18.0,17.805,16.62,29.145,79.0,11044.5,15071.025,23347.525,76.02,4.912,141.927,2094.1,481.86,1371.5,312.0,1.47,1240.0
Ba0.5Cr5Se8,743,420.0,960.324,961.5,18.0,17.805,16.62,29.145,79.0,11044.5,15071.025,23347.525,76.02,4.912,141.927,2094.1,481.86,1371.5,294.0,0.96,1411.0
Ba0.5Cr5Se8,803,420.0,960.324,961.5,18.0,17.805,16.62,29.145,79.0,11044.5,15071.025,23347.525,76.02,4.912,141.927,2094.1,481.86,1371.5,269.0,0.85,1640.0
Ba0.5Cr5Se8,833,420.0,960.324,961.5,18.0,17.805,16.62,29.145,79.0,11044.5,15071.025,23347.525,76.02,4.912,141.927,2094.1,481.86,1371.5,250.0,0.86,1907.0
Ba0.5Cr5Se8,862,420.0,960.324,961.5,18.0,17.805,16.62,29.145,79.0,11044.5,15071.025,23347.525,76.02,4.912,141.927,2094.1,481.86,1371.5,225.0,0.87,2265.0
Ge0.55Pb0.45Te,300,106.5,260.7755,169.9,2.0,2.6105,2.6825,4.047,10.0,1610.3,1664.245,3875.6,14.296,0.4345,39.96655,314.51,51.18,377.0,50.0,2.51,75949.0
Ge0.55Pb0.45Te,373,106.5,260.7755,169.9,2.0,2.6105,2.6825,4.047,10.0,1610.3,1664.245,3875.6,14.296,0.4345,39.96655,314.51,51.18,377.0,63.0,2.13,63830.0
Ge0.55Pb0.45Te,472,106.5,260.7755,169.9,2.0,2.6105,2.6825,4.047,10.0,1610.3,1664.245,3875.6,14.296,0.4345,39.96655,314.51,51.18,377.0,84.0,2.03,48000.0
Ge0.55Pb0.45Te,571,106.5,260.7755,169.9,2.0,2.6105,2.6825,4.047,10.0,1610.3,1664.245,3875.6,14.296,0.4345,39.96655,314.51,51.18,377.0,101.0,2.25,38462.0
Ge0.55Pb0.45Te,671,106.5,260.7755,169.9,2.0,2.6105,2.6825,4.047,10.0,1610.3,1664.245,3875.6,14.296,0.4345,39.96655,314.51,51.18,377.0,112.0,1.77,41667.0
Ge0.55Pb0.45Te,721,106.5,260.7755,169.9,2.0,2.6105,2.6825,4.047,10.0,1610.3,1664.245,3875.6,14.296,0.4345,39.96655,314.51,51.18,377.0,129.0,1.72,39474.0
Ge0.55Pb0.45Te0.2Se0.8,300,92.1,221.8635,169.1,2.0,2.4505,2.5305,4.407,10.0,1667.9,1478.245,3631.76,13.136,0.5305,31.32975,302.63,49.716,266.6,384.0,0.8,2850.0
Ge0.55Pb0.45Te0.2Se0.8,370,92.1,221.8635,169.1,2.0,2.4505,2.5305,4.407,10.0,1667.9,1478.245,3631.76,13.136,0.5305,31.32975,302.63,49.716,266.6,391.0,0.74,2821.0
Ge0.55Pb0.45Te0.2Se0.8,470,92.1,221.8635,169.1,2.0,2.4505,2.5305,4.407,10.0,1667.9,1478.245,3631.76,13.136,0.5305,31.32975,302.63,49.716,266.6,281.0,0.78,2022.0
Ge0.55Pb0.45Te0.2Se0.8,569,92.1,221.8635,169.1,2.0,2.4505,2.5305,4.407,10.0,1667.9,1478.245,3631.76,13.136,0.5305,31.32975,302.63,49.716,266.6,230.0,0.91,2321.0
Ge0.55Pb0.45Te0.2Se0.8,668,92.1,221.8635,169.1,2.0,2.4505,2.5305,4.407,10.0,1667.9,1478.245,3631.76,13.136,0.5305,31.32975,302.63,49.716,266.6,225.0,0.85,4622.0
Ge0.55Pb0.45Te0.2Se0.8,721,92.1,221.8635,169.1,2.0,2.4505,2.5305,4.407,10.0,1667.9,1478.245,3631.76,13.136,0.5305,31.32975,302.63,49.716,266.6,211.0,0.87,6790.0
Ge0.55Pb0.45Te0.3Se0.7,300,93.9,226.7275,169.2,2.0,2.4705,2.5495,4.362,10.0,1660.7,1501.495,3662.24,13.281,0.5185,32.40935,304.115,49.899,280.4,258.0,0.79,4955.0
Ge0.55Pb0.45Te0.3Se0.7,370,93.9,226.7275,169.2,2.0,2.4705,2.5495,4.362,10.0,1660.7,1501.495,3662.24,13.281,0.5185,32.40935,304.115,49.899,280.4,272.0,0.67,5288.0
Ge0.55Pb0.45Te0.3Se0.7,470,93.9,226.7275,169.2,2.0,2.4705,2.5495,4.362,10.0,1660.7,1501.495,3662.24,13.281,0.5185,32.40935,304.115,49.899,280.4,339.0,0.65,3571.0
Ge0.55Pb0.45Te0.3Se0.7,569,93.9,226.7275,169.2,2.0,2.4705,2.5495,4.362,10.0,1660.7,1501.495,3662.24,13.281,0.5185,32.40935,304.115,49.899,280.4,299.0,0.64,4911.0
Ge0.55Pb0.45Te0.3Se0.7,668,93.9,226.7275,169.2,2.0,2.4705,2.5495,4.362,10.0,1660.7,1501.495,3662.24,13.281,0.5185,32.40935,304.115,49.899,280.4,296.0,0.62,6044.0
Ge0.55Pb0.45Te0.3Se0.7,721,93.9,226.7275,169.2,2.0,2.4705,2.5495,4.362,10.0,1660.7,1501.495,3662.24,13.281,0.5185,32.40935,304.115,49.899,280.4,291.0,0.68,6875.0
Ge0.55Pb0.45Te0.4Se0.6,300,95.7,231.5915,169.3,2.0,2.4905,2.5685,4.317,10.0,1653.5,1524.745,3692.72,13.426,0.5065,33.48895,305.6,50.082,294.2,238.0,0.91,8088.0
Ge0.55Pb0.45Te0.4Se0.6,370,95.7,231.5915,169.3,2.0,2.4905,2.5685,4.317,10.0,1653.5,1524.745,3692.72,13.426,0.5065,33.48895,305.6,50.082,294.2,258.0,0.8,8070.0
Ge0.55Pb0.45Te0.4Se0.6,470,95.7,231.5915,169.3,2.0,2.4905,2.5685,4.317,10.0,1653.5,1524.745,3692.72,13.426,0.5065,33.48895,305.6,50.082,294.2,316.0,0.79,5500.0
Ge0.55Pb0.45Te0.4Se0.6,569,95.7,231.5915,169.3,2.0,2.4905,2.5685,4.317,10.0,1653.5,1524.745,3692.72,13.426,0.5065,33.48895,305.6,50.082,294.2,295.0,0.77,6790.0
Ge0.55Pb0.45Te0.4Se0.6,668,95.7,231.5915,169.3,2.0,2.4905,2.5685,4.317,10.0,1653.5,1524.745,3692.72,13.426,0.5065,33.48895,305.6,50.082,294.2,291.0,0.68,7971.0
Ge0.55Pb0.45Te0.4Se0.6,721,95.7,231.5915,169.3,2.0,2.4905,2.5685,4.317,10.0,1653.5,1524.745,3692.72,13.426,0.5065,33.48895,305.6,50.082,294.2,281.0,0.67,9483.0
Ge0.55Pb0.45Te0.5Se0.5,300,97.5,236.4555,169.4,2.0,2.5105,2.5875,4.272,10.0,1646.3,1547.995,3723.2,13.571,0.4945,34.56855,307.085,50.265,308.0,221.0,0.67,10377.0
Ge0.55Pb0.45Te0.5Se0.5,370,97.5,236.4555,169.4,2.0,2.5105,2.5875,4.272,10.0,1646.3,1547.995,3723.2,13.571,0.4945,34.56855,307.085,50.265,308.0,249.0,0.6,10000.0
Ge0.55Pb0.45Te0.5Se0.5,470,97.5,236.4555,169.4,2.0,2.5105,2.5875,4.272,10.0,1646.3,1547.995,3723.2,13.571,0.4945,34.56855,307.085,50.265,308.0,301.0,0.53,6875.0
Ge0.55Pb0.45Te0.5Se0.5,569,97.5,236.4555,169.4,2.0,2.5105,2.5875,4.272,10.0,1646.3,1547.995,3723.2,13.571,0.4945,34.56855,307.085,50.265,308.0,293.0,0.5,7534.0
Ge0.55Pb0.45Te0.5Se0.5,668,97.5,236.4555,169.4,2.0,2.5105,2.5875,4.272,10.0,1646.3,1547.995,3723.2,13.571,0.4945,34.56855,307.085,50.265,308.0,280.0,0.39,10000.0
Ge0.55Pb0.45Te0.5Se0.5,721,97.5,236.4555,169.4,2.0,2.5105,2.5875,4.272,10.0,1646.3,1547.995,3723.2,13.571,0.4945,34.56855,307.085,50.265,308.0,273.0,0.46,12000.0
Ge0.55Pb0.45Te0.8Se0.2,300,102.9,251.0475,169.7,2.0,2.5705,2.6445,4.137,10.0,1624.7,1617.745,3814.64,14.006,0.4585,37.80735,311.54,50.814,349.4,83.0,1.03,37975.0
Ge0.55Pb0.45Te0.8Se0.2,370,102.9,251.0475,169.7,2.0,2.5705,2.6445,4.137,10.0,1624.7,1617.745,3814.64,14.006,0.4585,37.80735,311.54,50.814,349.4,100.0,1.0,31915.0
Ge0.55Pb0.45Te0.8Se0.2,470,102.9,251.0475,169.7,2.0,2.5705,2.6445,4.137,10.0,1624.7,1617.745,3814.64,14.006,0.4585,37.80735,311.54,50.814,349.4,127.0,0.97,23904.0
Ge0.55Pb0.45Te0.8Se0.2,569,102.9,251.0475,169.7,2.0,2.5705,2.6445,4.137,10.0,1624.7,1617.745,3814.64,14.006,0.4585,37.80735,311.54,50.814,349.4,149.0,1.12,19544.0
Ge0.55Pb0.45Te0.8Se0.2,668,102.9,251.0475,169.7,2.0,2.5705,2.6445,4.137,10.0,1624.7,1617.745,3814.64,14.006,0.4585,37.80735,311.54,50.814,349.4,130.0,1.03,29851.0
Ge0.55Pb0.45Te0.8Se0.2,721,102.9,251.0475,169.7,2.0,2.5705,2.6445,4.137,10.0,1624.7,1617.745,3814.64,14.006,0.4585,37.80735,311.54,50.814,349.4,143.0,1.18,30000.0
ZrNiPb,303,150.0,357.1174,186.0,5.0,5.09,4.16,5.11,18.0,2093.0,4451.95,9666.45,26.81,0.84,39.169,1130.1,148.7,644.0,-228.0,7.67,14590.0
ZrNiPb,475,150.0,357.1174,186.0,5.0,5.09,4.16,5.11,18.0,2093.0,4451.95,9666.45,26.81,0.84,39.169,1130.1,148.7,644.0,-261.0,5.77,16570.0
ZrNiPb,673,150.0,357.1174,186.0,5.0,5.09,4.16,5.11,18.0,2093.0,4451.95,9666.45,26.81,0.84,39.169,1130.1,148.7,644.0,-199.0,5.47,29603.0
ZrNiPb,871,150.0,357.1174,186.0,5.0,5.09,4.16,5.11,18.0,2093.0,4451.95,9666.45,26.81,0.84,39.169,1130.1,148.7,644.0,-125.0,6.86,61219.0
ZrNiPb0.92Sn0.6Bi0.02,303,175.1,415.9470074,229.24,5.54,5.8654,4.9176,6.1768,20.18,2475.18,4717.871,11067.951,30.479,0.9682,43.22848,1295.46,185.9934,710.84,-97.0,5.9,333333.0
ZrNiPb0.92Sn0.6Bi0.02,475,175.1,415.9470074,229.24,5.54,5.8654,4.9176,6.1768,20.18,2475.18,4717.871,11067.951,30.479,0.9682,43.22848,1295.46,185.9934,710.84,-127.0,5.84,276964.0
ZrNiPb0.92Sn0.6Bi0.02,673,175.1,415.9470074,229.24,5.54,5.8654,4.9176,6.1768,20.18,2475.18,4717.871,11067.951,30.479,0.9682,43.22848,1295.46,185.9934,710.84,-153.0,5.85,218470.0
ZrNiPb0.92Sn0.6Bi0.02,771,175.1,415.9470074,229.24,5.54,5.8654,4.9176,6.1768,20.18,2475.18,4717.871,11067.951,30.479,0.9682,43.22848,1295.46,185.9934,710.84,-162.0,5.9,196761.0
ZrNiPb0.92Sn0.6Bi0.02,871,175.1,415.9470074,229.24,5.54,5.8654,4.9176,6.1768,20.18,2475.18,4717.871,11067.951,30.479,0.9682,43.22848,1295.46,185.9934,710.84,-169.0,5.97,178450.0
ZrNiPb0.94Sn0.4Bi0.02,303,166.74,396.3490074,214.86,5.36,5.6062,4.665,5.8222,19.46,2347.7,4628.854,10599.584,29.245,0.9254,41.91866,1239.854,173.3794,687.14,-85.0,5.92,376450.0
ZrNiPb0.94Sn0.4Bi0.02,475,166.74,396.3490074,214.86,5.36,5.6062,4.665,5.8222,19.46,2347.7,4628.854,10599.584,29.245,0.9254,41.91866,1239.854,173.3794,687.14,-116.0,5.58,293000.0
ZrNiPb0.94Sn0.4Bi0.02,673,166.74,396.3490074,214.86,5.36,5.6062,4.665,5.8222,19.46,2347.7,4628.854,10599.584,29.245,0.9254,41.91866,1239.854,173.3794,687.14,-142.0,5.31,224655.0
ZrNiPb0.94Sn0.4Bi0.02,771,166.74,396.3490074,214.86,5.36,5.6062,4.665,5.8222,19.46,2347.7,4628.854,10599.584,29.245,0.9254,41.91866,1239.854,173.3794,687.14,-149.0,5.33,206610.0
ZrNiPb0.94Sn0.4Bi0.02,871,166.74,396.3490074,214.86,5.36,5.6062,4.665,5.8222,19.46,2347.7,4628.854,10599.584,29.245,0.9254,41.91866,1239.854,173.3794,687.14,-153.0,5.51,192500.0
ZrNiPb0.96Sn0.2Bi0.02,303,158.38,376.7510074,200.48,5.18,5.347,4.4124,5.4676,18.74,2220.22,4539.837,10131.217,28.011,0.8826,40.60884,1184.248,160.7654,663.44,-85.0,6.6,445128.0
ZrNiPb0.96Sn0.2Bi0.02,475,158.38,376.7510074,200.48,5.18,5.347,4.4124,5.4676,18.74,2220.22,4539.837,10131.217,28.011,0.8826,40.60884,1184.248,160.7654,663.44,-111.0,6.34,351120.0
ZrNiPb0.96Sn0.2Bi0.02,673,158.38,376.7510074,200.48,5.18,5.347,4.4124,5.4676,18.74,2220.22,4539.837,10131.217,28.011,0.8826,40.60884,1184.248,160.7654,663.44,-141.0,5.95,258298.0
ZrNiPb0.96Sn0.2Bi0.02,771,158.38,376.7510074,200.48,5.18,5.347,4.4124,5.4676,18.74,2220.22,4539.837,10131.217,28.011,0.8826,40.60884,1184.248,160.7654,663.44,-149.0,6.05,231000.0
ZrNiPb0.96Sn0.2Bi0.02,871,158.38,376.7510074,200.48,5.18,5.347,4.4124,5.4676,18.74,2220.22,4539.837,10131.217,28.011,0.8826,40.60884,1184.248,160.7654,663.44,-152.0,6.26,210000.0
ZrNiPb0.985Bi0.015,303,150.015,357.1441055,186.075,5.0,5.08835,4.15985,5.11225,18.015,2092.805,4451.1025,9663.75,26.78525,0.83985,39.266515,1129.0065,148.28855,640.805,-91.0,10.8,347550.0
ZrNiPb0.985Bi0.015,475,150.015,357.1441055,186.075,5.0,5.08835,4.15985,5.11225,18.015,2092.805,4451.1025,9663.75,26.78525,0.83985,39.266515,1129.0065,148.28855,640.805,-122.0,8.36,261850.0
ZrNiPb0.985Bi0.015,673,150.015,357.1441055,186.075,5.0,5.08835,4.15985,5.11225,18.015,2092.805,4451.1025,9663.75,26.78525,0.83985,39.266515,1129.0065,148.28855,640.805,-150.0,7.24,194507.0
ZrNiPb0.985Bi0.015,771,150.015,357.1441055,186.075,5.0,5.08835,4.15985,5.11225,18.015,2092.805,4451.1025,9663.75,26.78525,0.83985,39.266515,1129.0065,148.28855,640.805,-158.0,7.11,171250.0
ZrNiPb0.985Bi0.015,871,150.015,357.1441055,186.075,5.0,5.08835,4.15985,5.11225,18.015,2092.805,4451.1025,9663.75,26.78525,0.83985,39.266515,1129.0065,148.28855,640.805,-149.0,7.23,161052.0
ZrNiPb0.98Bi0.02,303,150.02,357.1530074,186.1,5.0,5.0878,4.1598,5.113,18.02,2092.74,4450.82,9662.85,26.777,0.8398,39.29902,1128.642,148.1514,639.74,-90.0,10.84,394700.0
ZrNiPb0.98Bi0.02,475,150.02,357.1530074,186.1,5.0,5.0878,4.1598,5.113,18.02,2092.74,4450.82,9662.85,26.777,0.8398,39.29902,1128.642,148.1514,639.74,-121.0,8.59,306000.0
ZrNiPb0.98Bi0.02,673,150.02,357.1530074,186.1,5.0,5.0878,4.1598,5.113,18.02,2092.74,4450.82,9662.85,26.777,0.8398,39.29902,1128.642,148.1514,639.74,-147.0,7.33,230500.0
ZrNiPb0.98Bi0.02,771,150.02,357.1530074,186.1,5.0,5.0878,4.1598,5.113,18.02,2092.74,4450.82,9662.85,26.777,0.8398,39.29902,1128.642,148.1514,639.74,-156.0,7.11,204869.0
ZrNiPb0.98Bi0.02,871,150.02,357.1530074,186.1,5.0,5.0878,4.1598,5.113,18.02,2092.74,4450.82,9662.85,26.777,0.8398,39.29902,1128.642,148.1514,639.74,-155.0,7.14,186420.0
ZrNiPb0.993Bi0.007,303,150.007,357.1298626,186.035,5.0,5.08923,4.15993,5.11105,18.007,2092.909,4451.5545,9665.19,26.79845,0.83993,39.214507,1129.5897,148.50799,642.509,-156.0,10.38,174500.0
ZrNiPb0.993Bi0.007,475,150.007,357.1298626,186.035,5.0,5.08923,4.15993,5.11105,18.007,2092.909,4451.5545,9665.19,26.79845,0.83993,39.214507,1129.5897,148.50799,642.509,-198.0,7.52,137000.0
ZrNiPb0.993Bi0.007,673,150.007,357.1298626,186.035,5.0,5.08923,4.15993,5.11105,18.007,2092.909,4451.5545,9665.19,26.79845,0.83993,39.214507,1129.5897,148.50799,642.509,-213.0,6.22,102872.0
ZrNiPb0.993Bi0.007,771,150.007,357.1298626,186.035,5.0,5.08923,4.15993,5.11105,18.007,2092.909,4451.5545,9665.19,26.79845,0.83993,39.214507,1129.5897,148.50799,642.509,-210.0,6.31,96296.0
ZrNiPb0.993Bi0.007,871,150.007,357.1298626,186.035,5.0,5.08923,4.15993,5.11105,18.007,2092.909,4451.5545,9665.19,26.79845,0.83993,39.214507,1129.5897,148.50799,642.509,-180.0,6.83,100900.0
ZrNiPb0.995Bi0.005,303,150.005,357.1263018,186.025,5.0,5.08945,4.15995,5.11075,18.005,2092.935,4451.6675,9665.55,26.80175,0.83995,39.201505,1129.7355,148.56285,642.935,-169.0,9.74,130250.0
ZrNiPb0.995Bi0.005,475,150.005,357.1263018,186.025,5.0,5.08945,4.15995,5.11075,18.005,2092.935,4451.6675,9665.55,26.80175,0.83995,39.201505,1129.7355,148.56285,642.935,-209.0,7.12,101910.0
ZrNiPb0.995Bi0.005,673,150.005,357.1263018,186.025,5.0,5.08945,4.15995,5.11075,18.005,2092.935,4451.6675,9665.55,26.80175,0.83995,39.201505,1129.7355,148.56285,642.935,-225.0,6.03,81483.0
ZrNiPb0.995Bi0.005,771,150.005,357.1263018,186.025,5.0,5.08945,4.15995,5.11075,18.005,2092.935,4451.6675,9665.55,26.80175,0.83995,39.201505,1129.7355,148.56285,642.935,-214.0,6.28,78390.0
ZrNiPb0.995Bi0.005,871,150.005,357.1263018,186.025,5.0,5.08945,4.15995,5.11075,18.005,2092.935,4451.6675,9665.55,26.80175,0.83995,39.201505,1129.7355,148.56285,642.935,-180.0,7.07,83600.0
ZrNiPb0.99Bi0.01,475,150.01,357.1352037,186.05,5.0,5.0889,4.1599,5.1115,18.01,2092.87,4451.385,9664.65,26.7935,0.8399,39.23401,1129.371,148.4257,641.87,-160.0,7.74,171240.0
ZrNiPb0.99Bi0.01,673,150.01,357.1352037,186.05,5.0,5.0889,4.1599,5.1115,18.01,2092.87,4451.385,9664.65,26.7935,0.8399,39.23401,1129.371,148.4257,641.87,-189.0,6.51,129020.0
ZrNiPb0.99Bi0.01,771,150.01,357.1352037,186.05,5.0,5.0889,4.1599,5.1115,18.01,2092.87,4451.385,9664.65,26.7935,0.8399,39.23401,1129.371,148.4257,641.87,-189.0,6.46,117401.0
ZrNiPb0.9Sn0.8Bi0.02,303,183.46,435.5450074,243.62,5.72,6.1246,5.1702,6.5314,20.9,2602.66,4806.888,11536.318,31.713,1.011,44.5383,1351.066,198.6074,734.54,-124.0,6.44,190000.0
ZrNiPb0.9Sn0.8Bi0.02,475,183.46,435.5450074,243.62,5.72,6.1246,5.1702,6.5314,20.9,2602.66,4806.888,11536.318,31.713,1.011,44.5383,1351.066,198.6074,734.54,-154.0,5.87,161842.0
ZrNiPb0.9Sn0.8Bi0.02,673,183.46,435.5450074,243.62,5.72,6.1246,5.1702,6.5314,20.9,2602.66,4806.888,11536.318,31.713,1.011,44.5383,1351.066,198.6074,734.54,-175.0,5.66,141747.0
ZrNiPb0.9Sn0.8Bi0.02,771,183.46,435.5450074,243.62,5.72,6.1246,5.1702,6.5314,20.9,2602.66,4806.888,11536.318,31.713,1.011,44.5383,1351.066,198.6074,734.54,-181.0,5.63,133120.0
ZrNiPb0.9Sn0.8Bi0.02,871,183.46,435.5450074,243.62,5.72,6.1246,5.1702,6.5314,20.9,2602.66,4806.888,11536.318,31.713,1.011,44.5383,1351.066,198.6074,734.54,-184.0,5.9,128800.0
ZrNiSn0.98Bi0.02,303,118.66,270.4328074,185.12,5.0,4.9996,4.101,5.2012,18.02,2085.88,4357.23,10182.25,22.7688,0.93486,41.48442,1244.38,178.8254,557.42,-136.0,9.72,42687.0
ZrNiSn0.98Bi0.02,475,118.66,270.4328074,185.12,5.0,4.9996,4.101,5.2012,18.02,2085.88,4357.23,10182.25,22.7688,0.93486,41.48442,1244.38,178.8254,557.42,-179.0,7.84,45700.0
ZrNiSn0.98Bi0.02,673,118.66,270.4328074,185.12,5.0,4.9996,4.101,5.2012,18.02,2085.88,4357.23,10182.25,22.7688,0.93486,41.48442,1244.38,178.8254,557.42,-211.0,6.85,54100.0
ZrNiSn0.98Bi0.02,771,118.66,270.4328074,185.12,5.0,4.9996,4.101,5.2012,18.02,2085.88,4357.23,10182.25,22.7688,0.93486,41.48442,1244.38,178.8254,557.42,-210.0,6.75,60520.0
ZrNiSn0.98Bi0.02,871,118.66,270.4328074,185.12,5.0,4.9996,4.101,5.2012,18.02,2085.88,4357.23,10182.25,22.7688,0.93486,41.48442,1244.38,178.8254,557.42,-197.0,7.0,69570.0
Cu12Sb4S13,322,760.0,1666.45,2252.0,41.0,34.16,35.34,64.54,230.0,25276.0,24907.75,52306.45,161.19,14.63,258.4075,4039.56,4912.697,4274.0,96.0,0.49,14111.0
Cu12Sb4S13,422,760.0,1666.45,2252.0,41.0,34.16,35.34,64.54,230.0,25276.0,24907.75,52306.45,161.19,14.63,258.4075,4039.56,4912.697,4274.0,107.0,0.61,26850.0
Cu12Sb4S13,522,760.0,1666.45,2252.0,41.0,34.16,35.34,64.54,230.0,25276.0,24907.75,52306.45,161.19,14.63,258.4075,4039.56,4912.697,4274.0,123.0,0.65,30440.0
Cu12Sb4S13,622,760.0,1666.45,2252.0,41.0,34.16,35.34,64.54,230.0,25276.0,24907.75,52306.45,161.19,14.63,258.4075,4039.56,4912.697,4274.0,173.0,0.51,15500.0
Cu12Sb4S13,720,760.0,1666.45,2252.0,41.0,34.16,35.34,64.54,230.0,25276.0,24907.75,52306.45,161.19,14.63,258.4075,4039.56,4912.697,4274.0,220.0,0.45,8570.0
Cu11ZnSb4S13,322,761.0,1668.294,2257.0,41.0,34.13,35.27,64.29,231.0,25437.0,24244.35,50645.45,159.36,14.64,252.6795,3854.56,4627.697,4243.0,131.0,0.43,9622.0
Cu11ZnSb4S13,422,761.0,1668.294,2257.0,41.0,34.13,35.27,64.29,231.0,25437.0,24244.35,50645.45,159.36,14.64,252.6795,3854.56,4627.697,4243.0,148.0,0.45,10700.0
Cu11ZnSb4S13,522,761.0,1668.294,2257.0,41.0,34.13,35.27,64.29,231.0,25437.0,24244.35,50645.45,159.36,14.64,252.6795,3854.56,4627.697,4243.0,162.0,0.47,12604.0
Cu11ZnSb4S13,621,761.0,1668.294,2257.0,41.0,34.13,35.27,64.29,231.0,25437.0,24244.35,50645.45,159.36,14.64,252.6795,3854.56,4627.697,4243.0,185.0,0.4,10852.0
Cu11ZnSb4S13,720,761.0,1668.294,2257.0,41.0,34.13,35.27,64.29,231.0,25437.0,24244.35,50645.45,159.36,14.64,252.6795,3854.56,4627.697,4243.0,246.0,0.31,7710.0
K0.975Ba0.025GaSb4,324,254.925,598.3170175,417.15,5.0,9.1125,8.7405,10.83175,24.025,4336.1,4272.49375,12623.9,33.586,1.94635,87.5394,648.68325,238.1,957.0,-135.0,1.13,23542.0
K0.975Ba0.025GaSb4,416,254.925,598.3170175,417.15,5.0,9.1125,8.7405,10.83175,24.025,4336.1,4272.49375,12623.9,33.586,1.94635,87.5394,648.68325,238.1,957.0,-177.0,0.98,24338.0
K0.975Ba0.025GaSb4,509,254.925,598.3170175,417.15,5.0,9.1125,8.7405,10.83175,24.025,4336.1,4272.49375,12623.9,33.586,1.94635,87.5394,648.68325,238.1,957.0,-206.0,0.8,20000.0
K0.985Ba0.015GaSb4,324,254.555,597.3347305,417.09,5.0,9.1115,8.7403,10.83105,24.015,4335.26,4265.87625,12615.1,33.5596,1.95181,87.48524,648.06195,238.94,957.0,-146.0,1.18,24541.0
K0.985Ba0.015GaSb4,416,254.555,597.3347305,417.09,5.0,9.1115,8.7403,10.83105,24.015,4335.26,4265.87625,12615.1,33.5596,1.95181,87.48524,648.06195,238.94,957.0,-184.0,0.96,24338.0
K0.985Ba0.015GaSb4,509,254.555,597.3347305,417.09,5.0,9.1115,8.7403,10.83105,24.015,4335.26,4265.87625,12615.1,33.5596,1.95181,87.48524,648.06195,238.94,957.0,-212.0,0.89,20000.0
K0.985Ba0.015GaSb4,602,254.555,597.3347305,417.09,5.0,9.1115,8.7403,10.83105,24.015,4335.26,4265.87625,12615.1,33.5596,1.95181,87.48524,648.06195,238.94,957.0,-229.0,0.71,15796.0
K0.985Ba0.015GaSb4,649,254.555,597.3347305,417.09,5.0,9.1115,8.7403,10.83105,24.015,4335.26,4265.87625,12615.1,33.5596,1.95181,87.48524,648.06195,238.94,957.0,-233.0,0.65,14780.0
K0.98Ba0.02GaSb4,324,254.74,597.825874,417.12,5.0,9.112,8.7404,10.8314,24.02,4335.68,4269.185,12619.5,33.5728,1.94908,87.51232,648.3726,238.52,957.0,-123.0,1.25,27342.0
K0.98Ba0.02GaSb4,416,254.74,597.825874,417.12,5.0,9.112,8.7404,10.8314,24.02,4335.68,4269.185,12619.5,33.5728,1.94908,87.51232,648.3726,238.52,957.0,-162.0,0.96,26668.0
K0.98Ba0.02GaSb4,509,254.74,597.825874,417.12,5.0,9.112,8.7404,10.8314,24.02,4335.68,4269.185,12619.5,33.5728,1.94908,87.51232,648.3726,238.52,957.0,-193.0,0.78,21130.0
K0.98Ba0.02GaSb4,602,254.74,597.825874,417.12,5.0,9.112,8.7404,10.8314,24.02,4335.68,4269.185,12619.5,33.5728,1.94908,87.51232,648.3726,238.52,957.0,-213.0,0.67,17309.0
K0.98Ba0.02GaSb4,649,254.74,597.825874,417.12,5.0,9.112,8.7404,10.8314,24.02,4335.68,4269.185,12619.5,33.5728,1.94908,87.51232,648.3726,238.52,957.0,-221.0,0.65,16330.0
K0.995Ba0.005GaSb4,324,254.185,596.3524435,417.03,5.0,9.1105,8.7401,10.83035,24.005,4334.42,4259.25875,12606.3,33.5332,1.95727,87.43108,647.44065,239.78,957.0,-183.0,0.87,1633.0
K0.995Ba0.005GaSb4,416,254.185,596.3524435,417.03,5.0,9.1105,8.7401,10.83035,24.005,4334.42,4259.25875,12606.3,33.5332,1.95727,87.43108,647.44065,239.78,957.0,-232.0,0.8,3942.0
K0.995Ba0.005GaSb4,509,254.185,596.3524435,417.03,5.0,9.1105,8.7401,10.83035,24.005,4334.42,4259.25875,12606.3,33.5332,1.95727,87.43108,647.44065,239.78,957.0,-268.0,0.67,6822.0
K0.995Ba0.005GaSb4,602,254.185,596.3524435,417.03,5.0,9.1105,8.7401,10.83035,24.005,4334.42,4259.25875,12606.3,33.5332,1.95727,87.43108,647.44065,239.78,957.0,-293.0,0.56,7053.0
K0.995Ba0.005GaSb4,649,254.185,596.3524435,417.03,5.0,9.1105,8.7401,10.83035,24.005,4334.42,4259.25875,12606.3,33.5332,1.95727,87.43108,647.44065,239.78,957.0,-304.0,0.52,6490.0
K0.99Ba0.01GaSb4,324,254.37,596.843587,417.06,5.0,9.111,8.7402,10.8307,24.01,4334.84,4262.5675,12610.7,33.5464,1.95454,87.45816,647.7513,239.36,957.0,-143.0,1.12,11614.0
K0.99Ba0.01GaSb4,416,254.37,596.843587,417.06,5.0,9.111,8.7402,10.8307,24.01,4334.84,4262.5675,12610.7,33.5464,1.95454,87.45816,647.7513,239.36,957.0,-186.0,0.87,14178.0
K0.99Ba0.01GaSb4,509,254.37,596.843587,417.06,5.0,9.111,8.7402,10.8307,24.01,4334.84,4262.5675,12610.7,33.5464,1.95454,87.45816,647.7513,239.36,957.0,-220.0,0.7,13266.0
K0.99Ba0.01GaSb4,602,254.37,596.843587,417.06,5.0,9.111,8.7402,10.8307,24.01,4334.84,4262.5675,12610.7,33.5464,1.95454,87.45816,647.7513,239.36,957.0,-246.0,0.61,11141.0
K0.99Ba0.01GaSb4,649,254.37,596.843587,417.06,5.0,9.111,8.7402,10.8307,24.01,4334.84,4262.5675,12610.7,33.5464,1.95454,87.45816,647.7513,239.36,957.0,-250.0,0.56,10424.0
Ag0.01Sn0.99Se,322,83.97,197.561582,168.85,1.99,2.482,2.5712,4.5097,10.07,1650.22,1002.6,3500.72,12.1319,0.54708,13.76571,333.0478,70.744,155.84,296.0,0.53,1547.0
Ag0.01Sn0.99Se,418,83.97,197.561582,168.85,1.99,2.482,2.5712,4.5097,10.07,1650.22,1002.6,3500.72,12.1319,0.54708,13.76571,333.0478,70.744,155.84,337.0,0.41,1147.0
Ag0.01Sn0.99Se,518,83.97,197.561582,168.85,1.99,2.482,2.5712,4.5097,10.07,1650.22,1002.6,3500.72,12.1319,0.54708,13.76571,333.0478,70.744,155.84,381.0,0.29,698.0
Ag0.01Sn0.99Se,567,83.97,197.561582,168.85,1.99,2.482,2.5712,4.5097,10.07,1650.22,1002.6,3500.72,12.1319,0.54708,13.76571,333.0478,70.744,155.84,401.0,0.29,586.0
Ag0.01Sn0.99Se,616,83.97,197.561582,168.85,1.99,2.482,2.5712,4.5097,10.07,1650.22,1002.6,3500.72,12.1319,0.54708,13.76571,333.0478,70.744,155.84,416.0,0.29,653.0
Ag0.01Sn0.99Se,666,83.97,197.561582,168.85,1.99,2.482,2.5712,4.5097,10.07,1650.22,1002.6,3500.72,12.1319,0.54708,13.76571,333.0478,70.744,155.84,406.0,0.29,845.0
Ag0.01Sn0.99Se,763,83.97,197.561582,168.85,1.99,2.482,2.5712,4.5097,10.07,1650.22,1002.6,3500.72,12.1319,0.54708,13.76571,333.0478,70.744,155.84,347.0,0.27,1802.0
Ag0.01Sn0.99Se,813,83.97,197.561582,168.85,1.99,2.482,2.5712,4.5097,10.07,1650.22,1002.6,3500.72,12.1319,0.54708,13.76571,333.0478,70.744,155.84,301.0,0.23,2877.0
Ag0.01Sn0.99Se0.65S0.35,322,77.67,181.148682,168.5,1.99,2.4295,2.5222,4.5202,10.07,1670.87,966.13,3416.615,11.1799,0.68358,12.023935,323.2828,70.65615,175.44,305.0,0.29,550.0
Ag0.01Sn0.99Se0.65S0.35,418,77.67,181.148682,168.5,1.99,2.4295,2.5222,4.5202,10.07,1670.87,966.13,3416.615,11.1799,0.68358,12.023935,323.2828,70.65615,175.44,359.0,0.23,463.0
Ag0.01Sn0.99Se0.65S0.35,518,77.67,181.148682,168.5,1.99,2.4295,2.5222,4.5202,10.07,1670.87,966.13,3416.615,11.1799,0.68358,12.023935,323.2828,70.65615,175.44,402.0,0.19,326.0
Ag0.01Sn0.99Se0.65S0.35,567,77.67,181.148682,168.5,1.99,2.4295,2.5222,4.5202,10.07,1670.87,966.13,3416.615,11.1799,0.68358,12.023935,323.2828,70.65615,175.44,443.0,0.18,250.0
Ag0.01Sn0.99Se0.65S0.35,616,77.67,181.148682,168.5,1.99,2.4295,2.5222,4.5202,10.07,1670.87,966.13,3416.615,11.1799,0.68358,12.023935,323.2828,70.65615,175.44,471.0,0.18,262.0
Ag0.01Sn0.99Se0.65S0.35,666,77.67,181.148682,168.5,1.99,2.4295,2.5222,4.5202,10.07,1670.87,966.13,3416.615,11.1799,0.68358,12.023935,323.2828,70.65615,175.44,443.0,0.19,364.0
Ag0.01Sn0.99Se0.65S0.35,763,77.67,181.148682,168.5,1.99,2.4295,2.5222,4.5202,10.07,1670.87,966.13,3416.615,11.1799,0.68358,12.023935,323.2828,70.65615,175.44,392.0,0.21,877.0
Ag0.01Sn0.99Se0.65S0.35,813,77.67,181.148682,168.5,1.99,2.4295,2.5222,4.5202,10.07,1670.87,966.13,3416.615,11.1799,0.68358,12.023935,323.2828,70.65615,175.44,385.0,0.18,910.0
Ag0.01Sn0.99Se0.85S0.15,322,81.27,190.527482,168.7,1.99,2.4595,2.5502,4.5142,10.07,1659.07,986.97,3464.675,11.7239,0.60558,13.019235,328.8628,70.70635,164.24,306.0,0.21,1116.0
Ag0.01Sn0.99Se0.85S0.15,418,81.27,190.527482,168.7,1.99,2.4595,2.5502,4.5142,10.07,1659.07,986.97,3464.675,11.7239,0.60558,13.019235,328.8628,70.70635,164.24,353.0,0.19,841.0
Ag0.01Sn0.99Se0.85S0.15,518,81.27,190.527482,168.7,1.99,2.4595,2.5502,4.5142,10.07,1659.07,986.97,3464.675,11.7239,0.60558,13.019235,328.8628,70.70635,164.24,395.0,0.16,571.0
Ag0.01Sn0.99Se0.85S0.15,567,81.27,190.527482,168.7,1.99,2.4595,2.5502,4.5142,10.07,1659.07,986.97,3464.675,11.7239,0.60558,13.019235,328.8628,70.70635,164.24,426.0,0.14,458.0
Ag0.01Sn0.99Se0.85S0.15,616,81.27,190.527482,168.7,1.99,2.4595,2.5502,4.5142,10.07,1659.07,986.97,3464.675,11.7239,0.60558,13.019235,328.8628,70.70635,164.24,430.0,0.13,488.0
Ag0.01Sn0.99Se0.85S0.15,666,81.27,190.527482,168.7,1.99,2.4595,2.5502,4.5142,10.07,1659.07,986.97,3464.675,11.7239,0.60558,13.019235,328.8628,70.70635,164.24,410.0,0.14,710.0
Ag0.01Sn0.99Se0.85S0.15,763,81.27,190.527482,168.7,1.99,2.4595,2.5502,4.5142,10.07,1659.07,986.97,3464.675,11.7239,0.60558,13.019235,328.8628,70.70635,164.24,362.0,0.13,1451.0
Ag0.01Sn0.99Se0.85S0.15,813,81.27,190.527482,168.7,1.99,2.4595,2.5502,4.5142,10.07,1659.07,986.97,3464.675,11.7239,0.60558,13.019235,328.8628,70.70635,164.24,315.0,0.12,2247.0
Ag0.01Sn0.99Se0.8S0.2,322,80.37,188.182782,168.65,1.99,2.452,2.5432,4.5157,10.07,1662.02,981.76,3452.66,11.5879,0.62508,12.77041,327.4678,70.6938,167.04,314.0,0.2,1031.0
Ag0.01Sn0.99Se0.8S0.2,418,80.37,188.182782,168.65,1.99,2.452,2.5432,4.5157,10.07,1662.02,981.76,3452.66,11.5879,0.62508,12.77041,327.4678,70.6938,167.04,363.0,0.17,868.0
Ag0.01Sn0.99Se0.8S0.2,518,80.37,188.182782,168.65,1.99,2.452,2.5432,4.5157,10.07,1662.02,981.76,3452.66,11.5879,0.62508,12.77041,327.4678,70.6938,167.04,406.0,0.16,558.0
Ag0.01Sn0.99Se0.8S0.2,567,80.37,188.182782,168.65,1.99,2.452,2.5432,4.5157,10.07,1662.02,981.76,3452.66,11.5879,0.62508,12.77041,327.4678,70.6938,167.04,433.0,0.16,432.0
Ag0.01Sn0.99Se0.8S0.2,616,80.37,188.182782,168.65,1.99,2.452,2.5432,4.5157,10.07,1662.02,981.76,3452.66,11.5879,0.62508,12.77041,327.4678,70.6938,167.04,450.0,0.16,452.0
Ag0.01Sn0.99Se0.8S0.2,666,80.37,188.182782,168.65,1.99,2.452,2.5432,4.5157,10.07,1662.02,981.76,3452.66,11.5879,0.62508,12.77041,327.4678,70.6938,167.04,425.0,0.18,675.0
Ag0.01Sn0.99Se0.8S0.2,763,80.37,188.182782,168.65,1.99,2.452,2.5432,4.5157,10.07,1662.02,981.76,3452.66,11.5879,0.62508,12.77041,327.4678,70.6938,167.04,371.0,0.18,1608.0
Ag0.01Sn0.99Se0.8S0.2,813,80.37,188.182782,168.65,1.99,2.452,2.5432,4.5157,10.07,1662.02,981.76,3452.66,11.5879,0.62508,12.77041,327.4678,70.6938,167.04,327.0,0.15,2400.0
Ag0.01Sn0.99Se0.9S0.1,322,82.17,192.872182,168.75,1.99,2.467,2.5572,4.5127,10.07,1656.12,992.18,3476.69,11.8599,0.58608,13.26806,330.2578,70.7189,161.44,301.0,0.33,1505.0
Ag0.01Sn0.99Se0.9S0.1,418,82.17,192.872182,168.75,1.99,2.467,2.5572,4.5127,10.07,1656.12,992.18,3476.69,11.8599,0.58608,13.26806,330.2578,70.7189,161.44,347.0,0.26,1108.0
Ag0.01Sn0.99Se0.9S0.1,518,82.17,192.872182,168.75,1.99,2.467,2.5572,4.5127,10.07,1656.12,992.18,3476.69,11.8599,0.58608,13.26806,330.2578,70.7189,161.44,385.0,0.2,698.0
Ag0.01Sn0.99Se0.9S0.1,567,82.17,192.872182,168.75,1.99,2.467,2.5572,4.5127,10.07,1656.12,992.18,3476.69,11.8599,0.58608,13.26806,330.2578,70.7189,161.44,416.0,0.19,569.0
Ag0.01Sn0.99Se0.9S0.1,616,82.17,192.872182,168.75,1.99,2.467,2.5572,4.5127,10.07,1656.12,992.18,3476.69,11.8599,0.58608,13.26806,330.2578,70.7189,161.44,432.0,0.21,596.0
Ag0.01Sn0.99Se0.9S0.1,666,82.17,192.872182,168.75,1.99,2.467,2.5572,4.5127,10.07,1656.12,992.18,3476.69,11.8599,0.58608,13.26806,330.2578,70.7189,161.44,410.0,0.24,837.0
Ag0.01Sn0.99Se0.9S0.1,763,82.17,192.872182,168.75,1.99,2.467,2.5572,4.5127,10.07,1656.12,992.18,3476.69,11.8599,0.58608,13.26806,330.2578,70.7189,161.44,362.0,0.22,1708.0
Ag0.01Sn0.99Se0.9S0.1,813,82.17,192.872182,168.75,1.99,2.467,2.5572,4.5127,10.07,1656.12,992.18,3476.69,11.8599,0.58608,13.26806,330.2578,70.7189,161.44,311.0,0.18,2689.0
Cu2Se,303,92.0,206.052,217.0,5.0,3.93,3.92,6.35,28.0,2431.0,3202.45,6638.45,22.71,1.08,32.794,638.3,802.52,464.0,73.0,1.2,143966.0
Cu2Se,333,92.0,206.052,217.0,5.0,3.93,3.92,6.35,28.0,2431.0,3202.45,6638.45,22.71,1.08,32.794,638.3,802.52,464.0,85.0,1.06,122500.0
Cu2Se,353,92.0,206.052,217.0,5.0,3.93,3.92,6.35,28.0,2431.0,3202.45,6638.45,22.71,1.08,32.794,638.3,802.52,464.0,96.0,0.91,100000.0
Cu2Se,372,92.0,206.052,217.0,5.0,3.93,3.92,6.35,28.0,2431.0,3202.45,6638.45,22.71,1.08,32.794,638.3,802.52,464.0,100.0,0.71,79524.0
Cu2Se,450,92.0,206.052,217.0,5.0,3.93,3.92,6.35,28.0,2431.0,3202.45,6638.45,22.71,1.08,32.794,638.3,802.52,464.0,98.0,1.22,84343.0
Cu2Se,550,92.0,206.052,217.0,5.0,3.93,3.92,6.35,28.0,2431.0,3202.45,6638.45,22.71,1.08,32.794,638.3,802.52,464.0,126.0,1.13,64231.0
Cu2Se,650,92.0,206.052,217.0,5.0,3.93,3.92,6.35,28.0,2431.0,3202.45,6638.45,22.71,1.08,32.794,638.3,802.52,464.0,152.0,1.06,49118.0
Cu2Se,750,92.0,206.052,217.0,5.0,3.93,3.92,6.35,28.0,2431.0,3202.45,6638.45,22.71,1.08,32.794,638.3,802.52,464.0,178.0,1.0,38500.0
Cu2Se,850,92.0,206.052,217.0,5.0,3.93,3.92,6.35,28.0,2431.0,3202.45,6638.45,22.71,1.08,32.794,638.3,802.52,464.0,202.0,0.94,30812.0
Cu2Se,1000,92.0,206.052,217.0,5.0,3.93,3.92,6.35,28.0,2431.0,3202.45,6638.45,22.71,1.08,32.794,638.3,802.52,464.0,237.0,0.87,21802.0
Cu2Se0.88S0.12,303,89.84,200.42472,216.88,5.0,3.912,3.9032,6.3536,28.0,2438.08,3189.946,6609.614,22.3836,1.1268,32.19682,634.952,802.48988,470.72,107.0,0.61,69583.0
Cu2Se0.88S0.12,333,89.84,200.42472,216.88,5.0,3.912,3.9032,6.3536,28.0,2438.08,3189.946,6609.614,22.3836,1.1268,32.19682,634.952,802.48988,470.72,117.0,0.56,62300.0
Cu2Se0.88S0.12,353,89.84,200.42472,216.88,5.0,3.912,3.9032,6.3536,28.0,2438.08,3189.946,6609.614,22.3836,1.1268,32.19682,634.952,802.48988,470.72,127.0,0.47,50900.0
Cu2Se0.88S0.12,372,89.84,200.42472,216.88,5.0,3.912,3.9032,6.3536,28.0,2438.08,3189.946,6609.614,22.3836,1.1268,32.19682,634.952,802.48988,470.72,142.0,0.29,36100.0
Cu2Se0.88S0.12,450,89.84,200.42472,216.88,5.0,3.912,3.9032,6.3536,28.0,2438.08,3189.946,6609.614,22.3836,1.1268,32.19682,634.952,802.48988,470.72,151.0,0.69,31629.0
Cu2Se0.88S0.12,550,89.84,200.42472,216.88,5.0,3.912,3.9032,6.3536,28.0,2438.08,3189.946,6609.614,22.3836,1.1268,32.19682,634.952,802.48988,470.72,186.0,0.68,25303.0
Cu2Se0.88S0.12,650,89.84,200.42472,216.88,5.0,3.912,3.9032,6.3536,28.0,2438.08,3189.946,6609.614,22.3836,1.1268,32.19682,634.952,802.48988,470.72,217.0,0.64,19622.0
Cu2Se0.88S0.12,750,89.84,200.42472,216.88,5.0,3.912,3.9032,6.3536,28.0,2438.08,3189.946,6609.614,22.3836,1.1268,32.19682,634.952,802.48988,470.72,243.0,0.62,15931.0
Cu2Se0.92S0.08,303,90.56,202.30048,216.92,5.0,3.918,3.9088,6.3524,28.0,2435.72,3194.114,6619.226,22.4924,1.1112,32.39588,636.068,802.49992,468.48,98.0,0.73,103086.0
Cu2Se0.92S0.08,333,90.56,202.30048,216.92,5.0,3.918,3.9088,6.3524,28.0,2435.72,3194.114,6619.226,22.4924,1.1112,32.39588,636.068,802.49992,468.48,107.0,0.68,93820.0
Cu2Se0.92S0.08,353,90.56,202.30048,216.92,5.0,3.918,3.9088,6.3524,28.0,2435.72,3194.114,6619.226,22.4924,1.1112,32.39588,636.068,802.49992,468.48,116.0,0.59,77315.0
Cu2Se0.92S0.08,372,90.56,202.30048,216.92,5.0,3.918,3.9088,6.3524,28.0,2435.72,3194.114,6619.226,22.4924,1.1112,32.39588,636.068,802.49992,468.48,126.0,0.4,59220.0
Cu2Se0.92S0.08,450,90.56,202.30048,216.92,5.0,3.918,3.9088,6.3524,28.0,2435.72,3194.114,6619.226,22.4924,1.1112,32.39588,636.068,802.49992,468.48,138.0,0.79,46648.0
Cu2Se0.92S0.08,550,90.56,202.30048,216.92,5.0,3.918,3.9088,6.3524,28.0,2435.72,3194.114,6619.226,22.4924,1.1112,32.39588,636.068,802.49992,468.48,170.0,0.75,35232.0
Cu2Se0.92S0.08,650,90.56,202.30048,216.92,5.0,3.918,3.9088,6.3524,28.0,2435.72,3194.114,6619.226,22.4924,1.1112,32.39588,636.068,802.49992,468.48,201.0,0.72,27023.0
Cu2Se0.92S0.08,750,90.56,202.30048,216.92,5.0,3.918,3.9088,6.3524,28.0,2435.72,3194.114,6619.226,22.4924,1.1112,32.39588,636.068,802.49992,468.48,231.0,0.69,21337.0
Cu2Se0.92S0.08,850,90.56,202.30048,216.92,5.0,3.918,3.9088,6.3524,28.0,2435.72,3194.114,6619.226,22.4924,1.1112,32.39588,636.068,802.49992,468.48,257.0,0.64,17328.0
Cu2Se0.92S0.08,1000,90.56,202.30048,216.92,5.0,3.918,3.9088,6.3524,28.0,2435.72,3194.114,6619.226,22.4924,1.1112,32.39588,636.068,802.49992,468.48,279.0,0.55,13496.0
Cu2Se0.94S0.06,303,90.92,203.23836,216.94,5.0,3.921,3.9116,6.3518,28.0,2434.54,3196.198,6624.032,22.5468,1.1034,32.49541,636.626,802.50494,467.36,92.0,0.79,117606.0
Cu2Se0.94S0.06,333,90.92,203.23836,216.94,5.0,3.921,3.9116,6.3518,28.0,2434.54,3196.198,6624.032,22.5468,1.1034,32.49541,636.626,802.50494,467.36,103.0,0.73,102454.0
Cu2Se0.94S0.06,353,90.92,203.23836,216.94,5.0,3.921,3.9116,6.3518,28.0,2434.54,3196.198,6624.032,22.5468,1.1034,32.49541,636.626,802.50494,467.36,112.0,0.65,87895.0
