Repository: Atharva573/Predicting-Thermoelectric-Properties-using-Machine-Learning

# Predicting-Thermoelectric-Properties-using-Machine-Learning
A ML project to predict key thermoelectric properties—Lattice Thermal Conductivity, Seebeck Coefficient, and Electrical Conductivity—using simple elemental descriptors. The model is trained on a broad dataset of ~5200 data points, leveraging techniques like XGBoost and Random Forest, achieving high accuracy in thermal conductivity predictions.

# ML-Based Prediction of Thermoelectric Properties

This repository hosts the code and data used for building machine learning models to predict critical thermoelectric properties—**Lattice Thermal Conductivity**, **Seebeck Coefficient**, and **Electrical Conductivity**—based on simple elem

File: data/Datset.csv (part 10 of 22)
formula,temperature(K),sum_Atomic_Number,sum_Atomic_Weight,sum_Mendeleev_Number,sum_l_quantum_number,sum_Atomic_Radius,sum_Covalent_Radius,sum_Pauling_Electronegativity,sum_number_of_valence_electrons,sum_1st_ionization_potential_(kJ/mol),sum_Melting_point_(K),sum_Boiling_Point_(K),sum_Density_(g/mL),sum_specific_heat_(J/g_K)_,sum_heat_of_fusion_(kJ/mol)_,sum_heat_of_vaporization_(kJ/mol)_,sum_thermal_conductivity_(W/(m_K))_,sum_SpaceGroupNumber,seebeck_coefficient,Thermal_conductivity,electrical_conductivity(S/m)
Cu2Se0.94S0.06,372,90.92,203.23836,216.94,5.0,3.921,3.9116,6.3518,28.0,2434.54,3196.198,6624.032,22.5468,1.1034,32.49541,636.626,802.50494,467.36,125.0,0.47,63740.0
Cu2Se0.94S0.06,450,90.92,203.23836,216.94,5.0,3.921,3.9116,6.3518,28.0,2434.54,3196.198,6624.032,22.5468,1.1034,32.49541,636.626,802.50494,467.36,132.0,0.86,52188.0
Cu2Se0.94S0.06,550,90.92,203.23836,216.94,5.0,3.921,3.9116,6.3518,28.0,2434.54,3196.198,6624.032,22.5468,1.1034,32.49541,636.626,802.50494,467.36,165.0,0.81,39019.0
Cu2Se0.94S0.06,650,90.92,203.23836,216.94,5.0,3.921,3.9116,6.3518,28.0,2434.54,3196.198,6624.032,22.5468,1.1034,32.49541,636.626,802.50494,467.36,194.0,0.77,29298.0
Cu2Se0.94S0.06,750,90.92,203.23836,216.94,5.0,3.921,3.9116,6.3518,28.0,2434.54,3196.198,6624.032,22.5468,1.1034,32.49541,636.626,802.50494,467.36,224.0,0.74,22629.0
Cu2Se0.94S0.06,850,90.92,203.23836,216.94,5.0,3.921,3.9116,6.3518,28.0,2434.54,3196.198,6624.032,22.5468,1.1034,32.49541,636.626,802.50494,467.36,248.0,0.7,18352.0
Cu2Se0.94S0.06,1000,90.92,203.23836,216.94,5.0,3.921,3.9116,6.3518,28.0,2434.54,3196.198,6624.032,22.5468,1.1034,32.49541,636.626,802.50494,467.36,276.0,0.64,14092.0
Cu2Se0.96S0.04,303,91.28,204.17624,216.96,5.0,3.924,3.9144,6.3512,28.0,2433.36,3198.282,6628.838,22.6012,1.0956,32.59494,637.184,802.50996,466.24,89.0,0.87,121014.0
Cu2Se0.96S0.04,333,91.28,204.17624,216.96,5.0,3.924,3.9144,6.3512,28.0,2433.36,3198.282,6628.838,22.6012,1.0956,32.59494,637.184,802.50996,466.24,97.0,0.82,112838.0
Cu2Se0.96S0.04,353,91.28,204.17624,216.96,5.0,3.924,3.9144,6.3512,28.0,2433.36,3198.282,6628.838,22.6012,1.0956,32.59494,637.184,802.50996,466.24,104.0,0.71,91758.0
Cu2Se0.96S0.04,372,91.28,204.17624,216.96,5.0,3.924,3.9144,6.3512,28.0,2433.36,3198.282,6628.838,22.6012,1.0956,32.59494,637.184,802.50996,466.24,118.0,0.53,66800.0
Cu2Se0.96S0.04,450,91.28,204.17624,216.96,5.0,3.924,3.9144,6.3512,28.0,2433.36,3198.282,6628.838,22.6012,1.0956,32.59494,637.184,802.50996,466.24,121.0,0.94,57192.0
Cu2Se0.96S0.04,550,91.28,204.17624,216.96,5.0,3.924,3.9144,6.3512,28.0,2433.36,3198.282,6628.838,22.6012,1.0956,32.59494,637.184,802.50996,466.24,153.0,0.88,43490.0
Cu2Se0.96S0.04,650,91.28,204.17624,216.96,5.0,3.924,3.9144,6.3512,28.0,2433.36,3198.282,6628.838,22.6012,1.0956,32.59494,637.184,802.50996,466.24,183.0,0.83,32745.0
Cu2Se0.96S0.04,750,91.28,204.17624,216.96,5.0,3.924,3.9144,6.3512,28.0,2433.36,3198.282,6628.838,22.6012,1.0956,32.59494,637.184,802.50996,466.24,211.0,0.8,25457.0
Cu2Se0.98S0.02,303,91.64,205.11412,216.98,5.0,3.927,3.9172,6.3506,28.0,2432.18,3200.366,6633.644,22.6556,1.0878,32.69447,637.742,802.51498,465.12,86.0,0.9,124627.0
Cu2Se0.98S0.02,333,91.64,205.11412,216.98,5.0,3.927,3.9172,6.3506,28.0,2432.18,3200.366,6633.644,22.6556,1.0878,32.69447,637.742,802.51498,465.12,94.0,0.84,114384.0
Cu2Se0.98S0.02,353,91.64,205.11412,216.98,5.0,3.927,3.9172,6.3506,28.0,2432.18,3200.366,6633.644,22.6556,1.0878,32.69447,637.742,802.51498,465.12,103.0,0.74,98235.0
Cu2Se0.98S0.02,372,91.64,205.11412,216.98,5.0,3.927,3.9172,6.3506,28.0,2432.18,3200.366,6633.644,22.6556,1.0878,32.69447,637.742,802.51498,465.12,113.0,0.57,72000.0
Cu2Se0.98S0.02,450,91.64,205.11412,216.98,5.0,3.927,3.9172,6.3506,28.0,2432.18,3200.366,6633.644,22.6556,1.0878,32.69447,637.742,802.51498,465.12,120.0,0.96,62782.0
Cu2Se0.98S0.02,550,91.64,205.11412,216.98,5.0,3.927,3.9172,6.3506,28.0,2432.18,3200.366,6633.644,22.6556,1.0878,32.69447,637.742,802.51498,465.12,150.0,0.9,47443.0
Cu2Se0.98S0.02,650,91.64,205.11412,216.98,5.0,3.927,3.9172,6.3506,28.0,2432.18,3200.366,6633.644,22.6556,1.0878,32.69447,637.742,802.51498,465.12,179.0,0.86,35684.0
Cu2Se0.98S0.02,750,91.64,205.11412,216.98,5.0,3.927,3.9172,6.3506,28.0,2432.18,3200.366,6633.644,22.6556,1.0878,32.69447,637.742,802.51498,465.12,206.0,0.82,27926.0
Mg3.07Sb1.5Bi0.44Se0.06,300,151.9,353.9453128,379.44,2.0,7.1375,6.773,8.1385,16.2,3882.44,4456.0605,8383.6705,19.9542,3.5184,62.66742,555.202,518.864,850.7,-296.0,0.83,6769.0
Mg3.07Sb1.5Bi0.44Se0.06,400,151.9,353.9453128,379.44,2.0,7.1375,6.773,8.1385,16.2,3882.44,4456.0605,8383.6705,19.9542,3.5184,62.66742,555.202,518.864,850.7,-304.0,0.79,7481.0
Mg3.07Sb1.5Bi0.44Se0.06,500,151.9,353.9453128,379.44,2.0,7.1375,6.773,8.1385,16.2,3882.44,4456.0605,8383.6705,19.9542,3.5184,62.66742,555.202,518.864,850.7,-313.0,0.74,9022.0
Mg3.07Sb1.5Bi0.44Se0.06,600,151.9,353.9453128,379.44,2.0,7.1375,6.773,8.1385,16.2,3882.44,4456.0605,8383.6705,19.9542,3.5184,62.66742,555.202,518.864,850.7,-312.0,0.7,9923.0
Mg3.07Sb1.5Bi0.44Se0.06,700,151.9,353.9453128,379.44,2.0,7.1375,6.773,8.1385,16.2,3882.44,4456.0605,8383.6705,19.9542,3.5184,62.66742,555.202,518.864,850.7,-314.0,0.68,10117.0
Mg3.07Sb1.5Bi0.45Se0.05,300,152.39,355.2455165,379.41,2.0,7.1415,6.776,8.1332,16.19,3880.06,4456.6005,8392.4205,20.0038,3.5164,62.71348,555.873,518.9375,850.68,-279.0,0.87,7900.0
Mg3.07Sb1.5Bi0.45Se0.05,400,152.39,355.2455165,379.41,2.0,7.1415,6.776,8.1332,16.19,3880.06,4456.6005,8392.4205,20.0038,3.5164,62.71348,555.873,518.9375,850.68,-294.0,0.8,8507.0
Mg3.07Sb1.5Bi0.45Se0.05,500,152.39,355.2455165,379.41,2.0,7.1415,6.776,8.1332,16.19,3880.06,4456.6005,8392.4205,20.0038,3.5164,62.71348,555.873,518.9375,850.68,-306.0,0.74,9987.0
Mg3.07Sb1.5Bi0.45Se0.05,600,152.39,355.2455165,379.41,2.0,7.1415,6.776,8.1332,16.19,3880.06,4456.6005,8392.4205,20.0038,3.5164,62.71348,555.873,518.9375,850.68,-305.0,0.7,10704.0
Mg3.07Sb1.5Bi0.45Se0.05,700,152.39,355.2455165,379.41,2.0,7.1415,6.776,8.1332,16.19,3880.06,4456.6005,8392.4205,20.0038,3.5164,62.71348,555.873,518.9375,850.68,-306.0,0.67,10690.0
Mg3.07Sb1.5Bi0.46Se0.04,300,152.88,356.5457202,379.38,2.0,7.1455,6.779,8.1279,16.18,3877.68,4457.1405,8401.1705,20.0534,3.5144,62.75954,556.544,519.011,850.66,-282.0,0.74,7346.0
Mg3.07Sb1.5Bi0.46Se0.04,400,152.88,356.5457202,379.38,2.0,7.1455,6.779,8.1279,16.18,3877.68,4457.1405,8401.1705,20.0534,3.5144,62.75954,556.544,519.011,850.66,-298.0,0.71,8149.0
Mg3.07Sb1.5Bi0.46Se0.04,500,152.88,356.5457202,379.38,2.0,7.1455,6.779,8.1279,16.18,3877.68,4457.1405,8401.1705,20.0534,3.5144,62.75954,556.544,519.011,850.66,-306.0,0.68,9823.0
Mg3.07Sb1.5Bi0.46Se0.04,600,152.88,356.5457202,379.38,2.0,7.1455,6.779,8.1279,16.18,3877.68,4457.1405,8401.1705,20.0534,3.5144,62.75954,556.544,519.011,850.66,-304.0,0.66,10749.0
Mg3.07Sb1.5Bi0.46Se0.04,700,152.88,356.5457202,379.38,2.0,7.1455,6.779,8.1279,16.18,3877.68,4457.1405,8401.1705,20.0534,3.5144,62.75954,556.544,519.011,850.66,-305.0,0.63,10809.0
Mg3.07Sb1.5Bi0.47Se0.03,300,153.37,357.8459239,379.35,2.0,7.1495,6.782,8.1226,16.17,3875.3,4457.6805,8409.9205,20.103,3.5124,62.8056,557.215,519.0845,850.64,-281.0,0.78,7561.0
Mg3.07Sb1.5Bi0.47Se0.03,400,153.37,357.8459239,379.35,2.0,7.1495,6.782,8.1226,16.17,3875.3,4457.6805,8409.9205,20.103,3.5124,62.8056,557.215,519.0845,850.64,-293.0,0.73,8602.0
Mg3.07Sb1.5Bi0.47Se0.03,500,153.37,357.8459239,379.35,2.0,7.1495,6.782,8.1226,16.17,3875.3,4457.6805,8409.9205,20.103,3.5124,62.8056,557.215,519.0845,850.64,-302.0,0.71,10459.0
Mg3.07Sb1.5Bi0.47Se0.03,600,153.37,357.8459239,379.35,2.0,7.1495,6.782,8.1226,16.17,3875.3,4457.6805,8409.9205,20.103,3.5124,62.8056,557.215,519.0845,850.64,-300.0,0.68,11414.0
Mg3.07Sb1.5Bi0.47Se0.03,700,153.37,357.8459239,379.35,2.0,7.1495,6.782,8.1226,16.17,3875.3,4457.6805,8409.9205,20.103,3.5124,62.8056,557.215,519.0845,850.64,-302.0,0.66,11448.0
Mg3.07Sb1.5Bi0.48Se0.02,300,153.86,359.1461276,379.32,2.0,7.1535,6.785,8.1173,16.16,3872.92,4458.2205,8418.6705,20.1526,3.5104,62.85166,557.886,519.158,850.62,-276.0,0.8,11040.0
Mg3.07Sb1.5Bi0.48Se0.02,400,153.86,359.1461276,379.32,2.0,7.1535,6.785,8.1173,16.16,3872.92,4458.2205,8418.6705,20.1526,3.5104,62.85166,557.886,519.158,850.62,-285.0,0.75,10734.0
Mg3.07Sb1.5Bi0.48Se0.02,500,153.86,359.1461276,379.32,2.0,7.1535,6.785,8.1173,16.16,3872.92,4458.2205,8418.6705,20.1526,3.5104,62.85166,557.886,519.158,850.62,-298.0,0.71,11689.0
Mg3.07Sb1.5Bi0.48Se0.02,600,153.86,359.1461276,379.32,2.0,7.1535,6.785,8.1173,16.16,3872.92,4458.2205,8418.6705,20.1526,3.5104,62.85166,557.886,519.158,850.62,-298.0,0.67,12053.0
Mg3.07Sb1.5Bi0.48Se0.02,700,153.86,359.1461276,379.32,2.0,7.1535,6.785,8.1173,16.16,3872.92,4458.2205,8418.6705,20.1526,3.5104,62.85166,557.886,519.158,850.62,-302.0,0.63,11567.0
Cr1.99Fe0.01Ge2Te6,320,424.02,1014.850709,796.06,12.0,13.199,13.0798,19.9417,56.02,8045.09,11034.08,19675.08,62.4667,2.7399,212.589,1665.753,321.165,1820.0,500.0,0.83,109.0
Cr1.99Fe0.01Ge2Te6,416,424.02,1014.850709,796.06,12.0,13.199,13.0798,19.9417,56.02,8045.09,11034.08,19675.08,62.4667,2.7399,212.589,1665.753,321.165,1820.0,468.0,0.78,305.0
Cr1.99Fe0.01Ge2Te6,515,424.02,1014.850709,796.06,12.0,13.199,13.0798,19.9417,56.02,8045.09,11034.08,19675.08,62.4667,2.7399,212.589,1665.753,321.165,1820.0,415.0,0.72,797.0
Cr1.99Fe0.01Ge2Te6,614,424.02,1014.850709,796.06,12.0,13.199,13.0798,19.9417,56.02,8045.09,11034.08,19675.08,62.4667,2.7399,212.589,1665.753,321.165,1820.0,366.0,0.66,1516.0
Cr1.99Fe0.01Ge2Te6,713,424.02,1014.850709,796.06,12.0,13.199,13.0798,19.9417,56.02,8045.09,11034.08,19675.08,62.4667,2.7399,212.589,1665.753,321.165,1820.0,315.0,0.62,2488.0
Cr1.99Fe0.01Ge2Te6,812,424.02,1014.850709,796.06,12.0,13.199,13.0798,19.9417,56.02,8045.09,11034.08,19675.08,62.4667,2.7399,212.589,1665.753,321.165,1820.0,264.0,0.64,3820.0
Cr1.99Mn0.01Ge2Te6,320,424.01,1014.84162,796.03,12.0,13.1995,13.0812,19.9389,56.01,8044.64,11031.17,19667.2,62.4624,2.7403,212.5715,1664.517,320.4412,1819.88,360.0,0.82,594.0
Cr1.99Mn0.01Ge2Te6,416,424.01,1014.84162,796.03,12.0,13.1995,13.0812,19.9389,56.01,8044.64,11031.17,19667.2,62.4624,2.7403,212.5715,1664.517,320.4412,1819.88,347.0,0.76,1609.0
Cr1.99Mn0.01Ge2Te6,515,424.01,1014.84162,796.03,12.0,13.1995,13.0812,19.9389,56.01,8044.64,11031.17,19667.2,62.4624,2.7403,212.5715,1664.517,320.4412,1819.88,332.0,0.72,2734.0
Cr1.99Mn0.01Ge2Te6,614,424.01,1014.84162,796.03,12.0,13.1995,13.0812,19.9389,56.01,8044.64,11031.17,19667.2,62.4624,2.7403,212.5715,1664.517,320.4412,1819.88,315.0,0.66,3852.0
Cr1.99Mn0.01Ge2Te6,713,424.01,1014.84162,796.03,12.0,13.1995,13.0812,19.9389,56.01,8044.64,11031.17,19667.2,62.4624,2.7403,212.5715,1664.517,320.4412,1819.88,293.0,0.63,4711.0
Cr1.99Mn0.01Ge2Te6,812,424.01,1014.84162,796.03,12.0,13.1995,13.0812,19.9389,56.01,8044.64,11031.17,19667.2,62.4624,2.7403,212.5715,1664.517,320.4412,1819.88,268.0,0.63,5438.0
Cr2Ge2Te6,320,424.0,1014.8122,796.0,12.0,13.2,13.08,19.94,56.0,8044.0,11037.3,19674.3,62.46,2.74,212.62,1665.7,321.3,1820.0,574.0,0.92,47.0
Cr2Ge2Te6,416,424.0,1014.8122,796.0,12.0,13.2,13.08,19.94,56.0,8044.0,11037.3,19674.3,62.46,2.74,212.62,1665.7,321.3,1820.0,514.0,0.83,219.0
Cr2Ge2Te6,515,424.0,1014.8122,796.0,12.0,13.2,13.08,19.94,56.0,8044.0,11037.3,19674.3,62.46,2.74,212.62,1665.7,321.3,1820.0,456.0,0.75,609.0
Cr2Ge2Te6,614,424.0,1014.8122,796.0,12.0,13.2,13.08,19.94,56.0,8044.0,11037.3,19674.3,62.46,2.74,212.62,1665.7,321.3,1820.0,402.0,0.68,1148.0
Cr2Ge2Te6,713,424.0,1014.8122,796.0,12.0,13.2,13.08,19.94,56.0,8044.0,11037.3,19674.3,62.46,2.74,212.62,1665.7,321.3,1820.0,336.0,0.63,2063.0
Cr2Ge2Te6,812,424.0,1014.8122,796.0,12.0,13.2,13.08,19.94,56.0,8044.0,11037.3,19674.3,62.46,2.74,212.62,1665.7,321.3,1820.0,265.0,0.63,3258.0
Ti0.925Mn0.075NiSn0.925Sb0.075,297,100.3,226.0415038,185.05,5.0,4.67975,3.98,5.4175,18.3,2118.725,4163.175,8983.075,20.92025,1.182725,40.657075,1056.1755,174.9715,563.6,-72.0,7.13,300000.0
Ti0.925Mn0.075NiSn0.925Sb0.075,398,100.3,226.0415038,185.05,5.0,4.67975,3.98,5.4175,18.3,2118.725,4163.175,8983.075,20.92025,1.182725,40.657075,1056.1755,174.9715,563.6,-85.0,6.77,283444.0
Ti0.925Mn0.075NiSn0.925Sb0.075,498,100.3,226.0415038,185.05,5.0,4.67975,3.98,5.4175,18.3,2118.725,4163.175,8983.075,20.92025,1.182725,40.657075,1056.1755,174.9715,563.6,-98.0,6.45,255629.0
Ti0.925Mn0.075NiSn0.925Sb0.075,598,100.3,226.0415038,185.05,5.0,4.67975,3.98,5.4175,18.3,2118.725,4163.175,8983.075,20.92025,1.182725,40.657075,1056.1755,174.9715,563.6,-106.0,6.22,235762.0
Ti0.925Mn0.075NiSn0.925Sb0.075,697,100.3,226.0415038,185.05,5.0,4.67975,3.98,5.4175,18.3,2118.725,4163.175,8983.075,20.92025,1.182725,40.657075,1056.1755,174.9715,563.6,-115.0,5.97,215894.0
Ti0.925Mn0.075NiSn0.925Sb0.075,797,100.3,226.0415038,185.05,5.0,4.67975,3.98,5.4175,18.3,2118.725,4163.175,8983.075,20.92025,1.182725,40.657075,1056.1755,174.9715,563.6,-120.0,5.9,200000.0
Ti0.925Mn0.075NiSn0.925Sb0.075,871,100.3,226.0415038,185.05,5.0,4.67975,3.98,5.4175,18.3,2118.725,4163.175,8983.075,20.92025,1.182725,40.657075,1056.1755,174.9715,563.6,-123.0,5.89,188100.0
Ti0.95Mn0.05NiSn0.95Sb0.05,297,100.2,225.7888025,184.7,5.0,4.6865,3.98,5.415,18.2,2114.15,4163.6,9024.2,20.8635,1.18415,40.42105,1066.517,176.381,562.4,-93.0,6.7,255629.0
Ti0.95Mn0.05NiSn0.95Sb0.05,398,100.2,225.7888025,184.7,5.0,4.6865,3.98,5.415,18.2,2114.15,4163.6,9024.2,20.8635,1.18415,40.42105,1066.517,176.381,562.4,-108.0,6.33,237748.0
Ti0.95Mn0.05NiSn0.95Sb0.05,498,100.2,225.7888025,184.7,5.0,4.6865,3.98,5.415,18.2,2114.15,4163.6,9024.2,20.8635,1.18415,40.42105,1066.517,176.381,562.4,-127.0,6.05,216600.0
Ti0.95Mn0.05NiSn0.95Sb0.05,598,100.2,225.7888025,184.7,5.0,4.6865,3.98,5.415,18.2,2114.15,4163.6,9024.2,20.8635,1.18415,40.42105,1066.517,176.381,562.4,-141.0,5.86,197351.0
Ti0.95Mn0.05NiSn0.95Sb0.05,697,100.2,225.7888025,184.7,5.0,4.6865,3.98,5.415,18.2,2114.15,4163.6,9024.2,20.8635,1.18415,40.42105,1066.517,176.381,562.4,-154.0,5.64,179500.0
Ti0.95Mn0.05NiSn0.95Sb0.05,797,100.2,225.7888025,184.7,5.0,4.6865,3.98,5.415,18.2,2114.15,4163.6,9024.2,20.8635,1.18415,40.42105,1066.517,176.381,562.4,-160.0,5.6,168874.0
Ti0.95Mn0.05NiSn0.95Sb0.05,871,100.2,225.7888025,184.7,5.0,4.6865,3.98,5.415,18.2,2114.15,4163.6,9024.2,20.8635,1.18415,40.42105,1066.517,176.381,562.4,-156.0,5.72,162300.0
Ti0.97Mn0.03NiSn0.97Sb0.03,297,100.12,225.5866415,184.42,5.0,4.6919,3.98,5.413,18.12,2110.49,4163.94,9057.1,20.8181,1.18529,40.23223,1074.7902,177.5086,561.44,-96.0,5.94,143709.0
Ti0.97Mn0.03NiSn0.97Sb0.03,398,100.12,225.5866415,184.42,5.0,4.6919,3.98,5.413,18.12,2110.49,4163.94,9057.1,20.8181,1.18529,40.23223,1074.7902,177.5086,561.44,-112.0,5.63,142384.0
Ti0.97Mn0.03NiSn0.97Sb0.03,498,100.12,225.5866415,184.42,5.0,4.6919,3.98,5.413,18.12,2110.49,4163.94,9057.1,20.8181,1.18529,40.23223,1074.7902,177.5086,561.44,-128.0,5.46,141722.0
Ti0.97Mn0.03NiSn0.97Sb0.03,598,100.12,225.5866415,184.42,5.0,4.6919,3.98,5.413,18.12,2110.49,4163.94,9057.1,20.8181,1.18529,40.23223,1074.7902,177.5086,561.44,-141.0,5.4,139735.0
Ti0.97Mn0.03NiSn0.97Sb0.03,697,100.12,225.5866415,184.42,5.0,4.6919,3.98,5.413,18.12,2110.49,4163.94,9057.1,20.8181,1.18529,40.23223,1074.7902,177.5086,561.44,-147.0,5.4,138500.0
Ti0.97Mn0.03NiSn0.97Sb0.03,797,100.12,225.5866415,184.42,5.0,4.6919,3.98,5.413,18.12,2110.49,4163.94,9057.1,20.8181,1.18529,40.23223,1074.7902,177.5086,561.44,-146.0,5.48,137100.0
Ti0.97Mn0.03NiSn0.97Sb0.03,871,100.12,225.5866415,184.42,5.0,4.6919,3.98,5.413,18.12,2110.49,4163.94,9057.1,20.8181,1.18529,40.23223,1074.7902,177.5086,561.44,-143.0,5.54,139800.0
Ti0.98Mn0.02NiSn0.98Sb0.02,297,100.08,225.485561,184.28,5.0,4.6946,3.98,5.412,18.08,2108.66,4164.11,9073.55,20.7954,1.18586,40.13782,1078.9268,178.0724,560.96,-108.0,6.13,162252.0
Ti0.98Mn0.02NiSn0.98Sb0.02,398,100.08,225.485561,184.28,5.0,4.6946,3.98,5.412,18.08,2108.66,4164.11,9073.55,20.7954,1.18586,40.13782,1078.9268,178.0724,560.96,-121.0,5.8,159603.0
Ti0.98Mn0.02NiSn0.98Sb0.02,498,100.08,225.485561,184.28,5.0,4.6946,3.98,5.412,18.08,2108.66,4164.11,9073.55,20.7954,1.18586,40.13782,1078.9268,178.0724,560.96,-143.0,5.6,158900.0
Ti0.98Mn0.02NiSn0.98Sb0.02,598,100.08,225.485561,184.28,5.0,4.6946,3.98,5.412,18.08,2108.66,4164.11,9073.55,20.7954,1.18586,40.13782,1078.9268,178.0724,560.96,-152.0,5.58,160927.0
Ti0.98Mn0.02NiSn0.98Sb0.02,697,100.08,225.485561,184.28,5.0,4.6946,3.98,5.412,18.08,2108.66,4164.11,9073.55,20.7954,1.18586,40.13782,1078.9268,178.0724,560.96,-154.0,5.56,152318.0
Ti0.98Mn0.02NiSn0.98Sb0.02,797,100.08,225.485561,184.28,5.0,4.6946,3.98,5.412,18.08,2108.66,4164.11,9073.55,20.7954,1.18586,40.13782,1078.9268,178.0724,560.96,-149.0,5.64,150331.0
Ti0.98Mn0.02NiSn0.98Sb0.02,871,100.08,225.485561,184.28,5.0,4.6946,3.98,5.412,18.08,2108.66,4164.11,9073.55,20.7954,1.18586,40.13782,1078.9268,178.0724,560.96,-144.0,5.85,149670.0
Ti0.99Mn0.01NiSn0.99Sb0.01,297,100.04,225.3844805,184.14,5.0,4.6973,3.98,5.411,18.04,2106.83,4164.28,9090.0,20.7727,1.18643,40.04341,1083.0634,178.6362,560.48,-127.0,6.23,88742.0
Ti0.99Mn0.01NiSn0.99Sb0.01,398,100.04,225.3844805,184.14,5.0,4.6973,3.98,5.411,18.04,2106.83,4164.28,9090.0,20.7727,1.18643,40.04341,1083.0634,178.6362,560.48,-143.0,5.83,94400.0
Ti0.99Mn0.01NiSn0.99Sb0.01,498,100.04,225.3844805,184.14,5.0,4.6973,3.98,5.411,18.04,2106.83,4164.28,9090.0,20.7727,1.18643,40.04341,1083.0634,178.6362,560.48,-158.0,5.52,100000.0
Ti0.99Mn0.01NiSn0.99Sb0.01,598,100.04,225.3844805,184.14,5.0,4.6973,3.98,5.411,18.04,2106.83,4164.28,9090.0,20.7727,1.18643,40.04341,1083.0634,178.6362,560.48,-167.0,5.46,105298.0
Ti0.99Mn0.01NiSn0.99Sb0.01,697,100.04,225.3844805,184.14,5.0,4.6973,3.98,5.411,18.04,2106.83,4164.28,9090.0,20.7727,1.18643,40.04341,1083.0634,178.6362,560.48,-167.0,5.39,106650.0
Ti0.99Mn0.01NiSn0.99Sb0.01,797,100.04,225.3844805,184.14,5.0,4.6973,3.98,5.411,18.04,2106.83,4164.28,9090.0,20.7727,1.18643,40.04341,1083.0634,178.6362,560.48,-165.0,5.6,112583.0
Ti0.99Mn0.01NiSn0.99Sb0.01,871,100.04,225.3844805,184.14,5.0,4.6973,3.98,5.411,18.04,2106.83,4164.28,9090.0,20.7727,1.18643,40.04341,1083.0634,178.6362,560.48,-155.0,5.89,117881.0
Ti0.9Mn0.1NiSn0.9Sb0.1,297,100.4,226.294205,185.4,5.0,4.673,3.98,5.42,18.4,2123.3,4162.75,8941.95,20.977,1.1813,40.8931,1045.834,173.562,564.8,-75.0,6.86,347682.0
Ti0.9Mn0.1NiSn0.9Sb0.1,398,100.4,226.294205,185.4,5.0,4.673,3.98,5.42,18.4,2123.3,4162.75,8941.95,20.977,1.1813,40.8931,1045.834,173.562,564.8,-87.0,6.4,320530.0
Ti0.9Mn0.1NiSn0.9Sb0.1,498,100.4,226.294205,185.4,5.0,4.673,3.98,5.42,18.4,2123.3,4162.75,8941.95,20.977,1.1813,40.8931,1045.834,173.562,564.8,-101.0,6.09,292053.0
Ti0.9Mn0.1NiSn0.9Sb0.1,598,100.4,226.294205,185.4,5.0,4.673,3.98,5.42,18.4,2123.3,4162.75,8941.95,20.977,1.1813,40.8931,1045.834,173.562,564.8,-114.0,5.86,263600.0
Ti0.9Mn0.1NiSn0.9Sb0.1,697,100.4,226.294205,185.4,5.0,4.673,3.98,5.42,18.4,2123.3,4162.75,8941.95,20.977,1.1813,40.8931,1045.834,173.562,564.8,-126.0,5.65,240397.0
Ti0.9Mn0.1NiSn0.9Sb0.1,797,100.4,226.294205,185.4,5.0,4.673,3.98,5.42,18.4,2123.3,4162.75,8941.95,20.977,1.1813,40.8931,1045.834,173.562,564.8,-132.0,5.55,217881.0
Ti0.9Mn0.1NiSn0.9Sb0.1,871,100.4,226.294205,185.4,5.0,4.673,3.98,5.42,18.4,2123.3,4162.75,8941.95,20.977,1.1813,40.8931,1045.834,173.562,564.8,-132.0,5.55,205960.0
TiNiSn,297,100.0,225.2834,184.0,5.0,4.7,3.98,5.41,18.0,2105.0,4164.45,9106.45,20.75,1.187,39.949,1087.2,179.2,560.0,-165.0,4.7,32450.0
TiNiSn,398,100.0,225.2834,184.0,5.0,4.7,3.98,5.41,18.0,2105.0,4164.45,9106.45,20.75,1.187,39.949,1087.2,179.2,560.0,-175.0,4.69,48344.0
TiNiSn,498,100.0,225.2834,184.0,5.0,4.7,3.98,5.41,18.0,2105.0,4164.45,9106.45,20.75,1.187,39.949,1087.2,179.2,560.0,-179.0,4.8,64238.0
TiNiSn,598,100.0,225.2834,184.0,5.0,4.7,3.98,5.41,18.0,2105.0,4164.45,9106.45,20.75,1.187,39.949,1087.2,179.2,560.0,-177.0,5.09,79470.0
TiNiSn,697,100.0,225.2834,184.0,5.0,4.7,3.98,5.41,18.0,2105.0,4164.45,9106.45,20.75,1.187,39.949,1087.2,179.2,560.0,-172.0,5.26,91391.0
TiNiSn,797,100.0,225.2834,184.0,5.0,4.7,3.98,5.41,18.0,2105.0,4164.45,9106.45,20.75,1.187,39.949,1087.2,179.2,560.0,-155.0,5.68,103311.0
TiNiSn,871,100.0,225.2834,184.0,5.0,4.7,3.98,5.41,18.0,2105.0,4164.45,9106.45,20.75,1.187,39.949,1087.2,179.2,560.0,-139.0,6.32,120861.0
BaBiTe2.95Se0.05,322,294.1,726.67537,364.95,4.0,7.64,7.4805,9.2325,25.0,3816.6,3698.625,7519.91,31.8975,0.93,70.9802,403.7075,33.2285,690.1,-152.0,0.44,6210.0
BaBiTe2.95Se0.05,373,294.1,726.67537,364.95,4.0,7.64,7.4805,9.2325,25.0,3816.6,3698.625,7519.91,31.8975,0.93,70.9802,403.7075,33.2285,690.1,-166.0,0.43,7322.0
BaBiTe2.95Se0.05,474,294.1,726.67537,364.95,4.0,7.64,7.4805,9.2325,25.0,3816.6,3698.625,7519.91,31.8975,0.93,70.9802,403.7075,33.2285,690.1,-185.0,0.41,7830.0
BaBiTe2.95Se0.05,525,294.1,726.67537,364.95,4.0,7.64,7.4805,9.2325,25.0,3816.6,3698.625,7519.91,31.8975,0.93,70.9802,403.7075,33.2285,690.1,-192.0,0.41,8000.0
BaBiTe2.95Se0.05,575,294.1,726.67537,364.95,4.0,7.64,7.4805,9.2325,25.0,3816.6,3698.625,7519.91,31.8975,0.93,70.9802,403.7075,33.2285,690.1,-197.0,0.41,7510.0
BaBiTe2.95Se0.05,597,294.1,726.67537,364.95,4.0,7.64,7.4805,9.2325,25.0,3816.6,3698.625,7519.91,31.8975,0.93,70.9802,403.7075,33.2285,690.1,-197.0,0.41,7430.0
BaBiTe2.9Se0.1,322,293.2,724.24337,364.9,4.0,7.63,7.471,9.255,25.0,3820.2,3687.0,7504.67,31.825,0.936,70.4404,402.965,33.137,683.2,-155.0,0.41,4240.0
BaBiTe2.9Se0.1,373,293.2,724.24337,364.9,4.0,7.63,7.471,9.255,25.0,3820.2,3687.0,7504.67,31.825,0.936,70.4404,402.965,33.137,683.2,-171.0,0.41,4499.0
BaBiTe2.9Se0.1,474,293.2,724.24337,364.9,4.0,7.63,7.471,9.255,25.0,3820.2,3687.0,7504.67,31.825,0.936,70.4404,402.965,33.137,683.2,-191.0,0.4,4245.0
BaBiTe2.9Se0.1,525,293.2,724.24337,364.9,4.0,7.63,7.471,9.255,25.0,3820.2,3687.0,7504.67,31.825,0.936,70.4404,402.965,33.137,683.2,-199.0,0.39,4050.0
BaBiTe2.9Se0.1,575,293.2,724.24337,364.9,4.0,7.63,7.471,9.255,25.0,3820.2,3687.0,7504.67,31.825,0.936,70.4404,402.965,33.137,683.2,-204.0,0.39,3890.0
BaBiTe2.9Se0.1,597,293.2,724.24337,364.9,4.0,7.63,7.471,9.255,25.0,3820.2,3687.0,7504.67,31.825,0.936,70.4404,402.965,33.137,683.2,-204.0,0.4,3840.0
BaBiTe3,323,295.0,729.10737,365.0,4.0,7.65,7.49,9.21,25.0,3813.0,3710.25,7535.15,31.97,0.924,71.52,404.45,33.32,697.0,-140.0,0.46,9749.0
BaBiTe3,372,295.0,729.10737,365.0,4.0,7.65,7.49,9.21,25.0,3813.0,3710.25,7535.15,31.97,0.924,71.52,404.45,33.32,697.0,-152.0,0.45,10350.0
BaBiTe3,474,295.0,729.10737,365.0,4.0,7.65,7.49,9.21,25.0,3813.0,3710.25,7535.15,31.97,0.924,71.52,404.45,33.32,697.0,-170.0,0.43,9563.0
BaBiTe3,524,295.0,729.10737,365.0,4.0,7.65,7.49,9.21,25.0,3813.0,3710.25,7535.15,31.97,0.924,71.52,404.45,33.32,697.0,-179.0,0.43,9067.0
BaBiTe3,574,295.0,729.10737,365.0,4.0,7.65,7.49,9.21,25.0,3813.0,3710.25,7535.15,31.97,0.924,71.52,404.45,33.32,697.0,-183.0,0.43,8685.0
BaBiTe3,598,295.0,729.10737,365.0,4.0,7.65,7.49,9.21,25.0,3813.0,3710.25,7535.15,31.97,0.924,71.52,404.45,33.32,697.0,-184.0,0.43,8515.0
CoAsSb,350,111.0,255.61479,227.0,4.0,3.99,3.83,6.11,19.0,2541.0,3762.45,6256.45,21.32,0.96,63.76,488.4,174.3,526.0,-118.0,2.82,17720.0
CoAsSb,400,111.0,255.61479,227.0,4.0,3.99,3.83,6.11,19.0,2541.0,3762.45,6256.45,21.32,0.96,63.76,488.4,174.3,526.0,-129.0,2.82,22690.0
CoAsSb,450,111.0,255.61479,227.0,4.0,3.99,3.83,6.11,19.0,2541.0,3762.45,6256.45,21.32,0.96,63.76,488.4,174.3,526.0,-132.0,2.89,28361.0
CoAsSb,500,111.0,255.61479,227.0,4.0,3.99,3.83,6.11,19.0,2541.0,3762.45,6256.45,21.32,0.96,63.76,488.4,174.3,526.0,-131.0,3.03,34704.0
CoAsSb,600,111.0,255.61479,227.0,4.0,3.99,3.83,6.11,19.0,2541.0,3762.45,6256.45,21.32,0.96,63.76,488.4,174.3,526.0,-119.0,3.47,49815.0
CoAsSb,700,111.0,255.61479,227.0,4.0,3.99,3.83,6.11,19.0,2541.0,3762.45,6256.45,21.32,0.96,63.76,488.4,174.3,526.0,-104.0,4.0,68520.0
CoAsSb,800,111.0,255.61479,227.0,4.0,3.99,3.83,6.11,19.0,2541.0,3762.45,6256.45,21.32,0.96,63.76,488.4,174.3,526.0,-91.0,4.6,89700.0
CoAsSb,900,111.0,255.61479,227.0,4.0,3.99,3.83,6.11,19.0,2541.0,3762.45,6256.45,21.32,0.96,63.76,488.4,174.3,526.0,-82.0,5.32,112033.0
YbCd1.1Zn0.9Sb2,350,251.8,599.0631,348.1,6.8,7.929,7.127,8.544,37.0,4041.2,4177.38,8118.65,36.282,1.174,60.801,496.477,294.38,945.0,86.0,1.71,135370.0
YbCd1.1Zn0.9Sb2,450,251.8,599.0631,348.1,6.8,7.929,7.127,8.544,37.0,4041.2,4177.38,8118.65,36.282,1.174,60.801,496.477,294.38,945.0,102.0,1.52,108700.0
YbCd1.1Zn0.9Sb2,550,251.8,599.0631,348.1,6.8,7.929,7.127,8.544,37.0,4041.2,4177.38,8118.65,36.282,1.174,60.801,496.477,294.38,945.0,125.0,1.4,86111.0
YbCd1.1Zn0.9Sb2,650,251.8,599.0631,348.1,6.8,7.929,7.127,8.544,37.0,4041.2,4177.38,8118.65,36.282,1.174,60.801,496.477,294.38,945.0,135.0,1.33,79800.0
YbCd1.2Zn0.8Sb2,350,253.6,603.7652,348.2,6.6,7.948,7.144,8.548,37.0,4037.4,4167.51,8104.55,36.434,1.158,60.688,494.904,292.46,945.0,89.0,1.67,125000.0
YbCd1.2Zn0.8Sb2,450,253.6,603.7652,348.2,6.6,7.948,7.144,8.548,37.0,4037.4,4167.51,8104.55,36.434,1.158,60.688,494.904,292.46,945.0,110.0,1.46,99700.0
YbCd1.2Zn0.8Sb2,550,253.6,603.7652,348.2,6.6,7.948,7.144,8.548,37.0,4037.4,4167.51,8104.55,36.434,1.158,60.688,494.904,292.46,945.0,135.0,1.35,80311.0
YbCd1.2Zn0.8Sb2,650,253.6,603.7652,348.2,6.6,7.948,7.144,8.548,37.0,4037.4,4167.51,8104.55,36.434,1.158,60.688,494.904,292.46,945.0,141.0,1.25,72900.0
YbCd1.3Zn0.7Sb2,350,255.4,608.4673,348.3,6.4,7.967,7.161,8.552,37.0,4033.6,4157.64,8090.45,36.586,1.142,60.575,493.331,290.54,945.0,110.0,1.56,98726.0
YbCd1.3Zn0.7Sb2,450,255.4,608.4673,348.3,6.4,7.967,7.161,8.552,37.0,4033.6,4157.64,8090.45,36.586,1.142,60.575,493.331,290.54,945.0,136.0,1.4,79253.0
YbCd1.3Zn0.7Sb2,550,255.4,608.4673,348.3,6.4,7.967,7.161,8.552,37.0,4033.6,4157.64,8090.45,36.586,1.142,60.575,493.331,290.54,945.0,160.0,1.24,64200.0
YbCd1.3Zn0.7Sb2,650,255.4,608.4673,348.3,6.4,7.967,7.161,8.552,37.0,4033.6,4157.64,8090.45,36.586,1.142,60.575,493.331,290.54,945.0,165.0,1.17,61650.0
YbCd1.4Zn0.6Sb2,350,257.2,613.1694,348.4,6.2,7.986,7.178,8.556,37.0,4029.8,4147.77,8076.35,36.738,1.126,60.462,491.758,288.62,945.0,125.0,1.67,75926.0
YbCd1.4Zn0.6Sb2,450,257.2,613.1694,348.4,6.2,7.986,7.178,8.556,37.0,4029.8,4147.77,8076.35,36.738,1.126,60.462,491.758,288.62,945.0,157.0,1.46,63012.0
YbCd1.4Zn0.6Sb2,550,257.2,613.1694,348.4,6.2,7.986,7.178,8.556,37.0,4029.8,4147.77,8076.35,36.738,1.126,60.462,491.758,288.62,945.0,179.0,1.31,52926.0
YbCd1.4Zn0.6Sb2,650,257.2,613.1694,348.4,6.2,7.986,7.178,8.556,37.0,4029.8,4147.77,8076.35,36.738,1.126,60.462,491.758,288.62,945.0,178.0,1.24,50000.0
YbCd1.5Zn0.5Sb2,350,259.0,617.8715,348.5,6.0,8.005,7.195,8.56,37.0,4026.0,4137.9,8062.25,36.89,1.11,60.349,490.185,286.7,945.0,121.0,1.61,91450.0
YbCd1.5Zn0.5Sb2,450,259.0,617.8715,348.5,6.0,8.005,7.195,8.56,37.0,4026.0,4137.9,8062.25,36.89,1.11,60.349,490.185,286.7,945.0,149.0,1.42,73113.0
YbCd1.5Zn0.5Sb2,550,259.0,617.8715,348.5,6.0,8.005,7.195,8.56,37.0,4026.0,4137.9,8062.25,36.89,1.11,60.349,490.185,286.7,945.0,171.0,1.25,60900.0
YbCd1.5Zn0.5Sb2,650,259.0,617.8715,348.5,6.0,8.005,7.195,8.56,37.0,4026.0,4137.9,8062.25,36.89,1.11,60.349,490.185,286.7,945.0,175.0,1.14,57600.0
YbCd1.6Zn0.4Sb2,350,260.8,622.5736,348.6,5.8,8.024,7.212,8.564,37.0,4022.2,4128.03,8048.15,37.042,1.094,60.236,488.612,284.78,945.0,122.0,1.68,84470.0
YbCd1.6Zn0.4Sb2,450,260.8,622.5736,348.6,5.8,8.024,7.212,8.564,37.0,4022.2,4128.03,8048.15,37.042,1.094,60.236,488.612,284.78,945.0,155.0,1.48,67582.0
YbCd1.6Zn0.4Sb2,550,260.8,622.5736,348.6,5.8,8.024,7.212,8.564,37.0,4022.2,4128.03,8048.15,37.042,1.094,60.236,488.612,284.78,945.0,176.0,1.31,57600.0
YbCd1.6Zn0.4Sb2,650,260.8,622.5736,348.6,5.8,8.024,7.212,8.564,37.0,4022.2,4128.03,8048.15,37.042,1.094,60.236,488.612,284.78,945.0,177.0,1.2,54233.0
YbCd1.7Zn0.3Sb2,350,262.6,627.2757,348.7,5.6,8.043,7.229,8.568,37.0,4018.4,4118.16,8034.05,37.194,1.078,60.123,487.039,282.86,945.0,129.0,1.76,71800.0
YbCd1.7Zn0.3Sb2,450,262.6,627.2757,348.7,5.6,8.043,7.229,8.568,37.0,4018.4,4118.16,8034.05,37.194,1.078,60.123,487.039,282.86,945.0,160.0,1.54,60200.0
YbCd1.7Zn0.3Sb2,550,262.6,627.2757,348.7,5.6,8.043,7.229,8.568,37.0,4018.4,4118.16,8034.05,37.194,1.078,60.123,487.039,282.86,945.0,180.0,1.38,50995.0
YbCd1.7Zn0.3Sb2,650,262.6,627.2757,348.7,5.6,8.043,7.229,8.568,37.0,4018.4,4118.16,8034.05,37.194,1.078,60.123,487.039,282.86,945.0,179.0,1.29,49043.0
YbCd1.8Zn0.2Sb2,350,264.4,631.9778,348.8,5.4,8.062,7.246,8.572,37.0,4014.6,4108.29,8019.95,37.346,1.062,60.01,485.466,280.94,945.0,134.0,1.84,64873.0
YbCd1.8Zn0.2Sb3,450,315.4,753.7378,433.8,6.4,9.392,8.626,10.622,42.0,4848.6,5012.44,10243.1,44.036,1.272,79.88,562.606,305.24,1111.0,165.0,1.58,54813.0
YbCd1.8Zn0.2Sb4,550,366.4,875.4978,518.8,7.4,10.722,10.006,12.672,47.0,5682.6,5916.59,12466.25,50.726,1.482,99.75,639.746,329.54,1277.0,182.0,1.37,45691.0
YbCd1.8Zn0.2Sb5,650,417.4,997.2578,603.8,8.4,12.052,11.386,14.722,52.0,6516.6,6820.74,14689.4,57.416,1.692,119.62,716.886,353.84,1443.0,182.0,1.28,43067.0
YbCd1.9Zn0.1Sb2,350,266.2,636.6799,348.9,5.2,8.081,7.263,8.576,37.0,4010.8,4098.42,8005.85,37.498,1.046,59.897,483.893,279.02,945.0,137.0,1.96,61377.0
YbCd1.9Zn0.1Sb2,450,266.2,636.6799,348.9,5.2,8.081,7.263,8.576,37.0,4010.8,4098.42,8005.85,37.498,1.046,59.897,483.893,279.02,945.0,167.0,1.65,51250.0
YbCd1.9Zn0.1Sb2,550,266.2,636.6799,348.9,5.2,8.081,7.263,8.576,37.0,4010.8,4098.42,8005.85,37.498,1.046,59.897,483.893,279.02,945.0,185.0,1.44,43866.0
YbCd1.9Zn0.1Sb2,650,266.2,636.6799,348.9,5.2,8.081,7.263,8.576,37.0,4010.8,4098.42,8005.85,37.498,1.046,59.897,483.893,279.02,945.0,182.0,1.31,41600.0
YbCd2Sb2,350,268.0,641.382,349.0,5.0,8.1,7.28,8.58,37.0,4007.0,4088.55,7991.75,37.65,1.03,59.784,482.32,277.1,945.0,101.0,1.62,111511.0
YbCd2Sb2,450,268.0,641.382,349.0,5.0,8.1,7.28,8.58,37.0,4007.0,4088.55,7991.75,37.65,1.03,59.784,482.32,277.1,945.0,126.0,1.45,89080.0
YbCd2Sb2,550,268.0,641.382,349.0,5.0,8.1,7.28,8.58,37.0,4007.0,4088.55,7991.75,37.65,1.03,59.784,482.32,277.1,945.0,149.0,1.3,72770.0
YbCd2Sb2,650,268.0,641.382,349.0,5.0,8.1,7.28,8.58,37.0,4007.0,4088.55,7991.75,37.65,1.03,59.784,482.32,277.1,945.0,155.0,1.23,66800.0
Ge12Sb2Te15,373,1266.0,3028.84,2468.0,29.0,36.11,37.65,59.72,148.0,23847.0,27294.65,60628.35,170.82,7.26,745.37,4913.33,802.65,5312.0,176.0,1.49,35960.0
Ge12Sb2Te15,473,1266.0,3028.84,2468.0,29.0,36.11,37.65,59.72,148.0,23847.0,27294.65,60628.35,170.82,7.26,745.37,4913.33,802.65,5312.0,216.0,1.5,30337.0
Ge12Sb2Te15,523,1266.0,3028.84,2468.0,29.0,36.11,37.65,59.72,148.0,23847.0,27294.65,60628.35,170.82,7.26,745.37,4913.33,802.65,5312.0,233.0,1.49,30300.0
Ge12Sb2Te15,573,1266.0,3028.84,2468.0,29.0,36.11,37.65,59.72,148.0,23847.0,27294.65,60628.35,170.82,7.26,745.37,4913.33,802.65,5312.0,236.0,1.5,42150.0
Ge12Sb2Te15,623,1266.0,3028.84,2468.0,29.0,36.11,37.65,59.72,148.0,23847.0,27294.65,60628.35,170.82,7.26,745.37,4913.33,802.65,5312.0,238.0,1.53,51700.0
Ge12Sb2Te15,723,1266.0,3028.84,2468.0,29.0,36.11,37.65,59.72,148.0,23847.0,27294.65,60628.35,170.82,7.26,745.37,4913.33,802.65,5312.0,257.0,1.48,42700.0
Ge4Sb2Te7,373,594.0,1427.16,1116.0,13.0,16.27,17.09,26.84,68.0,10799.0,11749.05,25699.55,78.34,3.1,309.93,1845.73,304.65,2296.0,51.0,2.09,200000.0
Ge4Sb2Te7,473,594.0,1427.16,1116.0,13.0,16.27,17.09,26.84,68.0,10799.0,11749.05,25699.55,78.34,3.1,309.93,1845.73,304.65,2296.0,72.0,1.94,138764.0
Ge4Sb2Te7,523,594.0,1427.16,1116.0,13.0,16.27,17.09,26.84,68.0,10799.0,11749.05,25699.55,78.34,3.1,309.93,1845.73,304.65,2296.0,83.0,1.89,117780.0
Ge4Sb2Te7,573,594.0,1427.16,1116.0,13.0,16.27,17.09,26.84,68.0,10799.0,11749.05,25699.55,78.34,3.1,309.93,1845.73,304.65,2296.0,95.0,1.82,101110.0
Ge4Sb2Te7,623,594.0,1427.16,1116.0,13.0,16.27,17.09,26.84,68.0,10799.0,11749.05,25699.55,78.34,3.1,309.93,1845.73,304.65,2296.0,107.0,1.79,88335.0
Ge4Sb2Te7,673,594.0,1427.16,1116.0,13.0,16.27,17.09,26.84,68.0,10799.0,11749.05,25699.55,78.34,3.1,309.93,1845.73,304.65,2296.0,121.0,1.76,78090.0
Ge4Sb2Te7,723,594.0,1427.16,1116.0,13.0,16.27,17.09,26.84,68.0,10799.0,11749.05,25699.55,78.34,3.1,309.93,1845.73,304.65,2296.0,132.0,1.77,72480.0
Li2Ge11Sb2Te15,373,1240.0,2970.112,2391.0,28.0,38.2,39.11,59.67,146.0,24125.0,26981.4,60755.5,166.586,14.14,714.43,4874.27,912.15,5545.0,100.0,1.85,179400.0
Li2Ge11Sb2Te15,473,1240.0,2970.112,2391.0,28.0,38.2,39.11,59.67,146.0,24125.0,26981.4,60755.5,166.586,14.14,714.43,4874.27,912.15,5545.0,144.0,1.9,140000.0
Li2Ge11Sb2Te15,523,1240.0,2970.112,2391.0,28.0,38.2,39.11,59.67,146.0,24125.0,26981.4,60755.5,166.586,14.14,714.43,4874.27,912.15,5545.0,157.0,1.88,128400.0
Li2Ge11Sb2Te15,573,1240.0,2970.112,2391.0,28.0,38.2,39.11,59.67,146.0,24125.0,26981.4,60755.5,166.586,14.14,714.43,4874.27,912.15,5545.0,170.0,1.85,115000.0
Li2Ge11Sb2Te15,623,1240.0,2970.112,2391.0,28.0,38.2,39.11,59.67,146.0,24125.0,26981.4,60755.5,166.586,14.14,714.43,4874.27,912.15,5545.0,181.0,1.74,103889.0
Li2Ge11Sb2Te15,723,1240.0,2970.112,2391.0,28.0,38.2,39.11,59.67,146.0,24125.0,26981.4,60755.5,166.586,14.14,714.43,4874.27,912.15,5545.0,198.0,1.7,86517.0
Li2Ge3Sb2Te7,373,568.0,1368.432,1039.0,12.0,18.36,18.55,26.79,66.0,11077.0,11435.8,25826.7,74.106,9.98,278.99,1806.67,414.15,2529.0,270.0,0.8,16670.0
Li2Ge3Sb2Te7,473,568.0,1368.432,1039.0,12.0,18.36,18.55,26.79,66.0,11077.0,11435.8,25826.7,74.106,9.98,278.99,1806.67,414.15,2529.0,240.0,0.78,27230.0
Li2Ge3Sb2Te7,523,568.0,1368.432,1039.0,12.0,18.36,18.55,26.79,66.0,11077.0,11435.8,25826.7,74.106,9.98,278.99,1806.67,414.15,2529.0,247.0,0.78,26650.0
Li2Ge3Sb2Te7,573,568.0,1368.432,1039.0,12.0,18.36,18.55,26.79,66.0,11077.0,11435.8,25826.7,74.106,9.98,278.99,1806.67,414.15,2529.0,247.0,0.78,26944.0
Li2Ge3Sb2Te7,623,568.0,1368.432,1039.0,12.0,18.36,18.55,26.79,66.0,11077.0,11435.8,25826.7,74.106,9.98,278.99,1806.67,414.15,2529.0,249.0,0.78,26940.0
Li2Ge3Sb2Te7,673,568.0,1368.432,1039.0,12.0,18.36,18.55,26.79,66.0,11077.0,11435.8,25826.7,74.106,9.98,278.99,1806.67,414.15,2529.0,251.0,0.79,26111.0
Li2Ge3Sb2Te7,723,568.0,1368.432,1039.0,12.0,18.36,18.55,26.79,66.0,11077.0,11435.8,25826.7,74.106,9.98,278.99,1806.67,414.15,2529.0,253.0,0.81,25556.0
LiGe11.5Sb2Te15,373,1253.0,2999.476,2429.5,28.5,37.155,38.38,59.695,147.0,23986.0,27138.025,60691.925,168.703,10.7,729.9,4893.8,857.4,5428.5,205.0,1.35,41580.0
LiGe11.5Sb2Te15,473,1253.0,2999.476,2429.5,28.5,37.155,38.38,59.695,147.0,23986.0,27138.025,60691.925,168.703,10.7,729.9,4893.8,857.4,5428.5,243.0,1.33,39890.0
LiGe11.5Sb2Te15,523,1253.0,2999.476,2429.5,28.5,37.155,38.38,59.695,147.0,23986.0,27138.025,60691.925,168.703,10.7,729.9,4893.8,857.4,5428.5,243.0,1.38,46630.0
LiGe11.5Sb2Te15,573,1253.0,2999.476,2429.5,28.5,37.155,38.38,59.695,147.0,23986.0,27138.025,60691.925,168.703,10.7,729.9,4893.8,857.4,5428.5,250.0,1.37,46070.0
LiGe11.5Sb2Te15,623,1253.0,2999.476,2429.5,28.5,37.155,38.38,59.695,147.0,23986.0,27138.025,60691.925,168.703,10.7,729.9,4893.8,857.4,5428.5,257.0,1.34,41600.0
LiGe11.5Sb2Te15,723,1253.0,2999.476,2429.5,28.5,37.155,38.38,59.695,147.0,23986.0,27138.025,60691.925,168.703,10.7,729.9,4893.8,857.4,5428.5,266.0,1.34,37640.0
LiGe3.5Sb2Te7,373,581.0,1397.796,1077.5,12.5,17.315,17.82,26.815,67.0,10938.0,11592.425,25763.125,76.223,6.54,294.46,1826.2,359.4,2412.5,202.0,0.93,28890.0
LiGe3.5Sb2Te7,473,581.0,1397.796,1077.5,12.5,17.315,17.82,26.815,67.0,10938.0,11592.425,25763.125,76.223,6.54,294.46,1826.2,359.4,2412.5,233.0,0.94,29000.0
LiGe3.5Sb2Te7,523,581.0,1397.796,1077.5,12.5,17.315,17.82,26.815,67.0,10938.0,11592.425,25763.125,76.223,6.54,294.46,1826.2,359.4,2412.5,241.0,0.95,34400.0
LiGe3.5Sb2Te7,573,581.0,1397.796,1077.5,12.5,17.315,17.82,26.815,67.0,10938.0,11592.425,25763.125,76.223,6.54,294.46,1826.2,359.4,2412.5,252.0,0.95,35550.0
LiGe3.5Sb2Te7,623,581.0,1397.796,1077.5,12.5,17.315,17.82,26.815,67.0,10938.0,11592.425,25763.125,76.223,6.54,294.46,1826.2,359.4,2412.5,261.0,0.92,33300.0
LiGe3.5Sb2Te7,673,581.0,1397.796,1077.5,12.5,17.315,17.82,26.815,67.0,10938.0,11592.425,25763.125,76.223,6.54,294.46,1826.2,359.4,2412.5,270.0,0.89,32200.0
LiGe3.5Sb2Te7,723,581.0,1397.796,1077.5,12.5,17.315,17.82,26.815,67.0,10938.0,11592.425,25763.125,76.223,6.54,294.46,1826.2,359.4,2412.5,275.0,0.9,31111.0
Nd2.78Te4,373,374.8,911.3872,412.82,12.34,10.6468,10.5152,11.5692,32.34,4957.74,6474.437,14504.217,44.42,1.3282,89.8092,969.14,55.27,1147.32,-58.0,1.39,94460.0
Nd2.78Te4,573,374.8,911.3872,412.82,12.34,10.6468,10.5152,11.5692,32.34,4957.74,6474.437,14504.217,44.42,1.3282,89.8092,969.14,55.27,1147.32,-106.0,1.23,61350.0
Nd2.78Te4,773,374.8,911.3872,412.82,12.34,10.6468,10.5152,11.5692,32.34,4957.74,6474.437,14504.217,44.42,1.3282,89.8092,969.14,55.27,1147.32,-147.0,1.13,40750.0
Nd2.78Te4,973,374.8,911.3872,412.82,12.34,10.6468,10.5152,11.5692,32.34,4957.74,6474.437,14504.217,44.42,1.3282,89.8092,969.14,55.27,1147.32,-190.0,0.95,28900.0
Nd2.78Te4,1073,374.8,911.3872,412.82,12.34,10.6468,10.5152,11.5692,32.34,4957.74,6474.437,14504.217,44.42,1.3282,89.8092,969.14,55.27,1147.32,-205.0,0.88,23930.0
Nd2.78Te4,1173,374.8,911.3872,412.82,12.34,10.6468,10.5152,11.5692,32.34,4957.74,6474.437,14504.217,44.42,1.3282,89.8092,969.14,55.27,1147.32,-214.0,0.88,20823.0
Nd2.84Te4,373,378.4,920.0416,413.96,12.52,10.7704,10.6256,11.6376,32.52,4989.72,6551.786,14708.226,44.84,1.3396,90.2376,985.52,56.26,1158.96,-42.0,1.93,128600.0
Nd2.84Te4,573,378.4,920.0416,413.96,12.52,10.7704,10.6256,11.6376,32.52,4989.72,6551.786,14708.226,44.84,1.3396,90.2376,985.52,56.26,1158.96,-74.0,1.84,92600.0
Nd2.84Te4,773,378.4,920.0416,413.96,12.52,10.7704,10.6256,11.6376,32.52,4989.72,6551.786,14708.226,44.84,1.3396,90.2376,985.52,56.26,1158.96,-106.0,1.72,65060.0
Nd2.84Te4,973,378.4,920.0416,413.96,12.52,10.7704,10.6256,11.6376,32.52,4989.72,6551.786,14708.226,44.84,1.3396,90.2376,985.52,56.26,1158.96,-135.0,1.49,47400.0
Nd2.84Te4,1073,378.4,920.0416,413.96,12.52,10.7704,10.6256,11.6376,32.52,4989.72,6551.786,14708.226,44.84,1.3396,90.2376,985.52,56.26,1158.96,-149.0,1.4,41162.0
Nd2.84Te4,1173,378.4,920.0416,413.96,12.52,10.7704,10.6256,11.6376,32.52,4989.72,6551.786,14708.226,44.84,1.3396,90.2376,985.52,56.26,1158.96,-163.0,1.42,35950.0
Nd2.86Te4,373,379.6,922.9264,414.34,12.58,10.8116,10.6624,11.6604,32.58,5000.38,6577.569,14776.229,44.98,1.3434,90.3804,990.98,56.59,1162.84,-42.0,2.07,151400.0
Nd2.86Te4,573,379.6,922.9264,414.34,12.58,10.8116,10.6624,11.6604,32.58,5000.38,6577.569,14776.229,44.98,1.3434,90.3804,990.98,56.59,1162.84,-69.0,2.0,114085.0
Nd2.86Te4,773,379.6,922.9264,414.34,12.58,10.8116,10.6624,11.6604,32.58,5000.38,6577.569,14776.229,44.98,1.3434,90.3804,990.98,56.59,1162.84,-97.0,1.9,86170.0
Nd2.86Te4,973,379.6,922.9264,414.34,12.58,10.8116,10.6624,11.6604,32.58,5000.38,6577.569,14776.229,44.98,1.3434,90.3804,990.98,56.59,1162.84,-122.0,1.68,68000.0
Nd2.86Te4,1073,379.6,922.9264,414.34,12.58,10.8116,10.6624,11.6604,32.58,5000.38,6577.569,14776.229,44.98,1.3434,90.3804,990.98,56.59,1162.84,-134.0,1.59,61300.0
Nd2.86Te4,1173,379.6,922.9264,414.34,12.58,10.8116,10.6624,11.6604,32.58,5000.38,6577.569,14776.229,44.98,1.3434,90.3804,990.98,56.59,1162.84,-145.0,1.6,54180.0
Nd2.92Te4,373,383.2,931.5808,415.48,12.76,10.9352,10.7728,11.7288,32.76,5032.36,6654.918,14980.238,45.4,1.3548,90.8088,1007.36,57.58,1174.48,-31.0,2.7,213158.0
Nd2.92Te4,573,383.2,931.5808,415.48,12.76,10.9352,10.7728,11.7288,32.76,5032.36,6654.918,14980.238,45.4,1.3548,90.8088,1007.36,57.58,1174.48,-49.0,2.74,163640.0
Nd2.92Te4,773,383.2,931.5808,415.48,12.76,10.9352,10.7728,11.7288,32.76,5032.36,6654.918,14980.238,45.4,1.3548,90.8088,1007.36,57.58,1174.48,-68.0,2.77,129600.0
Nd2.92Te4,973,383.2,931.5808,415.48,12.76,10.9352,10.7728,11.7288,32.76,5032.36,6654.918,14980.238,45.4,1.3548,90.8088,1007.36,57.58,1174.48,-87.0,2.5,104516.0
Nd2.92Te4,1073,383.2,931.5808,415.48,12.76,10.9352,10.7728,11.7288,32.76,5032.36,6654.918,14980.238,45.4,1.3548,90.8088,1007.36,57.58,1174.48,-97.0,2.41,93143.0
Nd2.92Te4,1173,383.2,931.5808,415.48,12.76,10.9352,10.7728,11.7288,32.76,5032.36,6654.918,14980.238,45.4,1.3548,90.8088,1007.36,57.58,1174.48,-105.0,2.4,81910.0
Nd2.9Te4,373,382.0,928.696,415.1,12.7,10.894,10.736,11.706,32.7,5021.7,6629.135,14912.235,45.26,1.351,90.666,1001.9,57.25,1170.6,-36.0,2.45,180000.0
Nd2.9Te4,573,382.0,928.696,415.1,12.7,10.894,10.736,11.706,32.7,5021.7,6629.135,14912.235,45.26,1.351,90.666,1001.9,57.25,1170.6,-57.0,2.47,138400.0
Nd2.9Te4,773,382.0,928.696,415.1,12.7,10.894,10.736,11.706,32.7,5021.7,6629.135,14912.235,45.26,1.351,90.666,1001.9,57.25,1170.6,-77.0,2.43,108000.0
Nd2.9Te4,973,382.0,928.696,415.1,12.7,10.894,10.736,11.706,32.7,5021.7,6629.135,14912.235,45.26,1.351,90.666,1001.9,57.25,1170.6,-99.0,2.18,87097.0
Nd2.9Te4,1073,382.0,928.696,415.1,12.7,10.894,10.736,11.706,32.7,5021.7,6629.135,14912.235,45.26,1.351,90.666,1001.9,57.25,1170.6,-109.0,2.09,77500.0
