Repository: Atharva573/Predicting-Thermoelectric-Properties-using-Machine-Learning

# Predicting-Thermoelectric-Properties-using-Machine-Learning
A ML project to predict key thermoelectric properties—Lattice Thermal Conductivity, Seebeck Coefficient, and Electrical Conductivity—using simple elemental descriptors. The model is trained on a broad dataset of ~5200 data points, leveraging techniques like XGBoost and Random Forest, achieving high accuracy in thermal conductivity predictions.

# ML-Based Prediction of Thermoelectric Properties

This repository hosts the code and data used for building machine learning models to predict critical thermoelectric properties—**Lattice Thermal Conductivity**, **Seebeck Coefficient**, and **Electrical Conductivity**—based on simple elem

File: data/Datset.csv (part 11 of 22)
formula,temperature(K),sum_Atomic_Number,sum_Atomic_Weight,sum_Mendeleev_Number,sum_l_quantum_number,sum_Atomic_Radius,sum_Covalent_Radius,sum_Pauling_Electronegativity,sum_number_of_valence_electrons,sum_1st_ionization_potential_(kJ/mol),sum_Melting_point_(K),sum_Boiling_Point_(K),sum_Density_(g/mL),sum_specific_heat_(J/g_K)_,sum_heat_of_fusion_(kJ/mol)_,sum_heat_of_vaporization_(kJ/mol)_,sum_thermal_conductivity_(W/(m_K))_,sum_SpaceGroupNumber,seebeck_coefficient,Thermal_conductivity,electrical_conductivity(S/m)
Nd2.9Te4,1173,382.0,928.696,415.1,12.7,10.894,10.736,11.706,32.7,5021.7,6629.135,14912.235,45.26,1.351,90.666,1001.9,57.25,1170.6,-118.0,2.06,69230.0
Nd3Te4,373,388.0,943.12,417.0,13.0,11.1,10.92,11.82,33.0,5075.0,6758.05,15252.25,45.96,1.37,91.38,1029.2,58.9,1190.0,-29.0,3.19,324000.0
Nd3Te4,573,388.0,943.12,417.0,13.0,11.1,10.92,11.82,33.0,5075.0,6758.05,15252.25,45.96,1.37,91.38,1029.2,58.9,1190.0,-43.0,3.28,245500.0
Nd3Te4,773,388.0,943.12,417.0,13.0,11.1,10.92,11.82,33.0,5075.0,6758.05,15252.25,45.96,1.37,91.38,1029.2,58.9,1190.0,-57.0,3.37,190000.0
Nd3Te4,973,388.0,943.12,417.0,13.0,11.1,10.92,11.82,33.0,5075.0,6758.05,15252.25,45.96,1.37,91.38,1029.2,58.9,1190.0,-71.0,3.11,157282.0
Nd3Te4,1073,388.0,943.12,417.0,13.0,11.1,10.92,11.82,33.0,5075.0,6758.05,15252.25,45.96,1.37,91.38,1029.2,58.9,1190.0,-78.0,3.02,144600.0
Nd3Te4,1173,388.0,943.12,417.0,13.0,11.1,10.92,11.82,33.0,5075.0,6758.05,15252.25,45.96,1.37,91.38,1029.2,58.9,1190.0,-85.0,3.12,132787.0
Ca1.14Yb3.86Al1.68In0.32Sb6,330,636.52,1526.254066,815.16,19.58,21.2424,18.7284,20.9604,49.86,9153.78,12613.662,26369.43,75.6864,4.1428,177.69456,1702.148,932.786,2543.48,157.0,1.13,9024.0
Ca1.14Yb3.86Al1.68In0.32Sb6,428,636.52,1526.254066,815.16,19.58,21.2424,18.7284,20.9604,49.86,9153.78,12613.662,26369.43,75.6864,4.1428,177.69456,1702.148,932.786,2543.48,175.0,0.94,7006.0
Ca1.14Yb3.86Al1.68In0.32Sb6,528,636.52,1526.254066,815.16,19.58,21.2424,18.7284,20.9604,49.86,9153.78,12613.662,26369.43,75.6864,4.1428,177.69456,1702.148,932.786,2543.48,187.0,0.91,5610.0
Ca1.14Yb3.86Al1.68In0.32Sb6,579,636.52,1526.254066,815.16,19.58,21.2424,18.7284,20.9604,49.86,9153.78,12613.662,26369.43,75.6864,4.1428,177.69456,1702.148,932.786,2543.48,186.0,0.92,5305.0
Ca1.14Yb3.86Al1.68In0.32Sb6,627,636.52,1526.254066,815.16,19.58,21.2424,18.7284,20.9604,49.86,9153.78,12613.662,26369.43,75.6864,4.1428,177.69456,1702.148,932.786,2543.48,175.0,0.93,5427.0
Ca1.14Yb3.86Al1.68In0.32Sb6,725,636.52,1526.254066,815.16,19.58,21.2424,18.7284,20.9604,49.86,9153.78,12613.662,26369.43,75.6864,4.1428,177.69456,1702.148,932.786,2543.48,143.0,1.03,6402.0
Ca1.18Yb3.82Al1.84In0.16Sb6,327,628.76,1506.881752,813.56,19.46,21.1704,18.694,20.9292,49.82,9156.46,12695.006,26442.87,74.732,4.2692,178.93408,1713.028,964.254,2557.24,24.0,3.13,39212.0
Ca1.18Yb3.82Al1.84In0.16Sb6,423,628.76,1506.881752,813.56,19.46,21.1704,18.694,20.9292,49.82,9156.46,12695.006,26442.87,74.732,4.2692,178.93408,1713.028,964.254,2557.24,29.0,2.93,32909.0
Ca1.18Yb3.82Al1.84In0.16Sb6,520,628.76,1506.881752,813.56,19.46,21.1704,18.694,20.9292,49.82,9156.46,12695.006,26442.87,74.732,4.2692,178.93408,1713.028,964.254,2557.24,36.0,2.7,28545.0
Ca1.18Yb3.82Al1.84In0.16Sb6,569,628.76,1506.881752,813.56,19.46,21.1704,18.694,20.9292,49.82,9156.46,12695.006,26442.87,74.732,4.2692,178.93408,1713.028,964.254,2557.24,40.0,2.61,28970.0
Ca1.18Yb3.82Al1.84In0.16Sb6,619,628.76,1506.881752,813.56,19.46,21.1704,18.694,20.9292,49.82,9156.46,12695.006,26442.87,74.732,4.2692,178.93408,1713.028,964.254,2557.24,42.0,2.49,32600.0
Ca1.18Yb3.82Al1.84In0.16Sb6,718,628.76,1506.881752,813.56,19.46,21.1704,18.694,20.9292,49.82,9156.46,12695.006,26442.87,74.732,4.2692,178.93408,1713.028,964.254,2557.24,48.0,2.34,27697.0
Ca1.55Yb3.45Al2Sb6,327,604.5,1443.631978,801.4,18.35,21.006,18.719,20.865,49.45,9154.85,12782.95,26611.35,71.989,4.554,180.464,1731.96,1050.205,2571.0,139.0,1.03,180.0
Ca1.55Yb3.45Al2Sb6,420,604.5,1443.631978,801.4,18.35,21.006,18.719,20.865,49.45,9154.85,12782.95,26611.35,71.989,4.554,180.464,1731.96,1050.205,2571.0,177.0,0.91,419.0
Ca1.55Yb3.45Al2Sb6,515,604.5,1443.631978,801.4,18.35,21.006,18.719,20.865,49.45,9154.85,12782.95,26611.35,71.989,4.554,180.464,1731.96,1050.205,2571.0,178.0,0.87,900.0
Ca1.55Yb3.45Al2Sb6,563,604.5,1443.631978,801.4,18.35,21.006,18.719,20.865,49.45,9154.85,12782.95,26611.35,71.989,4.554,180.464,1731.96,1050.205,2571.0,175.0,0.87,1317.0
Ca1.55Yb3.45Al2Sb6,610,604.5,1443.631978,801.4,18.35,21.006,18.719,20.865,49.45,9154.85,12782.95,26611.35,71.989,4.554,180.464,1731.96,1050.205,2571.0,169.0,0.88,1796.0
Ca1.55Yb3.45Al2Sb6,702,604.5,1443.631978,801.4,18.35,21.006,18.719,20.865,49.45,9154.85,12782.95,26611.35,71.989,4.554,180.464,1731.96,1050.205,2571.0,159.0,0.93,2994.0
Ca1.58Yb3.42Al2Sb6,327,603.0,1439.643118,800.44,18.26,20.9976,18.7244,20.862,49.42,9154.46,12783.55,26619.99,71.8264,4.5684,180.4904,1732.692,1055.158,2571.0,21.0,4.0,30357.0
Ca1.58Yb3.42Al2Sb6,420,603.0,1439.643118,800.44,18.26,20.9976,18.7244,20.862,49.42,9154.46,12783.55,26619.99,71.8264,4.5684,180.4904,1732.692,1055.158,2571.0,29.0,3.83,23333.0
Ca1.58Yb3.42Al2Sb6,515,603.0,1439.643118,800.44,18.26,20.9976,18.7244,20.862,49.42,9154.46,12783.55,26619.99,71.8264,4.5684,180.4904,1732.692,1055.158,2571.0,38.0,3.6,21726.0
Ca1.58Yb3.42Al2Sb6,563,603.0,1439.643118,800.44,18.26,20.9976,18.7244,20.862,49.42,9154.46,12783.55,26619.99,71.8264,4.5684,180.4904,1732.692,1055.158,2571.0,43.0,3.5,21845.0
Ca1.58Yb3.42Al2Sb6,610,603.0,1439.643118,800.44,18.26,20.9976,18.7244,20.862,49.42,9154.46,12783.55,26619.99,71.8264,4.5684,180.4904,1732.692,1055.158,2571.0,47.0,3.44,21964.0
Ca1.58Yb3.42Al2Sb6,702,603.0,1439.643118,800.44,18.26,20.9976,18.7244,20.862,49.42,9154.46,12783.55,26619.99,71.8264,4.5684,180.4904,1732.692,1055.158,2571.0,54.0,3.25,21250.0
Cu2ZnSn0.925Ag0.075Se4,323,273.775,626.218865,631.875,10.925,9.905,10.129,17.60775,62.525,6870.65,5925.55,13230.85,51.75925,2.6576,67.547325,1159.1085,1013.86,847.3,45.0,3.94,79487.0
Cu2ZnSn0.925Ag0.075Se4,373,273.775,626.218865,631.875,10.925,9.905,10.129,17.60775,62.525,6870.65,5925.55,13230.85,51.75925,2.6576,67.547325,1159.1085,1013.86,847.3,53.0,3.31,71429.0
Cu2ZnSn0.925Ag0.075Se4,473,273.775,626.218865,631.875,10.925,9.905,10.129,17.60775,62.525,6870.65,5925.55,13230.85,51.75925,2.6576,67.547325,1159.1085,1013.86,847.3,68.0,2.9,67686.0
Cu2ZnSn0.925Ag0.075Se4,573,273.775,626.218865,631.875,10.925,9.905,10.129,17.60775,62.525,6870.65,5925.55,13230.85,51.75925,2.6576,67.547325,1159.1085,1013.86,847.3,88.0,2.33,56985.0
Cu2ZnSn0.925Ag0.075Se4,673,273.775,626.218865,631.875,10.925,9.905,10.129,17.60775,62.525,6870.65,5925.55,13230.85,51.75925,2.6576,67.547325,1159.1085,1013.86,847.3,106.0,1.87,43417.0
Cu2ZnSn0.95Ag0.05Se4,323,273.85,626.48991,632.25,10.95,9.9,10.126,17.6085,62.35,6870.1,5907.3,13232.3,51.6795,2.6574,67.44055,1160.239,1004.8,845.2,34.0,4.21,258333.0
Cu2ZnSn0.95Ag0.05Se4,373,273.85,626.48991,632.25,10.95,9.9,10.126,17.6085,62.35,6870.1,5907.3,13232.3,51.6795,2.6574,67.44055,1160.239,1004.8,845.2,39.0,3.53,238462.0
Cu2ZnSn0.95Ag0.05Se4,473,273.85,626.48991,632.25,10.95,9.9,10.126,17.6085,62.35,6870.1,5907.3,13232.3,51.6795,2.6574,67.44055,1160.239,1004.8,845.2,51.0,3.12,198718.0
Cu2ZnSn0.95Ag0.05Se4,573,273.85,626.48991,632.25,10.95,9.9,10.126,17.6085,62.35,6870.1,5907.3,13232.3,51.6795,2.6574,67.44055,1160.239,1004.8,845.2,66.0,2.56,164800.0
Cu2ZnSn0.95Ag0.05Se4,673,273.85,626.48991,632.25,10.95,9.9,10.126,17.6085,62.35,6870.1,5907.3,13232.3,51.6795,2.6574,67.44055,1160.239,1004.8,845.2,77.0,2.13,133700.0
Cu2ZnSn0.98Ag0.02Se4,323,273.94,626.815164,632.7,10.98,9.894,10.1224,17.6094,62.14,6869.44,5885.4,13234.04,51.5838,2.65716,67.31242,1161.5956,993.928,842.68,68.0,4.36,34910.0
Cu2ZnSn0.98Ag0.02Se4,373,273.94,626.815164,632.7,10.98,9.894,10.1224,17.6094,62.14,6869.44,5885.4,13234.04,51.5838,2.65716,67.31242,1161.5956,993.928,842.68,78.0,3.84,38847.0
Cu2ZnSn0.98Ag0.02Se4,473,273.94,626.815164,632.7,10.98,9.894,10.1224,17.6094,62.14,6869.44,5885.4,13234.04,51.5838,2.65716,67.31242,1161.5956,993.928,842.68,96.0,3.64,50654.0
Cu2ZnSn0.98Ag0.02Se4,573,273.94,626.815164,632.7,10.98,9.894,10.1224,17.6094,62.14,6869.44,5885.4,13234.04,51.5838,2.65716,67.31242,1161.5956,993.928,842.68,114.0,3.18,44034.0
Cu2ZnSn0.98Ag0.02Se4,673,273.94,626.815164,632.7,10.98,9.894,10.1224,17.6094,62.14,6869.44,5885.4,13234.04,51.5838,2.65716,67.31242,1161.5956,993.928,842.68,134.0,2.91,36730.0
Cu2ZnSnSe4,323,274.0,627.032,633.0,11.0,9.89,10.12,17.61,62.0,6869.0,5870.8,13235.2,51.52,2.657,67.227,1162.5,986.68,841.0,106.0,4.57,21008.0
Cu2ZnSnSe4,373,274.0,627.032,633.0,11.0,9.89,10.12,17.61,62.0,6869.0,5870.8,13235.2,51.52,2.657,67.227,1162.5,986.68,841.0,117.0,3.99,19531.0
Cu2ZnSnSe4,473,274.0,627.032,633.0,11.0,9.89,10.12,17.61,62.0,6869.0,5870.8,13235.2,51.52,2.657,67.227,1162.5,986.68,841.0,145.0,3.76,16500.0
Cu2ZnSnSe4,573,274.0,627.032,633.0,11.0,9.89,10.12,17.61,62.0,6869.0,5870.8,13235.2,51.52,2.657,67.227,1162.5,986.68,841.0,165.0,3.3,15060.0
Cu2ZnSnSe4,673,274.0,627.032,633.0,11.0,9.89,10.12,17.61,62.0,6869.0,5870.8,13235.2,51.52,2.657,67.227,1162.5,986.68,841.0,192.0,3.02,12300.0
(Cu3SnS4)0.85(Ga2Te3)0.15,331,203.55,450.3071,593.1,10.1,8.8835,9.171,16.771,55.45,6467.15,5615.8675,13215.9225,40.6775,3.77695,54.63915,1151.7725,1093.3121,1019.2,79.0,1.78,58519.0
(Cu3SnS4)0.85(Ga2Te3)0.15,429,203.55,450.3071,593.1,10.1,8.8835,9.171,16.771,55.45,6467.15,5615.8675,13215.9225,40.6775,3.77695,54.63915,1151.7725,1093.3121,1019.2,102.0,1.63,50000.0
(Cu3SnS4)0.85(Ga2Te3)0.15,527,203.55,450.3071,593.1,10.1,8.8835,9.171,16.771,55.45,6467.15,5615.8675,13215.9225,40.6775,3.77695,54.63915,1151.7725,1093.3121,1019.2,123.0,1.43,41941.0
(Cu3SnS4)0.85(Ga2Te3)0.15,624,203.55,450.3071,593.1,10.1,8.8835,9.171,16.771,55.45,6467.15,5615.8675,13215.9225,40.6775,3.77695,54.63915,1151.7725,1093.3121,1019.2,150.0,1.24,31853.0
(Cu3SnS4)0.85(Ga2Te3)0.15,674,203.55,450.3071,593.1,10.1,8.8835,9.171,16.771,55.45,6467.15,5615.8675,13215.9225,40.6775,3.77695,54.63915,1151.7725,1093.3121,1019.2,161.0,1.2,28782.0
(Cu3SnS4)0.85(Ga2Te3)0.15,741,203.55,450.3071,593.1,10.1,8.8835,9.171,16.771,55.45,6467.15,5615.8675,13215.9225,40.6775,3.77695,54.63915,1151.7725,1093.3121,1019.2,183.0,1.04,19467.0
(Cu3SnS4)0.85(Ga2Te3)0.15,800,203.55,450.3071,593.1,10.1,8.8835,9.171,16.771,55.45,6467.15,5615.8675,13215.9225,40.6775,3.77695,54.63915,1151.7725,1093.3121,1019.2,225.0,0.72,9856.0
(Cu3SnS4)0.875(Ga2Te3)0.125,331,203.125,448.19125,598.25,10.25,8.95625,9.2475,16.9725,56.375,6546.625,5699.45625,13335.76875,40.97625,3.848625,54.374125,1165.79375,1122.87275,1032.0,75.0,2.41,93015.0
(Cu3SnS4)0.875(Ga2Te3)0.125,429,203.125,448.19125,598.25,10.25,8.95625,9.2475,16.9725,56.375,6546.625,5699.45625,13335.76875,40.97625,3.848625,54.374125,1165.79375,1122.87275,1032.0,96.0,2.19,80475.0
(Cu3SnS4)0.875(Ga2Te3)0.125,527,203.125,448.19125,598.25,10.25,8.95625,9.2475,16.9725,56.375,6546.625,5699.45625,13335.76875,40.97625,3.848625,54.374125,1165.79375,1122.87275,1032.0,117.0,1.93,68624.0
(Cu3SnS4)0.875(Ga2Te3)0.125,624,203.125,448.19125,598.25,10.25,8.95625,9.2475,16.9725,56.375,6546.625,5699.45625,13335.76875,40.97625,3.848625,54.374125,1165.79375,1122.87275,1032.0,140.0,1.68,52117.0
(Cu3SnS4)0.875(Ga2Te3)0.125,674,203.125,448.19125,598.25,10.25,8.95625,9.2475,16.9725,56.375,6546.625,5699.45625,13335.76875,40.97625,3.848625,54.374125,1165.79375,1122.87275,1032.0,146.0,1.53,48829.0
(Cu3SnS4)0.875(Ga2Te3)0.125,741,203.125,448.19125,598.25,10.25,8.95625,9.2475,16.9725,56.375,6546.625,5699.45625,13335.76875,40.97625,3.848625,54.374125,1165.79375,1122.87275,1032.0,170.0,1.38,34493.0
(Cu3SnS4)0.895(Ga2Te3)0.105,331,202.785,446.49857,602.37,10.37,9.01445,9.3087,17.1337,57.115,6610.205,5766.32725,13431.64575,41.21525,3.905965,54.162105,1177.01075,1146.52127,1042.24,52.0,2.95,178473.0
(Cu3SnS4)0.895(Ga2Te3)0.105,405,202.785,446.49857,602.37,10.37,9.01445,9.3087,17.1337,57.115,6610.205,5766.32725,13431.64575,41.21525,3.905965,54.162105,1177.01075,1146.52127,1042.24,63.0,2.89,161268.0
(Cu3SnS4)0.895(Ga2Te3)0.105,479,202.785,446.49857,602.37,10.37,9.01445,9.3087,17.1337,57.115,6610.205,5766.32725,13431.64575,41.21525,3.905965,54.162105,1177.01075,1146.52127,1042.24,75.0,2.64,141561.0
(Cu3SnS4)0.895(Ga2Te3)0.105,554,202.785,446.49857,602.37,10.37,9.01445,9.3087,17.1337,57.115,6610.205,5766.32725,13431.64575,41.21525,3.905965,54.162105,1177.01075,1146.52127,1042.24,89.0,2.36,122476.0
(Cu3SnS4)0.895(Ga2Te3)0.105,627,202.785,446.49857,602.37,10.37,9.01445,9.3087,17.1337,57.115,6610.205,5766.32725,13431.64575,41.21525,3.905965,54.162105,1177.01075,1146.52127,1042.24,102.0,2.27,104440.0
(Cu3SnS4)0.895(Ga2Te3)0.105,700,202.785,446.49857,602.37,10.37,9.01445,9.3087,17.1337,57.115,6610.205,5766.32725,13431.64575,41.21525,3.905965,54.162105,1177.01075,1146.52127,1042.24,116.0,2.18,86518.0
(Cu3SnS4)0.895(Ga2Te3)0.105,746,202.785,446.49857,602.37,10.37,9.01445,9.3087,17.1337,57.115,6610.205,5766.32725,13431.64575,41.21525,3.905965,54.162105,1177.01075,1146.52127,1042.24,138.0,1.48,63800.0
(Cu3SnS4)0.895(Ga2Te3)0.105,798,202.785,446.49857,602.37,10.37,9.01445,9.3087,17.1337,57.115,6610.205,5766.32725,13431.64575,41.21525,3.905965,54.162105,1177.01075,1146.52127,1042.24,181.0,0.83,29628.0
(Cu3SnS4)0.915(Ga2Te3)0.085,331,202.445,444.80589,606.49,10.49,9.07265,9.3699,17.2949,57.855,6673.785,5833.19825,13527.52275,41.45425,3.963305,53.950085,1188.22775,1170.16979,1052.48,47.0,3.84,186400.0
(Cu3SnS4)0.915(Ga2Te3)0.085,405,202.445,444.80589,606.49,10.49,9.07265,9.3699,17.2949,57.855,6673.785,5833.19825,13527.52275,41.45425,3.963305,53.950085,1188.22775,1170.16979,1052.48,58.0,3.74,168430.0
(Cu3SnS4)0.915(Ga2Te3)0.085,479,202.445,444.80589,606.49,10.49,9.07265,9.3699,17.2949,57.855,6673.785,5833.19825,13527.52275,41.45425,3.963305,53.950085,1188.22775,1170.16979,1052.48,72.0,3.43,150000.0
(Cu3SnS4)0.915(Ga2Te3)0.085,554,202.445,444.80589,606.49,10.49,9.07265,9.3699,17.2949,57.855,6673.785,5833.19825,13527.52275,41.45425,3.963305,53.950085,1188.22775,1170.16979,1052.48,85.0,3.18,131670.0
(Cu3SnS4)0.915(Ga2Te3)0.085,627,202.445,444.80589,606.49,10.49,9.07265,9.3699,17.2949,57.855,6673.785,5833.19825,13527.52275,41.45425,3.963305,53.950085,1188.22775,1170.16979,1052.48,97.0,3.15,113920.0
(Cu3SnS4)0.915(Ga2Te3)0.085,700,202.445,444.80589,606.49,10.49,9.07265,9.3699,17.2949,57.855,6673.785,5833.19825,13527.52275,41.45425,3.963305,53.950085,1188.22775,1170.16979,1052.48,112.0,2.77,94370.0
(Cu3SnS4)0.915(Ga2Te3)0.085,741,202.445,444.80589,606.49,10.49,9.07265,9.3699,17.2949,57.855,6673.785,5833.19825,13527.52275,41.45425,3.963305,53.950085,1188.22775,1170.16979,1052.48,120.0,1.98,84000.0
(Cu3SnS4)0.915(Ga2Te3)0.085,798,202.445,444.80589,606.49,10.49,9.07265,9.3699,17.2949,57.855,6673.785,5833.19825,13527.52275,41.45425,3.963305,53.950085,1188.22775,1170.16979,1052.48,183.0,0.93,27960.0
Cu26V2Ge3Sb3S32,309,1561.0,3363.301,5064.0,94.0,77.02,78.82,147.4,515.0,57460.0,58310.7,120100.3,347.45,35.17,606.49,10251.52,10748.608,9721.0,116.0,1.69,57368.0
Cu26V2Ge3Sb3S32,400,1561.0,3363.301,5064.0,94.0,77.02,78.82,147.4,515.0,57460.0,58310.7,120100.3,347.45,35.17,606.49,10251.52,10748.608,9721.0,139.0,1.4,48018.0
Cu26V2Ge3Sb3S32,497,1561.0,3363.301,5064.0,94.0,77.02,78.82,147.4,515.0,57460.0,58310.7,120100.3,347.45,35.17,606.49,10251.52,10748.608,9721.0,162.0,1.2,37544.0
Cu26V2Ge3Sb3S32,594,1561.0,3363.301,5064.0,94.0,77.02,78.82,147.4,515.0,57460.0,58310.7,120100.3,347.45,35.17,606.49,10251.52,10748.608,9721.0,186.0,1.05,29781.0
Cu26V2Ge3Sb3S32,674,1561.0,3363.301,5064.0,94.0,77.02,78.82,147.4,515.0,57460.0,58310.7,120100.3,347.45,35.17,606.49,10251.52,10748.608,9721.0,206.0,0.96,24605.0
Cu26V2Ge4Sb2S32,309,1542.0,3314.151,5058.0,94.0,76.94,78.66,147.36,514.0,57388.0,58627.1,120980.3,346.08,35.28,623.56,10505.28,10784.208,9780.0,67.0,2.57,175410.0
Cu26V2Ge4Sb2S32,400,1542.0,3314.151,5058.0,94.0,76.94,78.66,147.36,514.0,57388.0,58627.1,120980.3,346.08,35.28,623.56,10505.28,10784.208,9780.0,84.0,2.26,140800.0
Cu26V2Ge4Sb2S32,497,1542.0,3314.151,5058.0,94.0,76.94,78.66,147.36,514.0,57388.0,58627.1,120980.3,346.08,35.28,623.56,10505.28,10784.208,9780.0,104.0,2.04,111500.0
Cu26V2Ge4Sb2S32,594,1542.0,3314.151,5058.0,94.0,76.94,78.66,147.36,514.0,57388.0,58627.1,120980.3,346.08,35.28,623.56,10505.28,10784.208,9780.0,123.0,1.82,86508.0
Cu26V2Ge4Sb2S32,674,1542.0,3314.151,5058.0,94.0,76.94,78.66,147.36,514.0,57388.0,58627.1,120980.3,346.08,35.28,623.56,10505.28,10784.208,9780.0,141.0,1.67,70500.0
Cu26V2Ge5SbS32,309,1523.0,3265.001,5052.0,94.0,76.86,78.5,147.32,513.0,57316.0,58943.5,121860.3,344.71,35.39,640.63,10759.04,10819.808,9839.0,40.0,3.65,334375.0
Cu26V2Ge5SbS32,400,1523.0,3265.001,5052.0,94.0,76.86,78.5,147.32,513.0,57316.0,58943.5,121860.3,344.71,35.39,640.63,10759.04,10819.808,9839.0,55.0,3.12,260976.0
Cu26V2Ge5SbS32,497,1523.0,3265.001,5052.0,94.0,76.86,78.5,147.32,513.0,57316.0,58943.5,121860.3,344.71,35.39,640.63,10759.04,10819.808,9839.0,71.0,2.78,201887.0
Cu26V2Ge5SbS32,594,1523.0,3265.001,5052.0,94.0,76.86,78.5,147.32,513.0,57316.0,58943.5,121860.3,344.71,35.39,640.63,10759.04,10819.808,9839.0,89.0,2.48,155100.0
Cu26V2Ge5SbS32,674,1523.0,3265.001,5052.0,94.0,76.86,78.5,147.32,513.0,57316.0,58943.5,121860.3,344.71,35.39,640.63,10759.04,10819.808,9839.0,105.0,2.3,125900.0
Cu26V2Ge6S32,309,1504.0,3215.851,5046.0,94.0,76.78,78.34,147.28,512.0,57244.0,59259.9,122740.3,343.34,35.5,657.7,11012.8,10855.408,9898.0,19.0,5.31,545000.0
Cu26V2Ge6S32,400,1504.0,3215.851,5046.0,94.0,76.78,78.34,147.28,512.0,57244.0,59259.9,122740.3,343.34,35.5,657.7,11012.8,10855.408,9898.0,33.0,4.43,389286.0
Cu26V2Ge6S32,497,1504.0,3215.851,5046.0,94.0,76.78,78.34,147.28,512.0,57244.0,59259.9,122740.3,343.34,35.5,657.7,11012.8,10855.408,9898.0,49.0,3.87,302778.0
Cu26V2Ge6S32,594,1504.0,3215.851,5046.0,94.0,76.78,78.34,147.28,512.0,57244.0,59259.9,122740.3,343.34,35.5,657.7,11012.8,10855.408,9898.0,66.0,3.34,232000.0
Cu26V2Ge6S32,674,1504.0,3215.851,5046.0,94.0,76.78,78.34,147.28,512.0,57244.0,59259.9,122740.3,343.34,35.5,657.7,11012.8,10855.408,9898.0,79.0,3.01,191500.0
Co0.95Ni0.05GeTe,327,111.05,259.13121,227.15,4.0,3.9985,3.8275,5.9915,19.05,2389.85,3709.25,7502.25,20.46,0.941,70.684,759.645,161.785,572.55,-44.0,6.25,171693.0
Co0.95Ni0.05GeTe,394,111.05,259.13121,227.15,4.0,3.9985,3.8275,5.9915,19.05,2389.85,3709.25,7502.25,20.46,0.941,70.684,759.645,161.785,572.55,-55.0,5.65,158995.0
Co0.95Ni0.05GeTe,478,111.05,259.13121,227.15,4.0,3.9985,3.8275,5.9915,19.05,2389.85,3709.25,7502.25,20.46,0.941,70.684,759.645,161.785,572.55,-66.0,5.25,144444.0
Co0.95Ni0.05GeTe,551,111.05,259.13121,227.15,4.0,3.9985,3.8275,5.9915,19.05,2389.85,3709.25,7502.25,20.46,0.941,70.684,759.645,161.785,572.55,-76.0,4.97,133862.0
Co0.95Ni0.05GeTe,626,111.05,259.13121,227.15,4.0,3.9985,3.8275,5.9915,19.05,2389.85,3709.25,7502.25,20.46,0.941,70.684,759.645,161.785,572.55,-88.0,4.91,125397.0
Co0.95Ni0.05GeTe,701,111.05,259.13121,227.15,4.0,3.9985,3.8275,5.9915,19.05,2389.85,3709.25,7502.25,20.46,0.941,70.684,759.645,161.785,572.55,-94.0,4.89,120899.0
Co0.95Ni0.05GeTe,776,111.05,259.13121,227.15,4.0,3.9985,3.8275,5.9915,19.05,2389.85,3709.25,7502.25,20.46,0.941,70.684,759.645,161.785,572.55,-96.0,5.04,120370.0
Co0.95Ni0.05GeTe,825,111.05,259.13121,227.15,4.0,3.9985,3.8275,5.9915,19.05,2389.85,3709.25,7502.25,20.46,0.941,70.684,759.645,161.785,572.55,-96.0,5.23,121693.0
Co0.97Ni0.03GeTe,327,111.03,259.136006,227.09,4.0,3.9991,3.8285,5.9909,19.03,2390.31,3710.09,7505.05,20.46,0.9406,70.6584,759.767,161.971,571.93,-81.0,6.33,90957.0
Co0.97Ni0.03GeTe,394,111.03,259.136006,227.09,4.0,3.9991,3.8285,5.9909,19.03,2390.31,3710.09,7505.05,20.46,0.9406,70.6584,759.767,161.971,571.93,-95.0,5.84,84574.0
Co0.97Ni0.03GeTe,478,111.03,259.136006,227.09,4.0,3.9991,3.8285,5.9909,19.03,2390.31,3710.09,7505.05,20.46,0.9406,70.6584,759.767,161.971,571.93,-109.0,4.95,76064.0
Co0.97Ni0.03GeTe,551,111.03,259.136006,227.09,4.0,3.9991,3.8285,5.9909,19.03,2390.31,3710.09,7505.05,20.46,0.9406,70.6584,759.767,161.971,571.93,-117.0,4.49,72074.0
Co0.97Ni0.03GeTe,626,111.03,259.136006,227.09,4.0,3.9991,3.8285,5.9909,19.03,2390.31,3710.09,7505.05,20.46,0.9406,70.6584,759.767,161.971,571.93,-118.0,4.31,71542.0
Co0.97Ni0.03GeTe,701,111.03,259.136006,227.09,4.0,3.9991,3.8285,5.9909,19.03,2390.31,3710.09,7505.05,20.46,0.9406,70.6584,759.767,161.971,571.93,-112.0,4.3,74468.0
Co0.97Ni0.03GeTe,776,111.03,259.136006,227.09,4.0,3.9991,3.8285,5.9909,19.03,2390.31,3710.09,7505.05,20.46,0.9406,70.6584,759.767,161.971,571.93,-104.0,4.47,80585.0
Co0.97Ni0.03GeTe,825,111.03,259.136006,227.09,4.0,3.9991,3.8285,5.9909,19.03,2390.31,3710.09,7505.05,20.46,0.9406,70.6584,759.767,161.971,571.93,-98.0,4.68,86436.0
Co0.99Ni0.01GeTe,327,111.01,259.140802,227.03,4.0,3.9997,3.8295,5.9903,19.01,2390.77,3710.93,7507.85,20.46,0.9402,70.6328,759.889,162.157,571.31,-115.0,6.95,57181.0
Co0.99Ni0.01GeTe,394,111.01,259.140802,227.03,4.0,3.9997,3.8295,5.9903,19.01,2390.77,3710.93,7507.85,20.46,0.9402,70.6328,759.889,162.157,571.31,-131.0,6.11,52128.0
Co0.99Ni0.01GeTe,478,111.01,259.140802,227.03,4.0,3.9997,3.8295,5.9903,19.01,2390.77,3710.93,7507.85,20.46,0.9402,70.6328,759.889,162.157,571.31,-142.0,5.11,48138.0
Co0.99Ni0.01GeTe,551,111.01,259.140802,227.03,4.0,3.9997,3.8295,5.9903,19.01,2390.77,3710.93,7507.85,20.46,0.9402,70.6328,759.889,162.157,571.31,-140.0,4.76,48404.0
Co0.99Ni0.01GeTe,626,111.01,259.140802,227.03,4.0,3.9997,3.8295,5.9903,19.01,2390.77,3710.93,7507.85,20.46,0.9402,70.6328,759.889,162.157,571.31,-125.0,4.6,52926.0
Co0.99Ni0.01GeTe,701,111.01,259.140802,227.03,4.0,3.9997,3.8295,5.9903,19.01,2390.77,3710.93,7507.85,20.46,0.9402,70.6328,759.889,162.157,571.31,-108.0,4.66,61170.0
Co0.99Ni0.01GeTe,776,111.01,259.140802,227.03,4.0,3.9997,3.8295,5.9903,19.01,2390.77,3710.93,7507.85,20.46,0.9402,70.6328,759.889,162.157,571.31,-94.0,4.84,72340.0
Co0.99Ni0.01GeTe,825,111.01,259.140802,227.03,4.0,3.9997,3.8295,5.9903,19.01,2390.77,3710.93,7507.85,20.46,0.9402,70.6328,759.889,162.157,571.31,-87.0,5.05,80319.0
CoGeTe,327,111.0,259.1432,227.0,4.0,4.0,3.83,5.99,19.0,2391.0,3711.35,7509.25,20.46,0.94,70.62,759.95,162.25,571.0,-176.0,8.3,5850.0
CoGeTe,394,111.0,259.1432,227.0,4.0,4.0,3.83,5.99,19.0,2391.0,3711.35,7509.25,20.46,0.94,70.62,759.95,162.25,571.0,-185.0,7.34,5320.0
CoGeTe,478,111.0,259.1432,227.0,4.0,4.0,3.83,5.99,19.0,2391.0,3711.35,7509.25,20.46,0.94,70.62,759.95,162.25,571.0,-171.0,6.45,6120.0
CoGeTe,551,111.0,259.1432,227.0,4.0,4.0,3.83,5.99,19.0,2391.0,3711.35,7509.25,20.46,0.94,70.62,759.95,162.25,571.0,-140.0,5.97,7181.0
CoGeTe,626,111.0,259.1432,227.0,4.0,4.0,3.83,5.99,19.0,2391.0,3711.35,7509.25,20.46,0.94,70.62,759.95,162.25,571.0,-111.0,5.83,9043.0
CoGeTe,701,111.0,259.1432,227.0,4.0,4.0,3.83,5.99,19.0,2391.0,3711.35,7509.25,20.46,0.94,70.62,759.95,162.25,571.0,-92.0,5.89,11702.0
CoGeTe,776,111.0,259.1432,227.0,4.0,4.0,3.83,5.99,19.0,2391.0,3711.35,7509.25,20.46,0.94,70.62,759.95,162.25,571.0,-79.0,6.04,14894.0
CoGeTe,825,111.0,259.1432,227.0,4.0,4.0,3.83,5.99,19.0,2391.0,3711.35,7509.25,20.46,0.94,70.62,759.95,162.25,571.0,-74.0,6.19,18600.0
Ag2.0Se0.5Te0.5,300,137.0,319.0164,219.5,1.0,4.43,4.315,6.185,28.0,2367.0,3076.7,6080.85,26.515,0.73,34.692,546.285,859.435,533.0,-91.0,0.61,61743.0
Ag2.0Se0.5Te0.5,315,137.0,319.0164,219.5,1.0,4.43,4.315,6.185,28.0,2367.0,3076.7,6080.85,26.515,0.73,34.692,546.285,859.435,533.0,-93.0,0.63,63400.0
Ag2.0Se0.5Te0.5,330,137.0,319.0164,219.5,1.0,4.43,4.315,6.185,28.0,2367.0,3076.7,6080.85,26.515,0.73,34.692,546.285,859.435,533.0,-95.0,0.65,64495.0
Ag2.0Se0.5Te0.5,345,137.0,319.0164,219.5,1.0,4.43,4.315,6.185,28.0,2367.0,3076.7,6080.85,26.515,0.73,34.692,546.285,859.435,533.0,-98.0,0.66,65000.0
Ag2.0Se0.5Te0.5,360,137.0,319.0164,219.5,1.0,4.43,4.315,6.185,28.0,2367.0,3076.7,6080.85,26.515,0.73,34.692,546.285,859.435,533.0,-101.0,0.67,64587.0
Ag2.0Se0.5Te0.5,375,137.0,319.0164,219.5,1.0,4.43,4.315,6.185,28.0,2367.0,3076.7,6080.85,26.515,0.73,34.692,546.285,859.435,533.0,-104.0,0.67,64000.0
Ag2.0Se0.5Te0.5,390,137.0,319.0164,219.5,1.0,4.43,4.315,6.185,28.0,2367.0,3076.7,6080.85,26.515,0.73,34.692,546.285,859.435,533.0,-108.0,0.67,61927.0
Ag2.0Se0.6Te0.4,300,135.2,314.1524,219.4,1.0,4.41,4.296,6.23,28.0,2374.2,3053.45,6050.37,26.37,0.742,33.6124,544.8,859.252,519.2,-107.0,0.67,75500.0
Ag2.0Se0.6Te0.4,315,135.2,314.1524,219.4,1.0,4.41,4.296,6.23,28.0,2374.2,3053.45,6050.37,26.37,0.742,33.6124,544.8,859.252,519.2,-108.0,0.69,77156.0
Ag2.0Se0.6Te0.4,330,135.2,314.1524,219.4,1.0,4.41,4.296,6.23,28.0,2374.2,3053.45,6050.37,26.37,0.742,33.6124,544.8,859.252,519.2,-109.0,0.71,78350.0
Ag2.0Se0.6Te0.4,345,135.2,314.1524,219.4,1.0,4.41,4.296,6.23,28.0,2374.2,3053.45,6050.37,26.37,0.742,33.6124,544.8,859.252,519.2,-111.0,0.72,78990.0
Ag2.0Se0.6Te0.4,360,135.2,314.1524,219.4,1.0,4.41,4.296,6.23,28.0,2374.2,3053.45,6050.37,26.37,0.742,33.6124,544.8,859.252,519.2,-113.0,0.74,79266.0
Ag2.0Se0.6Te0.4,375,135.2,314.1524,219.4,1.0,4.41,4.296,6.23,28.0,2374.2,3053.45,6050.37,26.37,0.742,33.6124,544.8,859.252,519.2,-115.0,0.75,78990.0
Ag2.0Se0.6Te0.4,390,135.2,314.1524,219.4,1.0,4.41,4.296,6.23,28.0,2374.2,3053.45,6050.37,26.37,0.742,33.6124,544.8,859.252,519.2,-118.0,0.77,78350.0
Ag2.0Se0.8Te0.2,300,131.6,304.4244,219.2,1.0,4.37,4.258,6.32,28.0,2388.6,3006.95,5989.41,26.08,0.766,31.4532,541.83,858.886,491.6,-127.0,0.75,90640.0
Ag2.0Se0.8Te0.2,315,131.6,304.4244,219.2,1.0,4.37,4.258,6.32,28.0,2388.6,3006.95,5989.41,26.08,0.766,31.4532,541.83,858.886,491.6,-127.0,0.77,93850.0
Ag2.0Se0.8Te0.2,330,131.6,304.4244,219.2,1.0,4.37,4.258,6.32,28.0,2388.6,3006.95,5989.41,26.08,0.766,31.4532,541.83,858.886,491.6,-127.0,0.78,96800.0
Ag2.0Se0.8Te0.2,345,131.6,304.4244,219.2,1.0,4.37,4.258,6.32,28.0,2388.6,3006.95,5989.41,26.08,0.766,31.4532,541.83,858.886,491.6,-127.0,0.8,99080.0
Ag2.0Se0.8Te0.2,360,131.6,304.4244,219.2,1.0,4.37,4.258,6.32,28.0,2388.6,3006.95,5989.41,26.08,0.766,31.4532,541.83,858.886,491.6,-127.0,0.82,100825.0
Ag2.0Se0.8Te0.2,375,131.6,304.4244,219.2,1.0,4.37,4.258,6.32,28.0,2388.6,3006.95,5989.41,26.08,0.766,31.4532,541.83,858.886,491.6,-128.0,0.84,101835.0
Ag2.0Se0.8Te0.2,390,131.6,304.4244,219.2,1.0,4.37,4.258,6.32,28.0,2388.6,3006.95,5989.41,26.08,0.766,31.4532,541.83,858.886,491.6,-128.0,0.86,102110.0
Ag2.0Se0.9Te0.1,300,129.8,299.5604,219.1,1.0,4.35,4.239,6.365,28.0,2395.8,2983.7,5958.93,25.935,0.778,30.3736,540.345,858.703,477.8,-138.0,0.79,90000.0
Ag2.0Se0.9Te0.1,315,129.8,299.5604,219.1,1.0,4.35,4.239,6.365,28.0,2395.8,2983.7,5958.93,25.935,0.778,30.3736,540.345,858.703,477.8,-137.0,0.82,94128.0
Ag2.0Se0.9Te0.1,330,129.8,299.5604,219.1,1.0,4.35,4.239,6.365,28.0,2395.8,2983.7,5958.93,25.935,0.778,30.3736,540.345,858.703,477.8,-136.0,0.85,97980.0
Ag2.0Se0.9Te0.1,345,129.8,299.5604,219.1,1.0,4.35,4.239,6.365,28.0,2395.8,2983.7,5958.93,25.935,0.778,30.3736,540.345,858.703,477.8,-135.0,0.87,101743.0
Ag2.0Se0.9Te0.1,360,129.8,299.5604,219.1,1.0,4.35,4.239,6.365,28.0,2395.8,2983.7,5958.93,25.935,0.778,30.3736,540.345,858.703,477.8,-134.0,0.9,105413.0
Ag2.0Se0.9Te0.1,375,129.8,299.5604,219.1,1.0,4.35,4.239,6.365,28.0,2395.8,2983.7,5958.93,25.935,0.778,30.3736,540.345,858.703,477.8,-133.0,0.92,108624.0
Ag2.0Se0.9Te0.1,390,129.8,299.5604,219.1,1.0,4.35,4.239,6.365,28.0,2395.8,2983.7,5958.93,25.935,0.778,30.3736,540.345,858.703,477.8,-132.0,0.94,111376.0
Cu2Se0.5S0.5,333,83.0,182.605,216.5,5.0,3.855,3.85,6.365,28.0,2460.5,3150.35,6518.3,21.35,1.275,30.30575,624.35,802.3945,492.0,46.0,1.19,131429.0
Cu2Se0.5S0.5,426,83.0,182.605,216.5,5.0,3.855,3.85,6.365,28.0,2460.5,3150.35,6518.3,21.35,1.275,30.30575,624.35,802.3945,492.0,53.0,1.62,148286.0
Cu2Se0.5S0.5,520,83.0,182.605,216.5,5.0,3.855,3.85,6.365,28.0,2460.5,3150.35,6518.3,21.35,1.275,30.30575,624.35,802.3945,492.0,68.0,1.39,117429.0
Cu2Se0.5S0.5,613,83.0,182.605,216.5,5.0,3.855,3.85,6.365,28.0,2460.5,3150.35,6518.3,21.35,1.275,30.30575,624.35,802.3945,492.0,98.0,1.01,79143.0
Cu2Se0.5S0.5,707,83.0,182.605,216.5,5.0,3.855,3.85,6.365,28.0,2460.5,3150.35,6518.3,21.35,1.275,30.30575,624.35,802.3945,492.0,119.0,0.84,58000.0
Cu2Se0.5S0.5,769,83.0,182.605,216.5,5.0,3.855,3.85,6.365,28.0,2460.5,3150.35,6518.3,21.35,1.275,30.30575,624.35,802.3945,492.0,131.0,0.77,53429.0
Cu2Se0.7S0.3,333,86.6,191.9838,216.7,5.0,3.885,3.878,6.359,28.0,2448.7,3171.19,6566.36,21.894,1.197,31.30105,629.93,802.4447,480.8,53.0,0.87,126000.0
Cu2Se0.7S0.3,426,86.6,191.9838,216.7,5.0,3.885,3.878,6.359,28.0,2448.7,3171.19,6566.36,21.894,1.197,31.30105,629.93,802.4447,480.8,51.0,1.39,140857.0
Cu2Se0.7S0.3,520,86.6,191.9838,216.7,5.0,3.885,3.878,6.359,28.0,2448.7,3171.19,6566.36,21.894,1.197,31.30105,629.93,802.4447,480.8,70.0,1.29,107429.0
Cu2Se0.7S0.3,613,86.6,191.9838,216.7,5.0,3.885,3.878,6.359,28.0,2448.7,3171.19,6566.36,21.894,1.197,31.30105,629.93,802.4447,480.8,102.0,0.94,69143.0
Cu2Se0.7S0.3,707,86.6,191.9838,216.7,5.0,3.885,3.878,6.359,28.0,2448.7,3171.19,6566.36,21.894,1.197,31.30105,629.93,802.4447,480.8,132.0,0.78,48571.0
Cu2Se0.7S0.3,769,86.6,191.9838,216.7,5.0,3.885,3.878,6.359,28.0,2448.7,3171.19,6566.36,21.894,1.197,31.30105,629.93,802.4447,480.8,146.0,0.74,42000.0
Cu2Se0.9S0.1,333,90.2,201.3626,216.9,5.0,3.915,3.906,6.353,28.0,2436.9,3192.03,6614.42,22.438,1.119,32.29635,635.51,802.4949,469.6,46.0,0.43,63429.0
Cu2Se0.9S0.1,426,90.2,201.3626,216.9,5.0,3.915,3.906,6.353,28.0,2436.9,3192.03,6614.42,22.438,1.119,32.29635,635.51,802.4949,469.6,58.0,0.63,66000.0
Cu2Se0.9S0.1,520,90.2,201.3626,216.9,5.0,3.915,3.906,6.353,28.0,2436.9,3192.03,6614.42,22.438,1.119,32.29635,635.51,802.4949,469.6,86.0,0.7,65143.0
Cu2Se0.9S0.1,613,90.2,201.3626,216.9,5.0,3.915,3.906,6.353,28.0,2436.9,3192.03,6614.42,22.438,1.119,32.29635,635.51,802.4949,469.6,144.0,0.55,42170.0
Cu2Se0.9S0.1,707,90.2,201.3626,216.9,5.0,3.915,3.906,6.353,28.0,2436.9,3192.03,6614.42,22.438,1.119,32.29635,635.51,802.4949,469.6,187.0,0.46,22925.0
Cu2Se0.9S0.1,769,90.2,201.3626,216.9,5.0,3.915,3.906,6.353,28.0,2436.9,3192.03,6614.42,22.438,1.119,32.29635,635.51,802.4949,469.6,203.0,0.44,19811.0
Cu2.075Sn0.925S3,300,154.425,337.8627,470.8,8.075,6.99,7.22775,13.4955,44.525,5201.7,4439.125,10399.275,31.56375,3.128475,38.733075,926.1375,894.487,807.3,35.0,4.33,356436.0
Cu2.075Sn0.925S3,400,154.425,337.8627,470.8,8.075,6.99,7.22775,13.4955,44.525,5201.7,4439.125,10399.275,31.56375,3.128475,38.733075,926.1375,894.487,807.3,47.0,3.77,281250.0
Cu2.075Sn0.925S3,500,154.425,337.8627,470.8,8.075,6.99,7.22775,13.4955,44.525,5201.7,4439.125,10399.275,31.56375,3.128475,38.733075,926.1375,894.487,807.3,61.0,3.27,225000.0
Cu2.075Sn0.925S3,600,154.425,337.8627,470.8,8.075,6.99,7.22775,13.4955,44.525,5201.7,4439.125,10399.275,31.56375,3.128475,38.733075,926.1375,894.487,807.3,75.0,2.86,179104.0
Cu2.075Sn0.925S3,700,154.425,337.8627,470.8,8.075,6.99,7.22775,13.4955,44.525,5201.7,4439.125,10399.275,31.56375,3.128475,38.733075,926.1375,894.487,807.3,86.0,2.51,140625.0
Cu22Sn10S32,300,1650.0,3611.224,5024.0,86.0,74.56,77.1,143.96,474.0,55480.0,47237.2,110886.0,336.46,33.35,412.35,9878.2,9496.608,8600.0,45.0,3.51,246575.0
Cu22Sn10S32,400,1650.0,3611.224,5024.0,86.0,74.56,77.1,143.96,474.0,55480.0,47237.2,110886.0,336.46,33.35,412.35,9878.2,9496.608,8600.0,57.0,3.03,195652.0
Cu22Sn10S32,500,1650.0,3611.224,5024.0,86.0,74.56,77.1,143.96,474.0,55480.0,47237.2,110886.0,336.46,33.35,412.35,9878.2,9496.608,8600.0,72.0,2.64,157205.0
Cu22Sn10S32,600,1650.0,3611.224,5024.0,86.0,74.56,77.1,143.96,474.0,55480.0,47237.2,110886.0,336.46,33.35,412.35,9878.2,9496.608,8600.0,87.0,2.34,127208.0
Cu22Sn10S32,700,1650.0,3611.224,5024.0,86.0,74.56,77.1,143.96,474.0,55480.0,47237.2,110886.0,336.46,33.35,412.35,9878.2,9496.608,8600.0,97.0,2.04,100840.0
Cu22Sn9.25Sb0.75S32,300,1650.75,3613.5115,5027.75,86.0,74.47,77.0775,144.0275,474.75,55573.75,47536.45,110646.0,335.995,33.33725,421.98075,9714.205,9464.883,8618.75,63.0,2.86,171429.0
Cu22Sn9.25Sb0.75S32,400,1650.75,3613.5115,5027.75,86.0,74.47,77.0775,144.0275,474.75,55573.75,47536.45,110646.0,335.995,33.33725,421.98075,9714.205,9464.883,8618.75,79.0,2.45,138462.0
Cu22Sn9.25Sb0.75S32,500,1650.75,3613.5115,5027.75,86.0,74.47,77.0775,144.0275,474.75,55573.75,47536.45,110646.0,335.995,33.33725,421.98075,9714.205,9464.883,8618.75,96.0,2.15,111801.0
Cu22Sn9.25Sb0.75S32,600,1650.75,3613.5115,5027.75,86.0,74.47,77.0775,144.0275,474.75,55573.75,47536.45,110646.0,335.995,33.33725,421.98075,9714.205,9464.883,8618.75,113.0,1.89,91139.0
Cu22Sn9.25Sb0.75S32,700,1650.75,3613.5115,5027.75,86.0,74.47,77.0775,144.0275,474.75,55573.75,47536.45,110646.0,335.995,33.33725,421.98075,9714.205,9464.883,8618.75,128.0,1.66,73171.0
Cu22Sn9SbS32,300,1651.0,3614.274,5029.0,86.0,74.44,77.07,144.05,475.0,55605.0,47636.2,110566.0,335.84,33.333,425.191,9659.54,9454.308,8625.0,72.0,2.8,103152.0
Cu22Sn9SbS32,400,1651.0,3614.274,5029.0,86.0,74.44,77.07,144.05,475.0,55605.0,47636.2,110566.0,335.84,33.333,425.191,9659.54,9454.308,8625.0,91.0,2.29,87805.0
Cu22Sn9SbS32,500,1651.0,3614.274,5029.0,86.0,74.44,77.07,144.05,475.0,55605.0,47636.2,110566.0,335.84,33.333,425.191,9659.54,9454.308,8625.0,110.0,1.93,73711.0
Cu22Sn9SbS32,600,1651.0,3614.274,5029.0,86.0,74.44,77.07,144.05,475.0,55605.0,47636.2,110566.0,335.84,33.333,425.191,9659.54,9454.308,8625.0,126.0,1.68,62830.0
Cu22Sn9SbS32,700,1651.0,3614.274,5029.0,86.0,74.44,77.07,144.05,475.0,55605.0,47636.2,110566.0,335.84,33.333,425.191,9659.54,9454.308,8625.0,148.0,1.47,52326.0
Ba1.4Bi0.6CoRuO6,318,247.2,573.645622,700.2,10.6,10.58,10.548,27.178,58.8,10480.0,6403.7,11635.5,32.05858,6.5356,59.15554,1253.6394,247.64244,787.8,301.0,1.2,7310.0
Ba1.4Bi0.6CoRuO6,418,247.2,573.645622,700.2,10.6,10.58,10.548,27.178,58.8,10480.0,6403.7,11635.5,32.05858,6.5356,59.15554,1253.6394,247.64244,787.8,143.0,1.17,21940.0
Ba1.4Bi0.6CoRuO6,518,247.2,573.645622,700.2,10.6,10.58,10.548,27.178,58.8,10480.0,6403.7,11635.5,32.05858,6.5356,59.15554,1253.6394,247.64244,787.8,93.0,1.14,50000.0
Ba1.4Bi0.6CoRuO6,618,247.2,573.645622,700.2,10.6,10.58,10.548,27.178,58.8,10480.0,6403.7,11635.5,32.05858,6.5356,59.15554,1253.6394,247.64244,787.8,67.0,1.09,93800.0
Ba1.6Bi0.4CoRuO6,318,241.8,559.314948,684.8,10.4,10.8,10.652,26.952,58.2,10440.0,6494.5,11651.5,30.80858,6.5524,58.44554,1261.0794,249.74844,831.2,157.0,1.32,12500.0
Ba1.6Bi0.4CoRuO6,418,241.8,559.314948,684.8,10.4,10.8,10.652,26.952,58.2,10440.0,6494.5,11651.5,30.80858,6.5524,58.44554,1261.0794,249.74844,831.2,74.0,1.28,37870.0
Ba1.6Bi0.4CoRuO6,518,241.8,559.314948,684.8,10.4,10.8,10.652,26.952,58.2,10440.0,6494.5,11651.5,30.80858,6.5524,58.44554,1261.0794,249.74844,831.2,48.0,1.25,84920.0
Ba1.6Bi0.4CoRuO6,618,241.8,559.314948,684.8,10.4,10.8,10.652,26.952,58.2,10440.0,6494.5,11651.5,30.80858,6.5524,58.44554,1261.0794,249.74844,831.2,34.0,1.2,165635.0
Ba1.7Bi0.3CoRuO6,518,239.1,552.149611,677.1,10.3,10.91,10.704,26.839,57.9,10420.0,6539.9,11659.5,30.18358,6.5608,58.09054,1264.7994,250.80144,852.9,29.0,1.3,123000.0
Ba1.8Bi0.2CoRuO6,318,236.4,544.984274,669.4,10.2,11.02,10.756,26.726,57.6,10400.0,6585.3,11667.5,29.55858,6.5692,57.73554,1268.5194,251.85444,874.6,79.0,1.42,21850.0
Ba1.8Bi0.2CoRuO6,418,236.4,544.984274,669.4,10.2,11.02,10.756,26.726,57.6,10400.0,6585.3,11667.5,29.55858,6.5692,57.73554,1268.5194,251.85444,874.6,37.0,1.36,66050.0
Ba1.8Bi0.2CoRuO6,518,236.4,544.984274,669.4,10.2,11.02,10.756,26.726,57.6,10400.0,6585.3,11667.5,29.55858,6.5692,57.73554,1268.5194,251.85444,874.6,24.0,1.32,137180.0
Ba1.8Bi0.2CoRuO6,318,236.4,544.984274,669.4,10.2,11.02,10.756,26.726,57.6,10400.0,6585.3,11667.5,29.55858,6.5692,57.73554,1268.5194,251.85444,874.6,98.0,1.39,17800.0
Ba1.8Bi0.2CoRuO6,418,236.4,544.984274,669.4,10.2,11.02,10.756,26.726,57.6,10400.0,6585.3,11667.5,29.55858,6.5692,57.73554,1268.5194,251.85444,874.6,46.0,1.33,54592.0
Ba1.9Bi0.1CoRuO6,318,233.7,537.818937,661.7,10.1,11.13,10.808,26.613,57.3,10380.0,6630.7,11675.5,28.93358,6.5776,57.38054,1272.2394,252.90744,896.3,65.0,1.44,28500.0
Ba1.9Bi0.1CoRuO6,418,233.7,537.818937,661.7,10.1,11.13,10.808,26.613,57.3,10380.0,6630.7,11675.5,28.93358,6.5776,57.38054,1272.2394,252.90744,896.3,31.0,1.43,86290.0
Ba1.9Bi0.1CoRuO6,518,233.7,537.818937,661.7,10.1,11.13,10.808,26.613,57.3,10380.0,6630.7,11675.5,28.93358,6.5776,57.38054,1272.2394,252.90744,896.3,20.0,1.37,184500.0
Ba1.9Bi0.1CoRuO6,618,233.7,537.818937,661.7,10.1,11.13,10.808,26.613,57.3,10380.0,6630.7,11675.5,28.93358,6.5776,57.38054,1272.2394,252.90744,896.3,15.0,1.31,334375.0
Ba2CoRuO6,318,231.0,530.6536,654.0,10.0,11.24,10.86,26.5,57.0,10360.0,6676.1,11683.5,28.30858,6.586,57.02554,1275.9594,253.96044,918.0,55.0,1.48,33800.0
Ba2CoRuO6,418,231.0,530.6536,654.0,10.0,11.24,10.86,26.5,57.0,10360.0,6676.1,11683.5,28.30858,6.586,57.02554,1275.9594,253.96044,918.0,26.0,1.46,102900.0
Ba2CoRuO6,518,231.0,530.6536,654.0,10.0,11.24,10.86,26.5,57.0,10360.0,6676.1,11683.5,28.30858,6.586,57.02554,1275.9594,253.96044,918.0,17.0,1.46,223000.0
Pb6Bi2Se9,323,964.0,2371.80074,1459.0,17.0,21.37,22.18,38.21,88.0,14171.0,9103.55,24368.55,131.01,3.9,111.64,1615.1,232.22,1500.0,-75.0,1.13,33154.0
Pb6Bi2Se9,423,964.0,2371.80074,1459.0,17.0,21.37,22.18,38.21,88.0,14171.0,9103.55,24368.55,131.01,3.9,111.64,1615.1,232.22,1500.0,-113.0,1.12,23423.0
Pb6Bi2Se9,523,964.0,2371.80074,1459.0,17.0,21.37,22.18,38.21,88.0,14171.0,9103.55,24368.55,131.01,3.9,111.64,1615.1,232.22,1500.0,-157.0,1.12,15615.0
Pb6Bi2Se9,623,964.0,2371.80074,1459.0,17.0,21.37,22.18,38.21,88.0,14171.0,9103.55,24368.55,131.01,3.9,111.64,1615.1,232.22,1500.0,-190.0,1.12,11769.0
Pb6Bi2Se9,673,964.0,2371.80074,1459.0,17.0,21.37,22.18,38.21,88.0,14171.0,9103.55,24368.55,131.01,3.9,111.64,1615.1,232.22,1500.0,-193.0,1.12,10962.0
As2Te1.5Se1.5,298,195.0,459.68318,436.5,5.0,5.67,6.145,11.335,28.0,4609.0,3999.5,5111.95,28.005,1.44,91.676,204.895,104.305,581.0,529.0,0.37,5.0
As2Te1.5Se1.5,323,195.0,459.68318,436.5,5.0,5.67,6.145,11.335,28.0,4609.0,3999.5,5111.95,28.005,1.44,91.676,204.895,104.305,581.0,576.0,0.35,8.0
As2Te1.5Se1.5,373,195.0,459.68318,436.5,5.0,5.67,6.145,11.335,28.0,4609.0,3999.5,5111.95,28.005,1.44,91.676,204.895,104.305,581.0,588.0,0.34,14.0
As2Te1.5Se1.5,423,195.0,459.68318,436.5,5.0,5.67,6.145,11.335,28.0,4609.0,3999.5,5111.95,28.005,1.44,91.676,204.895,104.305,581.0,590.0,0.33,22.0
As2Te1.5Se1.5,473,195.0,459.68318,436.5,5.0,5.67,6.145,11.335,28.0,4609.0,3999.5,5111.95,28.005,1.44,91.676,204.895,104.305,581.0,544.0,0.32,33.0
As2Te1.5Se1.5,523,195.0,459.68318,436.5,5.0,5.67,6.145,11.335,28.0,4609.0,3999.5,5111.95,28.005,1.44,91.676,204.895,104.305,581.0,527.0,0.34,51.0
As2Te2.3Se0.7,298,209.4,498.59518,437.3,5.0,5.83,6.297,10.975,28.0,4551.4,4185.5,5355.79,29.165,1.344,100.3128,216.775,105.769,691.4,327.0,0.53,29.0
As2Te2.3Se0.7,323,209.4,498.59518,437.3,5.0,5.83,6.297,10.975,28.0,4551.4,4185.5,5355.79,29.165,1.344,100.3128,216.775,105.769,691.4,340.0,0.52,87.0
As2Te2.3Se0.7,373,209.4,498.59518,437.3,5.0,5.83,6.297,10.975,28.0,4551.4,4185.5,5355.79,29.165,1.344,100.3128,216.775,105.769,691.4,348.0,0.49,160.0
As2Te2.3Se0.7,423,209.4,498.59518,437.3,5.0,5.83,6.297,10.975,28.0,4551.4,4185.5,5355.79,29.165,1.344,100.3128,216.775,105.769,691.4,339.0,0.47,258.0
As2Te2.3Se0.7,473,209.4,498.59518,437.3,5.0,5.83,6.297,10.975,28.0,4551.4,4185.5,5355.79,29.165,1.344,100.3128,216.775,105.769,691.4,298.0,0.47,422.0
As2Te2.3Se0.7,523,209.4,498.59518,437.3,5.0,5.83,6.297,10.975,28.0,4551.4,4185.5,5355.79,29.165,1.344,100.3128,216.775,105.769,691.4,206.0,0.48,586.0
As2Te2.6Se0.4,298,214.8,513.18718,437.6,5.0,5.89,6.354,10.84,28.0,4529.8,4255.25,5447.23,29.6,1.308,103.5516,221.23,106.318,732.8,204.0,0.62,623.0
As2Te2.6Se0.4,323,214.8,513.18718,437.6,5.0,5.89,6.354,10.84,28.0,4529.8,4255.25,5447.23,29.6,1.308,103.5516,221.23,106.318,732.8,210.0,0.59,940.0
As2Te2.6Se0.4,373,214.8,513.18718,437.6,5.0,5.89,6.354,10.84,28.0,4529.8,4255.25,5447.23,29.6,1.308,103.5516,221.23,106.318,732.8,228.0,0.54,1418.0
As2Te2.6Se0.4,423,214.8,513.18718,437.6,5.0,5.89,6.354,10.84,28.0,4529.8,4255.25,5447.23,29.6,1.308,103.5516,221.23,106.318,732.8,249.0,0.53,1853.0
As2Te2.6Se0.4,473,214.8,513.18718,437.6,5.0,5.89,6.354,10.84,28.0,4529.8,4255.25,5447.23,29.6,1.308,103.5516,221.23,106.318,732.8,264.0,0.51,2184.0
As2Te2.6Se0.4,523,214.8,513.18718,437.6,5.0,5.89,6.354,10.84,28.0,4529.8,4255.25,5447.23,29.6,1.308,103.5516,221.23,106.318,732.8,266.0,0.5,2421.0
As2Te2.8Se0.2,298,218.4,522.91518,437.8,5.0,5.93,6.392,10.75,28.0,4515.4,4301.75,5508.19,29.89,1.284,105.7108,224.2,106.684,760.4,181.0,0.66,649.0
As2Te2.8Se0.2,323,218.4,522.91518,437.8,5.0,5.93,6.392,10.75,28.0,4515.4,4301.75,5508.19,29.89,1.284,105.7108,224.2,106.684,760.4,192.0,0.62,921.0
