Repository: Atharva573/Predicting-Thermoelectric-Properties-using-Machine-Learning

# Predicting-Thermoelectric-Properties-using-Machine-Learning
A ML project to predict key thermoelectric properties—Lattice Thermal Conductivity, Seebeck Coefficient, and Electrical Conductivity—using simple elemental descriptors. The model is trained on a broad dataset of ~5200 data points, leveraging techniques like XGBoost and Random Forest, achieving high accuracy in thermal conductivity predictions.

# ML-Based Prediction of Thermoelectric Properties

This repository hosts the code and data used for building machine learning models to predict critical thermoelectric properties—**Lattice Thermal Conductivity**, **Seebeck Coefficient**, and **Electrical Conductivity**—based on simple elem

File: data/Datset.csv (part 12 of 22)
formula,temperature(K),sum_Atomic_Number,sum_Atomic_Weight,sum_Mendeleev_Number,sum_l_quantum_number,sum_Atomic_Radius,sum_Covalent_Radius,sum_Pauling_Electronegativity,sum_number_of_valence_electrons,sum_1st_ionization_potential_(kJ/mol),sum_Melting_point_(K),sum_Boiling_Point_(K),sum_Density_(g/mL),sum_specific_heat_(J/g_K)_,sum_heat_of_fusion_(kJ/mol)_,sum_heat_of_vaporization_(kJ/mol)_,sum_thermal_conductivity_(W/(m_K))_,sum_SpaceGroupNumber,seebeck_coefficient,Thermal_conductivity,electrical_conductivity(S/m)
As2Te2.8Se0.2,373,218.4,522.91518,437.8,5.0,5.93,6.392,10.75,28.0,4515.4,4301.75,5508.19,29.89,1.284,105.7108,224.2,106.684,760.4,207.0,0.61,1280.0
As2Te2.8Se0.2,423,218.4,522.91518,437.8,5.0,5.93,6.392,10.75,28.0,4515.4,4301.75,5508.19,29.89,1.284,105.7108,224.2,106.684,760.4,221.0,0.57,1672.0
As2Te2.8Se0.2,473,218.4,522.91518,437.8,5.0,5.93,6.392,10.75,28.0,4515.4,4301.75,5508.19,29.89,1.284,105.7108,224.2,106.684,760.4,226.0,0.55,2012.0
As2Te2.8Se0.2,523,218.4,522.91518,437.8,5.0,5.93,6.392,10.75,28.0,4515.4,4301.75,5508.19,29.89,1.284,105.7108,224.2,106.684,760.4,217.0,0.53,2276.0
As2Te2.9Se0.1,298,220.2,527.77918,437.9,5.0,5.95,6.411,10.705,28.0,4508.2,4325.0,5538.67,30.035,1.272,106.7904,225.685,106.867,774.2,161.0,0.72,507.0
As2Te2.9Se0.1,323,220.2,527.77918,437.9,5.0,5.95,6.411,10.705,28.0,4508.2,4325.0,5538.67,30.035,1.272,106.7904,225.685,106.867,774.2,161.0,0.68,691.0
As2Te2.9Se0.1,373,220.2,527.77918,437.9,5.0,5.95,6.411,10.705,28.0,4508.2,4325.0,5538.67,30.035,1.272,106.7904,225.685,106.867,774.2,159.0,0.63,1064.0
As2Te2.9Se0.1,423,220.2,527.77918,437.9,5.0,5.95,6.411,10.705,28.0,4508.2,4325.0,5538.67,30.035,1.272,106.7904,225.685,106.867,774.2,158.0,0.6,1509.0
As2Te2.9Se0.1,473,220.2,527.77918,437.9,5.0,5.95,6.411,10.705,28.0,4508.2,4325.0,5538.67,30.035,1.272,106.7904,225.685,106.867,774.2,155.0,0.62,1931.0
As2Te2.9Se0.1,523,220.2,527.77918,437.9,5.0,5.95,6.411,10.705,28.0,4508.2,4325.0,5538.67,30.035,1.272,106.7904,225.685,106.867,774.2,144.0,0.6,2230.0
As2Te2Se,298,204.0,484.00318,437.0,5.0,5.77,6.24,11.11,28.0,4573.0,4115.75,5264.35,28.73,1.38,97.074,212.32,105.22,650.0,224.0,0.47,6.0
As2Te2Se,323,204.0,484.00318,437.0,5.0,5.77,6.24,11.11,28.0,4573.0,4115.75,5264.35,28.73,1.38,97.074,212.32,105.22,650.0,242.0,0.46,9.0
As2Te2Se,373,204.0,484.00318,437.0,5.0,5.77,6.24,11.11,28.0,4573.0,4115.75,5264.35,28.73,1.38,97.074,212.32,105.22,650.0,248.0,0.45,21.0
As2Te2Se,423,204.0,484.00318,437.0,5.0,5.77,6.24,11.11,28.0,4573.0,4115.75,5264.35,28.73,1.38,97.074,212.32,105.22,650.0,246.0,0.41,45.0
As2Te2Se,473,204.0,484.00318,437.0,5.0,5.77,6.24,11.11,28.0,4573.0,4115.75,5264.35,28.73,1.38,97.074,212.32,105.22,650.0,228.0,0.41,87.0
As2Te2Se,523,204.0,484.00318,437.0,5.0,5.77,6.24,11.11,28.0,4573.0,4115.75,5264.35,28.73,1.38,97.074,212.32,105.22,650.0,171.0,0.41,154.0
As2Te3,298,222.0,532.64318,438.0,5.0,5.97,6.43,10.66,28.0,4501.0,4348.25,5569.15,30.18,1.26,107.87,227.17,107.05,788.0,119.0,0.85,185.0
As2Te3,323,222.0,532.64318,438.0,5.0,5.97,6.43,10.66,28.0,4501.0,4348.25,5569.15,30.18,1.26,107.87,227.17,107.05,788.0,79.0,0.8,310.0
As2Te3,373,222.0,532.64318,438.0,5.0,5.97,6.43,10.66,28.0,4501.0,4348.25,5569.15,30.18,1.26,107.87,227.17,107.05,788.0,48.0,0.73,586.0
As2Te3,423,222.0,532.64318,438.0,5.0,5.97,6.43,10.66,28.0,4501.0,4348.25,5569.15,30.18,1.26,107.87,227.17,107.05,788.0,41.0,0.68,866.0
As2Te3,473,222.0,532.64318,438.0,5.0,5.97,6.43,10.66,28.0,4501.0,4348.25,5569.15,30.18,1.26,107.87,227.17,107.05,788.0,37.0,0.67,1155.0
As2Te3,523,222.0,532.64318,438.0,5.0,5.97,6.43,10.66,28.0,4501.0,4348.25,5569.15,30.18,1.26,107.87,227.17,107.05,788.0,6.0,0.68,1638.0
BaGd2NiO5,426,252.0,590.5174,559.0,13.0,11.08,10.06,22.4,48.0,8996.0,6170.35,12459.35,28.20715,5.704,46.43295,1248.2495,130.4337,902.0,525.0,2.38,5.0
BaGd2NiO5,532,252.0,590.5174,559.0,13.0,11.08,10.06,22.4,48.0,8996.0,6170.35,12459.35,28.20715,5.704,46.43295,1248.2495,130.4337,902.0,464.0,2.03,10.0
BaGd2NiO5,638,252.0,590.5174,559.0,13.0,11.08,10.06,22.4,48.0,8996.0,6170.35,12459.35,28.20715,5.704,46.43295,1248.2495,130.4337,902.0,454.0,1.8,16.0
BaGd2NiO5,750,252.0,590.5174,559.0,13.0,11.08,10.06,22.4,48.0,8996.0,6170.35,12459.35,28.20715,5.704,46.43295,1248.2495,130.4337,902.0,427.0,1.66,21.0
BaGd2NiO5,862,252.0,590.5174,559.0,13.0,11.08,10.06,22.4,48.0,8996.0,6170.35,12459.35,28.20715,5.704,46.43295,1248.2495,130.4337,902.0,434.0,1.56,25.0
BaGd2NiO5,975,252.0,590.5174,559.0,13.0,11.08,10.06,22.4,48.0,8996.0,6170.35,12459.35,28.20715,5.704,46.43295,1248.2495,130.4337,902.0,454.0,1.5,29.0
BaGd2NiO5,1074,252.0,590.5174,559.0,13.0,11.08,10.06,22.4,48.0,8996.0,6170.35,12459.35,28.20715,5.704,46.43295,1248.2495,130.4337,902.0,485.0,1.44,32.0
BaGd2NiO5,1179,252.0,590.5174,559.0,13.0,11.08,10.06,22.4,48.0,8996.0,6170.35,12459.35,28.20715,5.704,46.43295,1248.2495,130.4337,902.0,520.0,1.42,35.0
BaGd2NiO5,1272,252.0,590.5174,559.0,13.0,11.08,10.06,22.4,48.0,8996.0,6170.35,12459.35,28.20715,5.704,46.43295,1248.2495,130.4337,902.0,528.0,1.38,38.0
Ca0.05BaGd1.95NiO5,526,249.8,584.6588,558.0,12.85,11.0605,10.0665,22.39,47.95,8995.85,6146.65,12369.9,27.88965,5.724,46.35745,1237.9445,139.9037,903.55,260.0,1.86,30.0
Ca0.05BaGd1.95NiO5,632,249.8,584.6588,558.0,12.85,11.0605,10.0665,22.39,47.95,8995.85,6146.65,12369.9,27.88965,5.724,46.35745,1237.9445,139.9037,903.55,235.0,1.68,48.0
Ca0.05BaGd1.95NiO5,736,249.8,584.6588,558.0,12.85,11.0605,10.0665,22.39,47.95,8995.85,6146.65,12369.9,27.88965,5.724,46.35745,1237.9445,139.9037,903.55,226.0,1.57,66.0
Ca0.05BaGd1.95NiO5,839,249.8,584.6588,558.0,12.85,11.0605,10.0665,22.39,47.95,8995.85,6146.65,12369.9,27.88965,5.724,46.35745,1237.9445,139.9037,903.55,231.0,1.5,82.0
Ca0.05BaGd1.95NiO5,939,249.8,584.6588,558.0,12.85,11.0605,10.0665,22.39,47.95,8995.85,6146.65,12369.9,27.88965,5.724,46.35745,1237.9445,139.9037,903.55,245.0,1.44,95.0
Ca0.05BaGd1.95NiO5,1037,249.8,584.6588,558.0,12.85,11.0605,10.0665,22.39,47.95,8995.85,6146.65,12369.9,27.88965,5.724,46.35745,1237.9445,139.9037,903.55,257.0,1.38,107.0
Ca0.05BaGd1.95NiO5,1134,249.8,584.6588,558.0,12.85,11.0605,10.0665,22.39,47.95,8995.85,6146.65,12369.9,27.88965,5.724,46.35745,1237.9445,139.9037,903.55,260.0,1.3,119.0
Ca0.05BaGd1.95NiO5,1230,249.8,584.6588,558.0,12.85,11.0605,10.0665,22.39,47.95,8995.85,6146.65,12369.9,27.88965,5.724,46.35745,1237.9445,139.9037,903.55,285.0,1.28,131.0
Ca0.15BaGd1.85NiO5,392,245.4,572.9416,556.0,12.55,11.0215,10.0795,22.37,47.85,8995.55,6099.25,12191.0,27.25465,5.764,46.20645,1217.3345,158.8437,906.65,285.0,2.3,45.0
Ca0.15BaGd1.85NiO5,513,245.4,572.9416,556.0,12.55,11.0215,10.0795,22.37,47.85,8995.55,6099.25,12191.0,27.25465,5.764,46.20645,1217.3345,158.8437,906.65,224.0,2.04,124.0
Ca0.15BaGd1.85NiO5,611,245.4,572.9416,556.0,12.55,11.0215,10.0795,22.37,47.85,8995.55,6099.25,12191.0,27.25465,5.764,46.20645,1217.3345,158.8437,906.65,193.0,1.95,202.0
Ca0.15BaGd1.85NiO5,716,245.4,572.9416,556.0,12.55,11.0215,10.0795,22.37,47.85,8995.55,6099.25,12191.0,27.25465,5.764,46.20645,1217.3345,158.8437,906.65,176.0,1.86,271.0
Ca0.15BaGd1.85NiO5,811,245.4,572.9416,556.0,12.55,11.0215,10.0795,22.37,47.85,8995.55,6099.25,12191.0,27.25465,5.764,46.20645,1217.3345,158.8437,906.65,168.0,1.78,332.0
Ca0.15BaGd1.85NiO5,907,245.4,572.9416,556.0,12.55,11.0215,10.0795,22.37,47.85,8995.55,6099.25,12191.0,27.25465,5.764,46.20645,1217.3345,158.8437,906.65,171.0,1.72,381.0
Ca0.15BaGd1.85NiO5,1000,245.4,572.9416,556.0,12.55,11.0215,10.0795,22.37,47.85,8995.55,6099.25,12191.0,27.25465,5.764,46.20645,1217.3345,158.8437,906.65,174.0,1.66,425.0
Ca0.15BaGd1.85NiO5,1084,245.4,572.9416,556.0,12.55,11.0215,10.0795,22.37,47.85,8995.55,6099.25,12191.0,27.25465,5.764,46.20645,1217.3345,158.8437,906.65,194.0,1.62,457.0
Ca0.15BaGd1.85NiO5,1179,245.4,572.9416,556.0,12.55,11.0215,10.0795,22.37,47.85,8995.55,6099.25,12191.0,27.25465,5.764,46.20645,1217.3345,158.8437,906.65,206.0,1.6,500.0
Ca0.15BaGd1.85NiO5,1275,245.4,572.9416,556.0,12.55,11.0215,10.0795,22.37,47.85,8995.55,6099.25,12191.0,27.25465,5.764,46.20645,1217.3345,158.8437,906.65,221.0,1.57,547.0
Ca0.1BaGd1.9NiO5,421,247.6,578.8002,557.0,12.7,11.041,10.073,22.38,47.9,8995.7,6122.95,12280.45,27.57215,5.744,46.28195,1227.6395,149.3737,905.1,231.0,2.42,28.0
Ca0.1BaGd1.9NiO5,532,247.6,578.8002,557.0,12.7,11.041,10.073,22.38,47.9,8995.7,6122.95,12280.45,27.57215,5.744,46.28195,1227.6395,149.3737,905.1,204.0,2.2,65.0
Ca0.1BaGd1.9NiO5,636,247.6,578.8002,557.0,12.7,11.041,10.073,22.38,47.9,8995.7,6122.95,12280.45,27.57215,5.744,46.28195,1227.6395,149.3737,905.1,175.0,2.06,104.0
Ca0.1BaGd1.9NiO5,736,247.6,578.8002,557.0,12.7,11.041,10.073,22.38,47.9,8995.7,6122.95,12280.45,27.57215,5.744,46.28195,1227.6395,149.3737,905.1,168.0,1.98,140.0
Ca0.1BaGd1.9NiO5,839,247.6,578.8002,557.0,12.7,11.041,10.073,22.38,47.9,8995.7,6122.95,12280.45,27.57215,5.744,46.28195,1227.6395,149.3737,905.1,168.0,1.92,169.0
Ca0.1BaGd1.9NiO5,939,247.6,578.8002,557.0,12.7,11.041,10.073,22.38,47.9,8995.7,6122.95,12280.45,27.57215,5.744,46.28195,1227.6395,149.3737,905.1,164.0,1.88,193.0
Ca0.1BaGd1.9NiO5,1037,247.6,578.8002,557.0,12.7,11.041,10.073,22.38,47.9,8995.7,6122.95,12280.45,27.57215,5.744,46.28195,1227.6395,149.3737,905.1,180.0,1.83,218.0
Ca0.1BaGd1.9NiO5,1134,247.6,578.8002,557.0,12.7,11.041,10.073,22.38,47.9,8995.7,6122.95,12280.45,27.57215,5.744,46.28195,1227.6395,149.3737,905.1,185.0,1.76,239.0
Ca0.25BaGd1.75NiO5,486,241.0,561.2244,554.0,12.25,10.9825,10.0925,22.35,47.75,8995.25,6051.85,12012.1,26.61965,5.804,46.05545,1196.7245,177.7837,909.75,213.0,1.27,72.0
Ca0.25BaGd1.75NiO5,579,241.0,561.2244,554.0,12.25,10.9825,10.0925,22.35,47.75,8995.25,6051.85,12012.1,26.61965,5.804,46.05545,1196.7245,177.7837,909.75,164.0,1.3,131.0
Ca0.25BaGd1.75NiO5,687,241.0,561.2244,554.0,12.25,10.9825,10.0925,22.35,47.75,8995.25,6051.85,12012.1,26.61965,5.804,46.05545,1196.7245,177.7837,909.75,155.0,1.33,212.0
Ca0.25BaGd1.75NiO5,791,241.0,561.2244,554.0,12.25,10.9825,10.0925,22.35,47.75,8995.25,6051.85,12012.1,26.61965,5.804,46.05545,1196.7245,177.7837,909.75,146.0,1.35,295.0
Ca0.25BaGd1.75NiO5,891,241.0,561.2244,554.0,12.25,10.9825,10.0925,22.35,47.75,8995.25,6051.85,12012.1,26.61965,5.804,46.05545,1196.7245,177.7837,909.75,142.0,1.31,345.0
Ca0.25BaGd1.75NiO5,987,241.0,561.2244,554.0,12.25,10.9825,10.0925,22.35,47.75,8995.25,6051.85,12012.1,26.61965,5.804,46.05545,1196.7245,177.7837,909.75,151.0,1.28,394.0
Ca0.25BaGd1.75NiO5,1087,241.0,561.2244,554.0,12.25,10.9825,10.0925,22.35,47.75,8995.25,6051.85,12012.1,26.61965,5.804,46.05545,1196.7245,177.7837,909.75,163.0,1.26,443.0
Ca0.25BaGd1.75NiO5,1179,241.0,561.2244,554.0,12.25,10.9825,10.0925,22.35,47.75,8995.25,6051.85,12012.1,26.61965,5.804,46.05545,1196.7245,177.7837,909.75,176.0,1.28,481.0
Ca0.25BaGd1.75NiO5,1275,241.0,561.2244,554.0,12.25,10.9825,10.0925,22.35,47.75,8995.25,6051.85,12012.1,26.61965,5.804,46.05545,1196.7245,177.7837,909.75,182.0,1.25,513.0
Ca0.2BaGd1.8NiO5,489,243.2,567.083,555.0,12.4,11.002,10.086,22.36,47.8,8995.4,6075.55,12101.55,26.93715,5.784,46.13095,1207.0295,168.3137,908.2,211.0,1.65,73.0
Ca0.2BaGd1.8NiO5,587,243.2,567.083,555.0,12.4,11.002,10.086,22.36,47.8,8995.4,6075.55,12101.55,26.93715,5.784,46.13095,1207.0295,168.3137,908.2,167.0,1.65,129.0
Ca0.2BaGd1.8NiO5,693,243.2,567.083,555.0,12.4,11.002,10.086,22.36,47.8,8995.4,6075.55,12101.55,26.93715,5.784,46.13095,1207.0295,168.3137,908.2,159.0,1.66,207.0
Ca0.2BaGd1.8NiO5,796,243.2,567.083,555.0,12.4,11.002,10.086,22.36,47.8,8995.4,6075.55,12101.55,26.93715,5.784,46.13095,1207.0295,168.3137,908.2,150.0,1.63,273.0
Ca0.2BaGd1.8NiO5,897,243.2,567.083,555.0,12.4,11.002,10.086,22.36,47.8,8995.4,6075.55,12101.55,26.93715,5.784,46.13095,1207.0295,168.3137,908.2,149.0,1.58,323.0
Ca0.2BaGd1.8NiO5,999,243.2,567.083,555.0,12.4,11.002,10.086,22.36,47.8,8995.4,6075.55,12101.55,26.93715,5.784,46.13095,1207.0295,168.3137,908.2,157.0,1.53,375.0
Ca0.2BaGd1.8NiO5,1095,243.2,567.083,555.0,12.4,11.002,10.086,22.36,47.8,8995.4,6075.55,12101.55,26.93715,5.784,46.13095,1207.0295,168.3137,908.2,171.0,1.51,418.0
Ca0.2BaGd1.8NiO5,1188,243.2,567.083,555.0,12.4,11.002,10.086,22.36,47.8,8995.4,6075.55,12101.55,26.93715,5.784,46.13095,1207.0295,168.3137,908.2,188.0,1.54,458.0
Ca0.2BaGd1.8NiO5,1275,243.2,567.083,555.0,12.4,11.002,10.086,22.36,47.8,8995.4,6075.55,12101.55,26.93715,5.784,46.13095,1207.0295,168.3137,908.2,206.0,1.63,483.0
Ba0.95K0.05Zn2As2,323,180.15,413.038745,314.7,6.0,7.645,6.979,8.5465,35.95,4204.8,4530.8625,6007.75,29.088,1.6713,77.5232,439.0135,354.6,949.0,31.0,3.73,213333.0
Ba0.95K0.05Zn2As2,423,180.15,413.038745,314.7,6.0,7.645,6.979,8.5465,35.95,4204.8,4530.8625,6007.75,29.088,1.6713,77.5232,439.0135,354.6,949.0,40.0,3.34,160000.0
Ba0.95K0.05Zn2As2,523,180.15,413.038745,314.7,6.0,7.645,6.979,8.5465,35.95,4204.8,4530.8625,6007.75,29.088,1.6713,77.5232,439.0135,354.6,949.0,52.0,2.96,114286.0
Ba0.95K0.05Zn2As2,623,180.15,413.038745,314.7,6.0,7.645,6.979,8.5465,35.95,4204.8,4530.8625,6007.75,29.088,1.6713,77.5232,439.0135,354.6,949.0,70.0,2.66,90141.0
Ba0.95K0.05Zn2As2,723,180.15,413.038745,314.7,6.0,7.645,6.979,8.5465,35.95,4204.8,4530.8625,6007.75,29.088,1.6713,77.5232,439.0135,354.6,949.0,86.0,2.4,72700.0
Ba0.96K0.04Zn2As2,323,180.52,414.021032,314.76,6.0,7.646,6.9792,8.5472,35.96,4205.64,4537.48,6016.55,29.1144,1.66584,77.57736,439.6348,353.76,949.0,45.0,2.95,145455.0
Ba0.96K0.04Zn2As2,423,180.52,414.021032,314.76,6.0,7.646,6.9792,8.5472,35.96,4205.64,4537.48,6016.55,29.1144,1.66584,77.57736,439.6348,353.76,949.0,56.0,2.41,100000.0
Ba0.96K0.04Zn2As2,523,180.52,414.021032,314.76,6.0,7.646,6.9792,8.5472,35.96,4205.64,4537.48,6016.55,29.1144,1.66584,77.57736,439.6348,353.76,949.0,72.0,2.07,72727.0
Ba0.96K0.04Zn2As2,623,180.52,414.021032,314.76,6.0,7.646,6.9792,8.5472,35.96,4205.64,4537.48,6016.55,29.1144,1.66584,77.57736,439.6348,353.76,949.0,91.0,1.8,54237.0
Ba0.96K0.04Zn2As2,723,180.52,414.021032,314.76,6.0,7.646,6.9792,8.5472,35.96,4205.64,4537.48,6016.55,29.1144,1.66584,77.57736,439.6348,353.76,949.0,114.0,1.6,40506.0
Ba0.97K0.03Zn2As2,323,180.89,415.003319,314.82,6.0,7.647,6.9794,8.5479,35.97,4206.48,4544.0975,6025.35,29.1408,1.66038,77.63152,440.2561,352.92,949.0,48.0,3.37,164103.0
Ba0.97K0.03Zn2As2,423,180.89,415.003319,314.82,6.0,7.647,6.9794,8.5479,35.97,4206.48,4544.0975,6025.35,29.1408,1.66038,77.63152,440.2561,352.92,949.0,60.0,2.91,118519.0
Ba0.97K0.03Zn2As2,523,180.89,415.003319,314.82,6.0,7.647,6.9794,8.5479,35.97,4206.48,4544.0975,6025.35,29.1408,1.66038,77.63152,440.2561,352.92,949.0,72.0,2.58,94118.0
Ba0.97K0.03Zn2As2,623,180.89,415.003319,314.82,6.0,7.647,6.9794,8.5479,35.97,4206.48,4544.0975,6025.35,29.1408,1.66038,77.63152,440.2561,352.92,949.0,86.0,2.3,72727.0
Ba0.97K0.03Zn2As2,723,180.89,415.003319,314.82,6.0,7.647,6.9794,8.5479,35.97,4206.48,4544.0975,6025.35,29.1408,1.66038,77.63152,440.2561,352.92,949.0,102.0,2.09,58182.0
Ba0.98K0.02Zn2As2,323,181.26,415.985606,314.88,6.0,7.648,6.9796,8.5486,35.98,4207.32,4550.715,6034.15,29.1672,1.65492,77.68568,440.8774,352.08,949.0,77.0,2.84,139130.0
Ba0.98K0.02Zn2As2,423,181.26,415.985606,314.88,6.0,7.648,6.9796,8.5486,35.98,4207.32,4550.715,6034.15,29.1672,1.65492,77.68568,440.8774,352.08,949.0,94.0,2.38,103226.0
Ba0.98K0.02Zn2As2,523,181.26,415.985606,314.88,6.0,7.648,6.9796,8.5486,35.98,4207.32,4550.715,6034.15,29.1672,1.65492,77.68568,440.8774,352.08,949.0,114.0,2.08,80000.0
Ba0.98K0.02Zn2As2,623,181.26,415.985606,314.88,6.0,7.648,6.9796,8.5486,35.98,4207.32,4550.715,6034.15,29.1672,1.65492,77.68568,440.8774,352.08,949.0,130.0,1.85,62745.0
Ba0.98K0.02Zn2As2,723,181.26,415.985606,314.88,6.0,7.648,6.9796,8.5486,35.98,4207.32,4550.715,6034.15,29.1672,1.65492,77.68568,440.8774,352.08,949.0,148.0,1.67,50000.0
Ba0.98K0.02Zn2As2,823,181.26,415.985606,314.88,6.0,7.648,6.9796,8.5486,35.98,4207.32,4550.715,6034.15,29.1672,1.65492,77.68568,440.8774,352.08,949.0,166.0,1.52,39530.0
Ba0.99K0.01Zn2As2,323,181.63,416.967893,314.94,6.0,7.649,6.9798,8.5493,35.99,4208.16,4557.3325,6042.95,29.1936,1.64946,77.73984,441.4987,351.24,949.0,109.0,2.4,47761.0
Ba0.99K0.01Zn2As2,423,181.63,416.967893,314.94,6.0,7.649,6.9798,8.5493,35.99,4208.16,4557.3325,6042.95,29.1936,1.64946,77.73984,441.4987,351.24,949.0,135.0,1.94,37209.0
Ba0.99K0.01Zn2As2,523,181.63,416.967893,314.94,6.0,7.649,6.9798,8.5493,35.99,4208.16,4557.3325,6042.95,29.1936,1.64946,77.73984,441.4987,351.24,949.0,159.0,1.68,29358.0
Ba0.99K0.01Zn2As2,623,181.63,416.967893,314.94,6.0,7.649,6.9798,8.5493,35.99,4208.16,4557.3325,6042.95,29.1936,1.64946,77.73984,441.4987,351.24,949.0,191.0,1.48,23358.0
Ba0.99K0.01Zn2As2,723,181.63,416.967893,314.94,6.0,7.649,6.9798,8.5493,35.99,4208.16,4557.3325,6042.95,29.1936,1.64946,77.73984,441.4987,351.24,949.0,210.0,1.33,19048.0
Ba0.9K0.1Zn2As2,323,178.3,408.12731,314.4,6.0,7.64,6.978,8.543,35.9,4200.6,4497.775,5963.75,28.956,1.6986,77.2524,435.907,358.8,949.0,27.0,3.92,213333.0
Ba0.9K0.1Zn2As2,423,178.3,408.12731,314.4,6.0,7.64,6.978,8.543,35.9,4200.6,4497.775,5963.75,28.956,1.6986,77.2524,435.907,358.8,949.0,37.0,3.46,168421.0
Ba0.9K0.1Zn2As2,523,178.3,408.12731,314.4,6.0,7.64,6.978,8.543,35.9,4200.6,4497.775,5963.75,28.956,1.6986,77.2524,435.907,358.8,949.0,52.0,3.18,128000.0
Ba0.9K0.1Zn2As2,623,178.3,408.12731,314.4,6.0,7.64,6.978,8.543,35.9,4200.6,4497.775,5963.75,28.956,1.6986,77.2524,435.907,358.8,949.0,71.0,2.9,106670.0
Ba0.9K0.1Zn2As2,723,178.3,408.12731,314.4,6.0,7.64,6.978,8.543,35.9,4200.6,4497.775,5963.75,28.956,1.6986,77.2524,435.907,358.8,949.0,88.0,2.68,92754.0
BaZn2As2,323,182.0,417.95018,315.0,6.0,7.65,6.98,8.55,36.0,4209.0,4563.95,6051.75,29.22,1.644,77.794,442.12,350.4,949.0,203.0,1.88,6942.0
BaZn2As2,423,182.0,417.95018,315.0,6.0,7.65,6.98,8.55,36.0,4209.0,4563.95,6051.75,29.22,1.644,77.794,442.12,350.4,949.0,230.0,1.48,5677.0
BaZn2As2,523,182.0,417.95018,315.0,6.0,7.65,6.98,8.55,36.0,4209.0,4563.95,6051.75,29.22,1.644,77.794,442.12,350.4,949.0,250.0,1.26,4557.0
BaZn2As2,623,182.0,417.95018,315.0,6.0,7.65,6.98,8.55,36.0,4209.0,4563.95,6051.75,29.22,1.644,77.794,442.12,350.4,949.0,268.0,1.08,3636.0
BaZn2As2,723,182.0,417.95018,315.0,6.0,7.65,6.98,8.55,36.0,4209.0,4563.95,6051.75,29.22,1.644,77.794,442.12,350.4,949.0,284.0,0.92,3003.0
Li1.01Co0.85Ni0.15O2,323,46.18,97.90644,233.46,4.0,4.1622,4.0659,9.7543,22.16,3909.75,2329.5365,4933.7515,9.45129,5.899,19.85718,529.784,184.20548,453.94,245.0,0.32,0.0
Li1.01Co0.85Ni0.15O2,423,46.18,97.90644,233.46,4.0,4.1622,4.0659,9.7543,22.16,3909.75,2329.5365,4933.7515,9.45129,5.899,19.85718,529.784,184.20548,453.94,270.0,0.98,0.0
Li1.01Co0.85Ni0.15O2,523,46.18,97.90644,233.46,4.0,4.1622,4.0659,9.7543,22.16,3909.75,2329.5365,4933.7515,9.45129,5.899,19.85718,529.784,184.20548,453.94,291.0,1.29,2.0
Li1.01Co0.85Ni0.15O2,623,46.18,97.90644,233.46,4.0,4.1622,4.0659,9.7543,22.16,3909.75,2329.5365,4933.7515,9.45129,5.899,19.85718,529.784,184.20548,453.94,306.0,1.17,7.0
Li1.01Co0.85Ni0.15O2,723,46.18,97.90644,233.46,4.0,4.1622,4.0659,9.7543,22.16,3909.75,2329.5365,4933.7515,9.45129,5.899,19.85718,529.784,184.20548,453.94,321.0,1.0,20.0
Li1.01Co0.85Ni0.15O2,823,46.18,97.90644,233.46,4.0,4.1622,4.0659,9.7543,22.16,3909.75,2329.5365,4933.7515,9.45129,5.899,19.85718,529.784,184.20548,453.94,303.0,0.92,68.0
Li1.01Co0.85Ni0.15O2,923,46.18,97.90644,233.46,4.0,4.1622,4.0659,9.7543,22.16,3909.75,2329.5365,4933.7515,9.45129,5.899,19.85718,529.784,184.20548,453.94,269.0,0.96,154.0
Li1.01Co0.85Ni0.15O2,1023,46.18,97.90644,233.46,4.0,4.1622,4.0659,9.7543,22.16,3909.75,2329.5365,4933.7515,9.45129,5.899,19.85718,529.784,184.20548,453.94,255.0,0.86,372.0
Li1.04Co0.85Ni0.15O2,323,46.27,98.11467,233.49,4.0,4.2123,4.1061,9.7837,22.19,3925.35,2343.146,4982.206,9.46758,6.007,19.94718,534.1616,186.74648,460.81,218.0,1.92,0.0
Li1.04Co0.85Ni0.15O2,423,46.27,98.11467,233.49,4.0,4.2123,4.1061,9.7837,22.19,3925.35,2343.146,4982.206,9.46758,6.007,19.94718,534.1616,186.74648,460.81,249.0,2.01,0.0
Li1.04Co0.85Ni0.15O2,523,46.27,98.11467,233.49,4.0,4.2123,4.1061,9.7837,22.19,3925.35,2343.146,4982.206,9.46758,6.007,19.94718,534.1616,186.74648,460.81,282.0,1.91,3.0
Li1.04Co0.85Ni0.15O2,623,46.27,98.11467,233.49,4.0,4.2123,4.1061,9.7837,22.19,3925.35,2343.146,4982.206,9.46758,6.007,19.94718,534.1616,186.74648,460.81,308.0,1.69,9.0
Li1.04Co0.85Ni0.15O2,723,46.27,98.11467,233.49,4.0,4.2123,4.1061,9.7837,22.19,3925.35,2343.146,4982.206,9.46758,6.007,19.94718,534.1616,186.74648,460.81,320.0,1.42,31.0
Li1.04Co0.85Ni0.15O2,823,46.27,98.11467,233.49,4.0,4.2123,4.1061,9.7837,22.19,3925.35,2343.146,4982.206,9.46758,6.007,19.94718,534.1616,186.74648,460.81,297.0,1.33,87.0
Li1.04Co0.85Ni0.15O2,923,46.27,98.11467,233.49,4.0,4.2123,4.1061,9.7837,22.19,3925.35,2343.146,4982.206,9.46758,6.007,19.94718,534.1616,186.74648,460.81,281.0,1.19,200.0
Li1.04Co0.85Ni0.15O2,1023,46.27,98.11467,233.49,4.0,4.2123,4.1061,9.7837,22.19,3925.35,2343.146,4982.206,9.46758,6.007,19.94718,534.1616,186.74648,460.81,246.0,0.87,507.0
Li1.1Co0.85Ni0.15O2,323,46.45,98.53113,233.55,4.0,4.3125,4.1865,9.8425,22.25,3956.55,2370.365,5079.115,9.50016,6.223,20.12718,542.9168,191.82848,474.55,146.0,1.94,1.0
Li1.1Co0.85Ni0.15O2,423,46.45,98.53113,233.55,4.0,4.3125,4.1865,9.8425,22.25,3956.55,2370.365,5079.115,9.50016,6.223,20.12718,542.9168,191.82848,474.55,183.0,2.8,2.0
Li1.1Co0.85Ni0.15O2,523,46.45,98.53113,233.55,4.0,4.3125,4.1865,9.8425,22.25,3956.55,2370.365,5079.115,9.50016,6.223,20.12718,542.9168,191.82848,474.55,229.0,2.72,9.0
Li1.1Co0.85Ni0.15O2,623,46.45,98.53113,233.55,4.0,4.3125,4.1865,9.8425,22.25,3956.55,2370.365,5079.115,9.50016,6.223,20.12718,542.9168,191.82848,474.55,269.0,2.45,34.0
Li1.1Co0.85Ni0.15O2,723,46.45,98.53113,233.55,4.0,4.3125,4.1865,9.8425,22.25,3956.55,2370.365,5079.115,9.50016,6.223,20.12718,542.9168,191.82848,474.55,293.0,2.19,100.0
Li1.1Co0.85Ni0.15O2,823,46.45,98.53113,233.55,4.0,4.3125,4.1865,9.8425,22.25,3956.55,2370.365,5079.115,9.50016,6.223,20.12718,542.9168,191.82848,474.55,305.0,1.91,223.0
Li1.1Co0.85Ni0.15O2,923,46.45,98.53113,233.55,4.0,4.3125,4.1865,9.8425,22.25,3956.55,2370.365,5079.115,9.50016,6.223,20.12718,542.9168,191.82848,474.55,298.0,1.61,484.0
Li1.1Co0.85Ni0.15O2,1023,46.45,98.53113,233.55,4.0,4.3125,4.1865,9.8425,22.25,3956.55,2370.365,5079.115,9.50016,6.223,20.12718,542.9168,191.82848,474.55,285.0,1.32,1114.0
LiCo0.85Ni0.15O2,323,46.15,97.83703,233.45,4.0,4.1455,4.0525,9.7445,22.15,3904.55,2325.0,4917.6,9.44586,5.863,19.82718,528.3248,183.35848,451.65,200.0,1.69,0.0
LiCo0.85Ni0.15O2,423,46.15,97.83703,233.45,4.0,4.1455,4.0525,9.7445,22.15,3904.55,2325.0,4917.6,9.44586,5.863,19.82718,528.3248,183.35848,451.65,211.0,2.03,0.0
LiCo0.85Ni0.15O2,523,46.15,97.83703,233.45,4.0,4.1455,4.0525,9.7445,22.15,3904.55,2325.0,4917.6,9.44586,5.863,19.82718,528.3248,183.35848,451.65,309.0,2.05,1.0
LiCo0.85Ni0.15O2,623,46.15,97.83703,233.45,4.0,4.1455,4.0525,9.7445,22.15,3904.55,2325.0,4917.6,9.44586,5.863,19.82718,528.3248,183.35848,451.65,399.0,1.94,5.0
LiCo0.85Ni0.15O2,723,46.15,97.83703,233.45,4.0,4.1455,4.0525,9.7445,22.15,3904.55,2325.0,4917.6,9.44586,5.863,19.82718,528.3248,183.35848,451.65,433.0,1.67,24.0
LiCo0.85Ni0.15O2,823,46.15,97.83703,233.45,4.0,4.1455,4.0525,9.7445,22.15,3904.55,2325.0,4917.6,9.44586,5.863,19.82718,528.3248,183.35848,451.65,407.0,1.48,96.0
LiCo0.85Ni0.15O2,923,46.15,97.83703,233.45,4.0,4.1455,4.0525,9.7445,22.15,3904.55,2325.0,4917.6,9.44586,5.863,19.82718,528.3248,183.35848,451.65,389.0,1.45,189.0
LiCo0.85Ni0.15O2,1023,46.15,97.83703,233.45,4.0,4.1455,4.0525,9.7445,22.15,3904.55,2325.0,4917.6,9.44586,5.863,19.82718,528.3248,183.35848,451.65,344.0,1.4,401.0
LiCo0.92Ni0.08O2,423,46.08,97.853816,233.24,4.0,4.1476,4.056,9.7424,22.08,3906.16,2327.94,4927.4,9.44586,5.8616,19.73758,528.7518,184.00948,449.48,302.0,1.41,0.0
LiCo0.92Ni0.08O2,523,46.08,97.853816,233.24,4.0,4.1476,4.056,9.7424,22.08,3906.16,2327.94,4927.4,9.44586,5.8616,19.73758,528.7518,184.00948,449.48,555.0,1.57,0.0
LiCo0.92Ni0.08O2,623,46.08,97.853816,233.24,4.0,4.1476,4.056,9.7424,22.08,3906.16,2327.94,4927.4,9.44586,5.8616,19.73758,528.7518,184.00948,449.48,804.0,1.48,1.0
LiCo0.92Ni0.08O2,723,46.08,97.853816,233.24,4.0,4.1476,4.056,9.7424,22.08,3906.16,2327.94,4927.4,9.44586,5.8616,19.73758,528.7518,184.00948,449.48,777.0,1.41,3.0
LiCo0.92Ni0.08O2,823,46.08,97.853816,233.24,4.0,4.1476,4.056,9.7424,22.08,3906.16,2327.94,4927.4,9.44586,5.8616,19.73758,528.7518,184.00948,449.48,619.0,1.2,13.0
LiCo0.92Ni0.08O2,923,46.08,97.853816,233.24,4.0,4.1476,4.056,9.7424,22.08,3906.16,2327.94,4927.4,9.44586,5.8616,19.73758,528.7518,184.00948,449.48,562.0,1.23,40.0
LiCo0.92Ni0.08O2,1023,46.08,97.853816,233.24,4.0,4.1476,4.056,9.7424,22.08,3906.16,2327.94,4927.4,9.44586,5.8616,19.73758,528.7518,184.00948,449.48,510.0,1.4,120.0
LiCo0.96Ni0.04O2,323,46.04,97.863408,233.12,4.0,4.1488,4.058,9.7412,22.04,3907.08,2329.62,4933.0,9.44586,5.8608,19.68638,528.9958,184.38148,448.24,390.0,2.03,0.0
LiCo0.96Ni0.04O2,423,46.04,97.863408,233.12,4.0,4.1488,4.058,9.7412,22.04,3907.08,2329.62,4933.0,9.44586,5.8608,19.68638,528.9958,184.38148,448.24,571.0,2.23,0.0
LiCo0.96Ni0.04O2,523,46.04,97.863408,233.12,4.0,4.1488,4.058,9.7412,22.04,3907.08,2329.62,4933.0,9.44586,5.8608,19.68638,528.9958,184.38148,448.24,884.0,1.98,0.0
LiCo0.96Ni0.04O2,623,46.04,97.863408,233.12,4.0,4.1488,4.058,9.7412,22.04,3907.08,2329.62,4933.0,9.44586,5.8608,19.68638,528.9958,184.38148,448.24,927.0,1.77,1.0
LiCo0.96Ni0.04O2,723,46.04,97.863408,233.12,4.0,4.1488,4.058,9.7412,22.04,3907.08,2329.62,4933.0,9.44586,5.8608,19.68638,528.9958,184.38148,448.24,817.0,1.76,4.0
LiCo0.96Ni0.04O2,823,46.04,97.863408,233.12,4.0,4.1488,4.058,9.7412,22.04,3907.08,2329.62,4933.0,9.44586,5.8608,19.68638,528.9958,184.38148,448.24,719.0,1.58,18.0
LiCo0.96Ni0.04O2,923,46.04,97.863408,233.12,4.0,4.1488,4.058,9.7412,22.04,3907.08,2329.62,4933.0,9.44586,5.8608,19.68638,528.9958,184.38148,448.24,652.0,1.47,47.0
LiCo0.96Ni0.04O2,1023,46.04,97.863408,233.12,4.0,4.1488,4.058,9.7412,22.04,3907.08,2329.62,4933.0,9.44586,5.8608,19.68638,528.9958,184.38148,448.24,545.0,1.61,96.0
LiCo0.98Ni0.02O2,323,46.02,97.868204,233.06,4.0,4.1494,4.059,9.7406,22.02,3907.54,2330.46,4935.8,9.44586,5.8604,19.66078,529.1178,184.56748,447.62,342.0,2.25,0.0
LiCo0.98Ni0.02O2,423,46.02,97.868204,233.06,4.0,4.1494,4.059,9.7406,22.02,3907.54,2330.46,4935.8,9.44586,5.8604,19.66078,529.1178,184.56748,447.62,547.0,2.49,0.0
LiCo0.98Ni0.02O2,523,46.02,97.868204,233.06,4.0,4.1494,4.059,9.7406,22.02,3907.54,2330.46,4935.8,9.44586,5.8604,19.66078,529.1178,184.56748,447.62,996.0,2.41,0.0
LiCo0.98Ni0.02O2,623,46.02,97.868204,233.06,4.0,4.1494,4.059,9.7406,22.02,3907.54,2330.46,4935.8,9.44586,5.8604,19.66078,529.1178,184.56748,447.62,945.0,2.3,1.0
LiCo0.98Ni0.02O2,723,46.02,97.868204,233.06,4.0,4.1494,4.059,9.7406,22.02,3907.54,2330.46,4935.8,9.44586,5.8604,19.66078,529.1178,184.56748,447.62,800.0,2.07,7.0
LiCo0.98Ni0.02O2,823,46.02,97.868204,233.06,4.0,4.1494,4.059,9.7406,22.02,3907.54,2330.46,4935.8,9.44586,5.8604,19.66078,529.1178,184.56748,447.62,714.0,1.97,24.0
LiCo0.98Ni0.02O2,923,46.02,97.868204,233.06,4.0,4.1494,4.059,9.7406,22.02,3907.54,2330.46,4935.8,9.44586,5.8604,19.66078,529.1178,184.56748,447.62,641.0,1.58,60.0
LiCo0.98Ni0.02O2,1023,46.02,97.868204,233.06,4.0,4.1494,4.059,9.7406,22.02,3907.54,2330.46,4935.8,9.44586,5.8604,19.66078,529.1178,184.56748,447.62,527.0,1.41,158.0
LiCoO2,423,46.0,97.873,233.0,4.0,4.15,4.06,9.74,22.0,3908.0,2331.3,4938.6,9.44586,5.86,19.63518,529.2398,184.75348,447.0,1052.0,7.59,0.0
LiCoO2,523,46.0,97.873,233.0,4.0,4.15,4.06,9.74,22.0,3908.0,2331.3,4938.6,9.44586,5.86,19.63518,529.2398,184.75348,447.0,963.0,5.9,0.0
LiCoO2,623,46.0,97.873,233.0,4.0,4.15,4.06,9.74,22.0,3908.0,2331.3,4938.6,9.44586,5.86,19.63518,529.2398,184.75348,447.0,851.0,4.55,1.0
LiCoO2,723,46.0,97.873,233.0,4.0,4.15,4.06,9.74,22.0,3908.0,2331.3,4938.6,9.44586,5.86,19.63518,529.2398,184.75348,447.0,768.0,4.01,4.0
LiCoO2,823,46.0,97.873,233.0,4.0,4.15,4.06,9.74,22.0,3908.0,2331.3,4938.6,9.44586,5.86,19.63518,529.2398,184.75348,447.0,789.0,3.32,14.0
LiCoO2,923,46.0,97.873,233.0,4.0,4.15,4.06,9.74,22.0,3908.0,2331.3,4938.6,9.44586,5.86,19.63518,529.2398,184.75348,447.0,742.0,2.67,28.0
LiCoO2,1023,46.0,97.873,233.0,4.0,4.15,4.06,9.74,22.0,3908.0,2331.3,4938.6,9.44586,5.86,19.63518,529.2398,184.75348,447.0,654.0,2.72,57.0
Ca11Sb10,327,730.0,1658.458,927.0,10.0,34.64,32.94,31.5,72.0,14830.0,21275.15,41560.15,83.95,9.03,292.64,2457.7,2443.0,4135.0,20.0,0.78,825.0
Ca11Sb10,419,730.0,1658.458,927.0,10.0,34.64,32.94,31.5,72.0,14830.0,21275.15,41560.15,83.95,9.03,292.64,2457.7,2443.0,4135.0,16.0,0.83,2165.0
Ca11Sb10,513,730.0,1658.458,927.0,10.0,34.64,32.94,31.5,72.0,14830.0,21275.15,41560.15,83.95,9.03,292.64,2457.7,2443.0,4135.0,16.0,0.92,2060.0
Ca11Sb10,608,730.0,1658.458,927.0,10.0,34.64,32.94,31.5,72.0,14830.0,21275.15,41560.15,83.95,9.03,292.64,2457.7,2443.0,4135.0,15.0,1.01,2268.0
Ca11Sb10,701,730.0,1658.458,927.0,10.0,34.64,32.94,31.5,72.0,14830.0,21275.15,41560.15,83.95,9.03,292.64,2457.7,2443.0,4135.0,15.0,1.06,2100.0
Ca2Yb9Sb10,327,1180.0,2855.116,1215.0,37.0,37.16,31.32,32.4,81.0,14947.0,21095.15,38968.15,132.73,4.71,284.72,2238.1,957.1,4135.0,2.0,1.78,150204.0
Ca2Yb9Sb10,419,1180.0,2855.116,1215.0,37.0,37.16,31.32,32.4,81.0,14947.0,21095.15,38968.15,132.73,4.71,284.72,2238.1,957.1,4135.0,5.0,1.94,132653.0
Ca2Yb9Sb10,513,1180.0,2855.116,1215.0,37.0,37.16,31.32,32.4,81.0,14947.0,21095.15,38968.15,132.73,4.71,284.72,2238.1,957.1,4135.0,8.0,2.15,125510.0
Ca2Yb9Sb10,608,1180.0,2855.116,1215.0,37.0,37.16,31.32,32.4,81.0,14947.0,21095.15,38968.15,132.73,4.71,284.72,2238.1,957.1,4135.0,11.0,2.27,117917.0
Ca2Yb9Sb10,701,1180.0,2855.116,1215.0,37.0,37.16,31.32,32.4,81.0,14947.0,21095.15,38968.15,132.73,4.71,284.72,2238.1,957.1,4135.0,13.0,2.35,107292.0
Ca2Yb9Sb9Ge,327,1161.0,2805.966,1209.0,37.0,37.08,31.16,32.36,80.0,14875.0,21411.55,39848.15,131.36,4.82,301.79,2491.86,992.7,4194.0,17.0,1.64,890.0
Ca2Yb9Sb9Ge,419,1161.0,2805.966,1209.0,37.0,37.08,31.16,32.36,80.0,14875.0,21411.55,39848.15,131.36,4.82,301.79,2491.86,992.7,4194.0,20.0,1.84,873.0
Ca2Yb9Sb9Ge,513,1161.0,2805.966,1209.0,37.0,37.08,31.16,32.36,80.0,14875.0,21411.55,39848.15,131.36,4.82,301.79,2491.86,992.7,4194.0,20.0,2.03,878.0
Ca2Yb9Sb9Ge,608,1161.0,2805.966,1209.0,37.0,37.08,31.16,32.36,80.0,14875.0,21411.55,39848.15,131.36,4.82,301.79,2491.86,992.7,4194.0,21.0,2.22,843.0
Ca2Yb9Sb9Ge,701,1161.0,2805.966,1209.0,37.0,37.08,31.16,32.36,80.0,14875.0,21411.55,39848.15,131.36,4.82,301.79,2491.86,992.7,4194.0,21.0,2.33,886.0
Ca6Yb5Sb10,327,980.0,2323.268,1087.0,25.0,36.04,32.04,32.0,77.0,14895.0,21175.15,40120.15,111.05,6.63,288.24,2335.7,1617.5,4135.0,6.0,1.06,50612.0
Ca6Yb5Sb10,419,980.0,2323.268,1087.0,25.0,36.04,32.04,32.0,77.0,14895.0,21175.15,40120.15,111.05,6.63,288.24,2335.7,1617.5,4135.0,8.0,1.22,51429.0
Ca6Yb5Sb10,513,980.0,2323.268,1087.0,25.0,36.04,32.04,32.0,77.0,14895.0,21175.15,40120.15,111.05,6.63,288.24,2335.7,1617.5,4135.0,11.0,1.4,51224.0
Ca6Yb5Sb10,608,980.0,2323.268,1087.0,25.0,36.04,32.04,32.0,77.0,14895.0,21175.15,40120.15,111.05,6.63,288.24,2335.7,1617.5,4135.0,14.0,1.55,48571.0
Ca6Yb5Sb10,701,980.0,2323.268,1087.0,25.0,36.04,32.04,32.0,77.0,14895.0,21175.15,40120.15,111.05,6.63,288.24,2335.7,1617.5,4135.0,17.0,1.7,45918.0
Ca9Yb2Sb10,327,830.0,1924.382,991.0,16.0,35.2,32.58,31.7,74.0,14856.0,21235.15,40984.15,94.79,8.07,290.88,2408.9,2112.8,4135.0,15.0,0.64,42490.0
Ca9Yb2Sb10,419,830.0,1924.382,991.0,16.0,35.2,32.58,31.7,74.0,14856.0,21235.15,40984.15,94.79,8.07,290.88,2408.9,2112.8,4135.0,15.0,0.75,52245.0
Ca9Yb2Sb10,513,830.0,1924.382,991.0,16.0,35.2,32.58,31.7,74.0,14856.0,21235.15,40984.15,94.79,8.07,290.88,2408.9,2112.8,4135.0,14.0,0.85,56327.0
Ca9Yb2Sb10,608,830.0,1924.382,991.0,16.0,35.2,32.58,31.7,74.0,14856.0,21235.15,40984.15,94.79,8.07,290.88,2408.9,2112.8,4135.0,15.0,0.95,50612.0
Ca9Yb2Sb10,701,830.0,1924.382,991.0,16.0,35.2,32.58,31.7,74.0,14856.0,21235.15,40984.15,94.79,8.07,290.88,2408.9,2112.8,4135.0,15.0,1.06,50204.0
Ca9Yb2Sb7Ge3,327,773.0,1776.932,973.0,16.0,34.96,32.1,31.58,71.0,14640.0,22184.35,43624.15,90.68,8.4,342.09,3170.18,2219.6,4312.0,21.0,1.02,309.0
Ca9Yb2Sb7Ge3,419,773.0,1776.932,973.0,16.0,34.96,32.1,31.58,71.0,14640.0,22184.35,43624.15,90.68,8.4,342.09,3170.18,2219.6,4312.0,52.0,1.0,206.0
Ca9Yb2Sb7Ge3,513,773.0,1776.932,973.0,16.0,34.96,32.1,31.58,71.0,14640.0,22184.35,43624.15,90.68,8.4,342.09,3170.18,2219.6,4312.0,64.0,1.0,206.0
Ca9Yb2Sb7Ge3,608,773.0,1776.932,973.0,16.0,34.96,32.1,31.58,71.0,14640.0,22184.35,43624.15,90.68,8.4,342.09,3170.18,2219.6,4312.0,76.0,1.02,619.0
Ca9Yb2Sb7Ge3,701,773.0,1776.932,973.0,16.0,34.96,32.1,31.58,71.0,14640.0,22184.35,43624.15,90.68,8.4,342.09,3170.18,2219.6,4312.0,78.0,1.12,825.0
Ca9Yb2Sb9Ge,327,811.0,1875.232,985.0,16.0,35.12,32.42,31.66,73.0,14784.0,21551.55,41864.15,93.42,8.18,307.95,2662.66,2148.4,4194.0,-5.0,0.71,10000.0
Ca9Yb2Sb9Ge,419,811.0,1875.232,985.0,16.0,35.12,32.42,31.66,73.0,14784.0,21551.55,41864.15,93.42,8.18,307.95,2662.66,2148.4,4194.0,-4.0,0.79,12371.0
Ca9Yb2Sb9Ge,513,811.0,1875.232,985.0,16.0,35.12,32.42,31.66,73.0,14784.0,21551.55,41864.15,93.42,8.18,307.95,2662.66,2148.4,4194.0,-1.0,0.88,14639.0
Ca9Yb2Sb9Ge,608,811.0,1875.232,985.0,16.0,35.12,32.42,31.66,73.0,14784.0,21551.55,41864.15,93.42,8.18,307.95,2662.66,2148.4,4194.0,7.0,0.99,16907.0
Ca9Yb2Sb9Ge,701,811.0,1875.232,985.0,16.0,35.12,32.42,31.66,73.0,14784.0,21551.55,41864.15,93.42,8.18,307.95,2662.66,2148.4,4194.0,15.0,1.11,18763.0
Ag3RbMo9Se11,324,930.0,2141.0924,1628.0,29.0,36.03,32.51,54.1,154.0,19103.0,35420.5,62920.6,177.52,6.838,397.726,6620.656,2592.92,3119.0,71.0,0.68,4267.0
Ag3RbMo9Se11,421,930.0,2141.0924,1628.0,29.0,36.03,32.51,54.1,154.0,19103.0,35420.5,62920.6,177.52,6.838,397.726,6620.656,2592.92,3119.0,96.0,0.71,5926.0
Ag3RbMo9Se11,520,930.0,2141.0924,1628.0,29.0,36.03,32.51,54.1,154.0,19103.0,35420.5,62920.6,177.52,6.838,397.726,6620.656,2592.92,3119.0,129.0,0.77,8050.0
Ag3RbMo9Se11,618,930.0,2141.0924,1628.0,29.0,36.03,32.51,54.1,154.0,19103.0,35420.5,62920.6,177.52,6.838,397.726,6620.656,2592.92,3119.0,143.0,0.84,10667.0
Ag3RbMo9Se11,717,930.0,2141.0924,1628.0,29.0,36.03,32.51,54.1,154.0,19103.0,35420.5,62920.6,177.52,6.838,397.726,6620.656,2592.92,3119.0,146.0,0.89,16623.0
Ca14MgBi11,326,1205.0,2884.18107,1112.0,11.0,44.34,41.72,37.53,85.0,16731.0,22477.9,46127.9,130.69,11.16,252.814,3426.4,3042.57,3476.0,56.0,0.75,19835.0
Ca14MgBi11,424,1205.0,2884.18107,1112.0,11.0,44.34,41.72,37.53,85.0,16731.0,22477.9,46127.9,130.69,11.16,252.814,3426.4,3042.57,3476.0,62.0,0.84,22052.0
Ca14MgBi11,521,1205.0,2884.18107,1112.0,11.0,44.34,41.72,37.53,85.0,16731.0,22477.9,46127.9,130.69,11.16,252.814,3426.4,3042.57,3476.0,67.0,0.95,24828.0
Ca14MgBi11,621,1205.0,2884.18107,1112.0,11.0,44.34,41.72,37.53,85.0,16731.0,22477.9,46127.9,130.69,11.16,252.814,3426.4,3042.57,3476.0,70.0,1.05,27652.0
Ca14MgBi11,717,1205.0,2884.18107,1112.0,11.0,44.34,41.72,37.53,85.0,16731.0,22477.9,46127.9,130.69,11.16,252.814,3426.4,3042.57,3476.0,75.0,1.11,30041.0
Ca14MgBi11,817,1205.0,2884.18107,1112.0,11.0,44.34,41.72,37.53,85.0,16731.0,22477.9,46127.9,130.69,11.16,252.814,3426.4,3042.57,3476.0,79.0,1.33,32088.0
Ca14MgBi11,914,1205.0,2884.18107,1112.0,11.0,44.34,41.72,37.53,85.0,16731.0,22477.9,46127.9,130.69,11.16,252.814,3426.4,3042.57,3476.0,86.0,1.4,33333.0
Ca14MgBi11,1013,1205.0,2884.18107,1112.0,11.0,44.34,41.72,37.53,85.0,16731.0,22477.9,46127.9,130.69,11.16,252.814,3426.4,3042.57,3476.0,92.0,1.49,33641.0
Eu14MgBi11,326,1807.0,4450.59907,1364.0,53.0,49.52,43.26,40.33,99.0,16129.0,22239.9,46757.9,182.35,4.86,262.194,3289.2,437.17,3532.0,28.0,1.51,57031.0
Eu14MgBi11,424,1807.0,4450.59907,1364.0,53.0,49.52,43.26,40.33,99.0,16129.0,22239.9,46757.9,182.35,4.86,262.194,3289.2,437.17,3532.0,35.0,1.54,54887.0
Eu14MgBi11,521,1807.0,4450.59907,1364.0,53.0,49.52,43.26,40.33,99.0,16129.0,22239.9,46757.9,182.35,4.86,262.194,3289.2,437.17,3532.0,43.0,1.63,52143.0
Eu14MgBi11,621,1807.0,4450.59907,1364.0,53.0,49.52,43.26,40.33,99.0,16129.0,22239.9,46757.9,182.35,4.86,262.194,3289.2,437.17,3532.0,58.0,1.63,49660.0
Eu14MgBi11,717,1807.0,4450.59907,1364.0,53.0,49.52,43.26,40.33,99.0,16129.0,22239.9,46757.9,182.35,4.86,262.194,3289.2,437.17,3532.0,70.0,1.63,48993.0
Eu14MgBi11,817,1807.0,4450.59907,1364.0,53.0,49.52,43.26,40.33,99.0,16129.0,22239.9,46757.9,182.35,4.86,262.194,3289.2,437.17,3532.0,85.0,1.63,48344.0
Eu14MgBi11,914,1807.0,4450.59907,1364.0,53.0,49.52,43.26,40.33,99.0,16129.0,22239.9,46757.9,182.35,4.86,262.194,3289.2,437.17,3532.0,99.0,1.63,47700.0
Sr14MgBi11,326,1457.0,3549.76907,1126.0,11.0,47.84,44.24,36.83,85.0,16157.0,21497.9,44727.9,144.55,6.54,249.454,3296.2,736.77,3476.0,33.0,1.25,63203.0
Sr14MgBi11,424,1457.0,3549.76907,1126.0,11.0,47.84,44.24,36.83,85.0,16157.0,21497.9,44727.9,144.55,6.54,249.454,3296.2,736.77,3476.0,42.0,1.27,59592.0
Sr14MgBi11,521,1457.0,3549.76907,1126.0,11.0,47.84,44.24,36.83,85.0,16157.0,21497.9,44727.9,144.55,6.54,249.454,3296.2,736.77,3476.0,57.0,1.33,55725.0
Sr14MgBi11,621,1457.0,3549.76907,1126.0,11.0,47.84,44.24,36.83,85.0,16157.0,21497.9,44727.9,144.55,6.54,249.454,3296.2,736.77,3476.0,73.0,1.34,53480.0
Sr14MgBi11,717,1457.0,3549.76907,1126.0,11.0,47.84,44.24,36.83,85.0,16157.0,21497.9,44727.9,144.55,6.54,249.454,3296.2,736.77,3476.0,88.0,1.34,52518.0
Sr14MgBi11,817,1457.0,3549.76907,1126.0,11.0,47.84,44.24,36.83,85.0,16157.0,21497.9,44727.9,144.55,6.54,249.454,3296.2,736.77,3476.0,107.0,1.33,51773.0
Sr14MgBi11,914,1457.0,3549.76907,1126.0,11.0,47.84,44.24,36.83,85.0,16157.0,21497.9,44727.9,144.55,6.54,249.454,3296.2,736.77,3476.0,128.0,1.35,50694.0
Sr14MgBi11,1013,1457.0,3549.76907,1126.0,11.0,47.84,44.24,36.83,85.0,16157.0,21497.9,44727.9,144.55,6.54,249.454,3296.2,736.77,3476.0,138.0,1.4,50350.0
Yb14MgBi11,326,1905.0,4745.64907,1560.0,53.0,48.26,39.2,38.93,99.0,16913.0,22197.9,42095.9,206.57,4.44,240.494,3084.8,731.17,3476.0,24.0,1.54,74112.0
Yb14MgBi11,424,1905.0,4745.64907,1560.0,53.0,48.26,39.2,38.93,99.0,16913.0,22197.9,42095.9,206.57,4.44,240.494,3084.8,731.17,3476.0,36.0,1.68,70192.0
Yb14MgBi11,521,1905.0,4745.64907,1560.0,53.0,48.26,39.2,38.93,99.0,16913.0,22197.9,42095.9,206.57,4.44,240.494,3084.8,731.17,3476.0,48.0,1.82,68224.0
Yb14MgBi11,621,1905.0,4745.64907,1560.0,53.0,48.26,39.2,38.93,99.0,16913.0,22197.9,42095.9,206.57,4.44,240.494,3084.8,731.17,3476.0,62.0,1.89,66063.0
Yb14MgBi11,717,1905.0,4745.64907,1560.0,53.0,48.26,39.2,38.93,99.0,16913.0,22197.9,42095.9,206.57,4.44,240.494,3084.8,731.17,3476.0,79.0,1.83,62393.0
Yb14MgBi11,817,1905.0,4745.64907,1560.0,53.0,48.26,39.2,38.93,99.0,16913.0,22197.9,42095.9,206.57,4.44,240.494,3084.8,731.17,3476.0,89.0,1.73,59592.0
Yb14MgBi11,914,1905.0,4745.64907,1560.0,53.0,48.26,39.2,38.93,99.0,16913.0,22197.9,42095.9,206.57,4.44,240.494,3084.8,731.17,3476.0,98.0,1.6,57031.0
Yb14MgBi11,1013,1905.0,4745.64907,1560.0,53.0,48.26,39.2,38.93,99.0,16913.0,22197.9,42095.9,206.57,4.44,240.494,3084.8,731.17,3476.0,108.0,1.63,54670.0
Ag0.01Cr1.99Se3,300,150.23,341.430921,365.16,6.98,6.4099,6.0226,10.9727,30.05,4129.78,5721.8,8760.15,28.7831,1.85785,53.826,800.7628,192.313,499.96,89.0,1.64,39607.0
Ag0.01Cr1.99Se3,405,150.23,341.430921,365.16,6.98,6.4099,6.0226,10.9727,30.05,4129.78,5721.8,8760.15,28.7831,1.85785,53.826,800.7628,192.313,499.96,120.0,1.62,34000.0
Ag0.01Cr1.99Se3,512,150.23,341.430921,365.16,6.98,6.4099,6.0226,10.9727,30.05,4129.78,5721.8,8760.15,28.7831,1.85785,53.826,800.7628,192.313,499.96,143.0,1.61,28600.0
Ag0.01Cr1.99Se3,566,150.23,341.430921,365.16,6.98,6.4099,6.0226,10.9727,30.05,4129.78,5721.8,8760.15,28.7831,1.85785,53.826,800.7628,192.313,499.96,152.0,1.61,26500.0
Ag0.01Cr1.99Se3,619,150.23,341.430921,365.16,6.98,6.4099,6.0226,10.9727,30.05,4129.78,5721.8,8760.15,28.7831,1.85785,53.826,800.7628,192.313,499.96,161.0,1.64,24464.0
Ag0.01Cr1.99Se3,671,150.23,341.430921,365.16,6.98,6.4099,6.0226,10.9727,30.05,4129.78,5721.8,8760.15,28.7831,1.85785,53.826,800.7628,192.313,499.96,162.0,1.68,23290.0
Ag0.01Cr1.99Se3,725,150.23,341.430921,365.16,6.98,6.4099,6.0226,10.9727,30.05,4129.78,5721.8,8760.15,28.7831,1.85785,53.826,800.7628,192.313,499.96,159.0,1.75,22786.0
Ag0.02Cr1.98Se3,300,150.46,341.989642,365.32,6.96,6.4098,6.0252,10.9754,30.1,4130.56,5712.85,8755.55,28.8162,1.8557,53.77,799.8256,195.666,499.92,85.0,1.56,37643.0
Ag0.02Cr1.98Se3,405,150.46,341.989642,365.32,6.96,6.4098,6.0252,10.9754,30.1,4130.56,5712.85,8755.55,28.8162,1.8557,53.77,799.8256,195.666,499.92,118.0,1.54,32979.0
Ag0.02Cr1.98Se3,512,150.46,341.989642,365.32,6.96,6.4098,6.0252,10.9754,30.1,4130.56,5712.85,8755.55,28.8162,1.8557,53.77,799.8256,195.666,499.92,143.0,1.53,28571.0
