Repository: Atharva573/Predicting-Thermoelectric-Properties-using-Machine-Learning

# Predicting-Thermoelectric-Properties-using-Machine-Learning
A ML project to predict key thermoelectric properties—Lattice Thermal Conductivity, Seebeck Coefficient, and Electrical Conductivity—using simple elemental descriptors. The model is trained on a broad dataset of ~5200 data points, leveraging techniques like XGBoost and Random Forest, achieving high accuracy in thermal conductivity predictions.

# ML-Based Prediction of Thermoelectric Properties

This repository hosts the code and data used for building machine learning models to predict critical thermoelectric properties—**Lattice Thermal Conductivity**, **Seebeck Coefficient**, and **Electrical Conductivity**—based on simple elem

File: data/Datset.csv (part 13 of 22)
formula,temperature(K),sum_Atomic_Number,sum_Atomic_Weight,sum_Mendeleev_Number,sum_l_quantum_number,sum_Atomic_Radius,sum_Covalent_Radius,sum_Pauling_Electronegativity,sum_number_of_valence_electrons,sum_1st_ionization_potential_(kJ/mol),sum_Melting_point_(K),sum_Boiling_Point_(K),sum_Density_(g/mL),sum_specific_heat_(J/g_K)_,sum_heat_of_fusion_(kJ/mol)_,sum_heat_of_vaporization_(kJ/mol)_,sum_thermal_conductivity_(W/(m_K))_,sum_SpaceGroupNumber,seebeck_coefficient,Thermal_conductivity,electrical_conductivity(S/m)
Ag0.02Cr1.98Se3,566,150.46,341.989642,365.32,6.96,6.4098,6.0252,10.9754,30.1,4130.56,5712.85,8755.55,28.8162,1.8557,53.77,799.8256,195.666,499.92,152.0,1.53,26750.0
Ag0.02Cr1.98Se3,619,150.46,341.989642,365.32,6.96,6.4098,6.0252,10.9754,30.1,4130.56,5712.85,8755.55,28.8162,1.8557,53.77,799.8256,195.666,499.92,162.0,1.55,24800.0
Ag0.02Cr1.98Se3,671,150.46,341.989642,365.32,6.96,6.4098,6.0252,10.9754,30.1,4130.56,5712.85,8755.55,28.8162,1.8557,53.77,799.8256,195.666,499.92,163.0,1.59,23723.0
Ag0.02Cr1.98Se3,725,150.46,341.989642,365.32,6.96,6.4098,6.0252,10.9754,30.1,4130.56,5712.85,8755.55,28.8162,1.8557,53.77,799.8256,195.666,499.92,157.0,1.65,23300.0
Ag0.03Cr1.97Se3,300,150.69,342.548363,365.48,6.94,6.4097,6.0278,10.9781,30.15,4131.34,5703.9,8750.95,28.8493,1.85355,53.714,798.8884,199.019,499.88,82.0,1.53,39393.0
Ag0.03Cr1.97Se3,405,150.69,342.548363,365.48,6.94,6.4097,6.0278,10.9781,30.15,4131.34,5703.9,8750.95,28.8493,1.85355,53.714,798.8884,199.019,499.88,114.0,1.51,34821.0
Ag0.03Cr1.97Se3,512,150.69,342.548363,365.48,6.94,6.4097,6.0278,10.9781,30.15,4131.34,5703.9,8750.95,28.8493,1.85355,53.714,798.8884,199.019,499.88,139.0,1.5,30319.0
Ag0.03Cr1.97Se3,566,150.69,342.548363,365.48,6.94,6.4097,6.0278,10.9781,30.15,4131.34,5703.9,8750.95,28.8493,1.85355,53.714,798.8884,199.019,499.88,148.0,1.51,28400.0
Ag0.03Cr1.97Se3,619,150.69,342.548363,365.48,6.94,6.4097,6.0278,10.9781,30.15,4131.34,5703.9,8750.95,28.8493,1.85355,53.714,798.8884,199.019,499.88,154.0,1.53,26700.0
Ag0.03Cr1.97Se3,671,150.69,342.548363,365.48,6.94,6.4097,6.0278,10.9781,30.15,4131.34,5703.9,8750.95,28.8493,1.85355,53.714,798.8884,199.019,499.88,155.0,1.56,25536.0
Ag0.03Cr1.97Se3,725,150.69,342.548363,365.48,6.94,6.4097,6.0278,10.9781,30.15,4131.34,5703.9,8750.95,28.8493,1.85355,53.714,798.8884,199.019,499.88,152.0,1.62,25000.0
Ag0.04Cr1.96Se3,300,150.92,343.107084,365.64,6.92,6.4096,6.0304,10.9808,30.2,4132.12,5694.95,8746.35,28.8824,1.8514,53.658,797.9512,202.372,499.84,80.0,1.52,38107.0
Ag0.04Cr1.96Se3,405,150.92,343.107084,365.64,6.92,6.4096,6.0304,10.9808,30.2,4132.12,5694.95,8746.35,28.8824,1.8514,53.658,797.9512,202.372,499.84,110.0,1.5,34110.0
Ag0.04Cr1.96Se3,512,150.92,343.107084,365.64,6.92,6.4096,6.0304,10.9808,30.2,4132.12,5694.95,8746.35,28.8824,1.8514,53.658,797.9512,202.372,499.84,135.0,1.49,30200.0
Ag0.04Cr1.96Se3,566,150.92,343.107084,365.64,6.92,6.4096,6.0304,10.9808,30.2,4132.12,5694.95,8746.35,28.8824,1.8514,53.658,797.9512,202.372,499.84,145.0,1.49,28286.0
Ag0.04Cr1.96Se3,619,150.92,343.107084,365.64,6.92,6.4096,6.0304,10.9808,30.2,4132.12,5694.95,8746.35,28.8824,1.8514,53.658,797.9512,202.372,499.84,152.0,1.51,26738.0
Ag0.04Cr1.96Se3,671,150.92,343.107084,365.64,6.92,6.4096,6.0304,10.9808,30.2,4132.12,5694.95,8746.35,28.8824,1.8514,53.658,797.9512,202.372,499.84,154.0,1.54,25914.0
Ag0.04Cr1.96Se3,725,150.92,343.107084,365.64,6.92,6.4096,6.0304,10.9808,30.2,4132.12,5694.95,8746.35,28.8824,1.8514,53.658,797.9512,202.372,499.84,151.0,1.6,25412.0
CrSe3,300,126.0,288.8761,316.0,5.0,4.75,4.75,9.31,24.0,3476.0,3600.6,5819.6,21.56,1.41,36.982,457.4,95.26,271.0,89.0,1.8,40679.0
CrSe3,405,126.0,288.8761,316.0,5.0,4.75,4.75,9.31,24.0,3476.0,3600.6,5819.6,21.56,1.41,36.982,457.4,95.26,271.0,125.0,1.77,32900.0
CrSe3,512,126.0,288.8761,316.0,5.0,4.75,4.75,9.31,24.0,3476.0,3600.6,5819.6,21.56,1.41,36.982,457.4,95.26,271.0,149.0,1.75,27350.0
CrSe3,566,126.0,288.8761,316.0,5.0,4.75,4.75,9.31,24.0,3476.0,3600.6,5819.6,21.56,1.41,36.982,457.4,95.26,271.0,160.0,1.76,24786.0
CrSe3,619,126.0,288.8761,316.0,5.0,4.75,4.75,9.31,24.0,3476.0,3600.6,5819.6,21.56,1.41,36.982,457.4,95.26,271.0,166.0,1.78,23036.0
CrSe3,671,126.0,288.8761,316.0,5.0,4.75,4.75,9.31,24.0,3476.0,3600.6,5819.6,21.56,1.41,36.982,457.4,95.26,271.0,164.0,1.83,22000.0
CrSe3,725,126.0,288.8761,316.0,5.0,4.75,4.75,9.31,24.0,3476.0,3600.6,5819.6,21.56,1.41,36.982,457.4,95.26,271.0,159.0,1.9,21464.0
K8Al8Ge38,50,1472.0,3287.818712,3610.0,46.0,76.38,71.48,95.82,184.0,36932.0,56537.3,148106.1,230.64,25.36,1508.712,15560.36,4991.4,12182.0,-3.0,0.71,49139.0
K8Al8Ge38,100,1472.0,3287.818712,3610.0,46.0,76.38,71.48,95.82,184.0,36932.0,56537.3,148106.1,230.64,25.36,1508.712,15560.36,4991.4,12182.0,-7.0,0.88,47863.0
K8Al8Ge38,150,1472.0,3287.818712,3610.0,46.0,76.38,71.48,95.82,184.0,36932.0,56537.3,148106.1,230.64,25.36,1508.712,15560.36,4991.4,12182.0,-13.0,0.94,46000.0
K8Al8Ge38,200,1472.0,3287.818712,3610.0,46.0,76.38,71.48,95.82,184.0,36932.0,56537.3,148106.1,230.64,25.36,1508.712,15560.36,4991.4,12182.0,-20.0,1.04,43650.0
K8Al8Ge38,250,1472.0,3287.818712,3610.0,46.0,76.38,71.48,95.82,184.0,36932.0,56537.3,148106.1,230.64,25.36,1508.712,15560.36,4991.4,12182.0,-27.0,1.19,41400.0
K8Ga8Ge38,50,1616.0,3629.7504,3618.0,46.0,77.82,72.12,97.42,184.0,36940.0,51495.7,147594.1,256.24,21.12,1467.112,15282.76,3420.2,10894.0,0.0,1.01,231.0
K8Ga8Ge38,100,1616.0,3629.7504,3618.0,46.0,77.82,72.12,97.42,184.0,36940.0,51495.7,147594.1,256.24,21.12,1467.112,15282.76,3420.2,10894.0,1.0,1.18,171.0
K8Ga8Ge38,150,1616.0,3629.7504,3618.0,46.0,77.82,72.12,97.42,184.0,36940.0,51495.7,147594.1,256.24,21.12,1467.112,15282.76,3420.2,10894.0,1.0,1.17,137.0
K8Ga8Ge38,200,1616.0,3629.7504,3618.0,46.0,77.82,72.12,97.42,184.0,36940.0,51495.7,147594.1,256.24,21.12,1467.112,15282.76,3420.2,10894.0,2.0,1.14,117.0
K8Ga8Ge38,250,1616.0,3629.7504,3618.0,46.0,77.82,72.12,97.42,184.0,36940.0,51495.7,147594.1,256.24,21.12,1467.112,15282.76,3420.2,10894.0,3.0,1.11,95.0
Ca0.99Yb4.01Al2Sb5.84Ge0.16,304,629.46,1510.226698,818.36,20.03,21.15,18.5926,20.9146,49.85,9150.61,12822.374,26590.87,74.805,4.3028,182.7024,1758.8976,963.445,2580.44,180.0,1.25,607.0
Ca0.99Yb4.01Al2Sb5.84Ge0.16,373,629.46,1510.226698,818.36,20.03,21.15,18.5926,20.9146,49.85,9150.61,12822.374,26590.87,74.805,4.3028,182.7024,1758.8976,963.445,2580.44,219.0,1.1,1075.0
Ca0.99Yb4.01Al2Sb5.84Ge0.16,421,629.46,1510.226698,818.36,20.03,21.15,18.5926,20.9146,49.85,9150.61,12822.374,26590.87,74.805,4.3028,182.7024,1758.8976,963.445,2580.44,243.0,1.04,1308.0
Ca0.99Yb4.01Al2Sb5.84Ge0.16,517,629.46,1510.226698,818.36,20.03,21.15,18.5926,20.9146,49.85,9150.61,12822.374,26590.87,74.805,4.3028,182.7024,1758.8976,963.445,2580.44,213.0,0.97,2056.0
Ca0.99Yb4.01Al2Sb5.84Ge0.16,565,629.46,1510.226698,818.36,20.03,21.15,18.5926,20.9146,49.85,9150.61,12822.374,26590.87,74.805,4.3028,182.7024,1758.8976,963.445,2580.44,199.0,0.98,2570.0
Ca0.99Yb4.01Al2Sb5.84Ge0.16,613,629.46,1510.226698,818.36,20.03,21.15,18.5926,20.9146,49.85,9150.61,12822.374,26590.87,74.805,4.3028,182.7024,1758.8976,963.445,2580.44,184.0,1.0,3084.0
Ca0.99Yb4.01Al2Sb5.84Ge0.16,661,629.46,1510.226698,818.36,20.03,21.15,18.5926,20.9146,49.85,9150.61,12822.374,26590.87,74.805,4.3028,182.7024,1758.8976,963.445,2580.44,159.0,1.02,3785.0
Ca1.11Yb3.89Al2Sb5.77Ge0.23,304,622.13,1490.830758,814.1,19.67,21.1108,18.603,20.8998,49.66,9144.01,12846.922,26687.03,74.0587,4.3681,184.0029,1779.5888,985.749,2584.57,33.0,2.34,21308.0
Ca1.11Yb3.89Al2Sb5.77Ge0.23,373,622.13,1490.830758,814.1,19.67,21.1108,18.603,20.8998,49.66,9144.01,12846.922,26687.03,74.0587,4.3681,184.0029,1779.5888,985.749,2584.57,39.0,2.27,19346.0
Ca1.11Yb3.89Al2Sb5.77Ge0.23,422,622.13,1490.830758,814.1,19.67,21.1108,18.603,20.8998,49.66,9144.01,12846.922,26687.03,74.0587,4.3681,184.0029,1779.5888,985.749,2584.57,45.0,2.19,17944.0
Ca1.11Yb3.89Al2Sb5.77Ge0.23,520,622.13,1490.830758,814.1,19.67,21.1108,18.603,20.8998,49.66,9144.01,12846.922,26687.03,74.0587,4.3681,184.0029,1779.5888,985.749,2584.57,54.0,2.04,16500.0
Ca1.11Yb3.89Al2Sb5.77Ge0.23,567,622.13,1490.830758,814.1,19.67,21.1108,18.603,20.8998,49.66,9144.01,12846.922,26687.03,74.0587,4.3681,184.0029,1779.5888,985.749,2584.57,56.0,1.96,21402.0
Ca1.11Yb3.89Al2Sb5.77Ge0.23,614,622.13,1490.830758,814.1,19.67,21.1108,18.603,20.8998,49.66,9144.01,12846.922,26687.03,74.0587,4.3681,184.0029,1779.5888,985.749,2584.57,60.0,1.9,23692.0
Ca1.11Yb3.89Al2Sb5.77Ge0.23,661,622.13,1490.830758,814.1,19.67,21.1108,18.603,20.8998,49.66,9144.01,12846.922,26687.03,74.0587,4.3681,184.0029,1779.5888,985.749,2584.57,63.0,1.84,22600.0
AgSb0.93Mn0.07Te2,302,200.18,480.1506635,327.69,3.07,5.4596,5.6107,8.145,28.14,3294.81,3627.51,7235.04,29.7218,0.8639,65.6026,443.2402,456.8464,698.57,58.0,1.15,121745.0
AgSb0.93Mn0.07Te2,344,200.18,480.1506635,327.69,3.07,5.4596,5.6107,8.145,28.14,3294.81,3627.51,7235.04,29.7218,0.8639,65.6026,443.2402,456.8464,698.57,71.0,1.13,111141.0
AgSb0.93Mn0.07Te2,394,200.18,480.1506635,327.69,3.07,5.4596,5.6107,8.145,28.14,3294.81,3627.51,7235.04,29.7218,0.8639,65.6026,443.2402,456.8464,698.57,88.0,1.16,99865.0
AgSb0.93Mn0.07Te2,442,200.18,480.1506635,327.69,3.07,5.4596,5.6107,8.145,28.14,3294.81,3627.51,7235.04,29.7218,0.8639,65.6026,443.2402,456.8464,698.57,104.0,1.18,91351.0
AgSb0.93Mn0.07Te2,491,200.18,480.1506635,327.69,3.07,5.4596,5.6107,8.145,28.14,3294.81,3627.51,7235.04,29.7218,0.8639,65.6026,443.2402,456.8464,698.57,119.0,1.21,84324.0
AgSb0.93Mn0.07Te2,541,200.18,480.1506635,327.69,3.07,5.4596,5.6107,8.145,28.14,3294.81,3627.51,7235.04,29.7218,0.8639,65.6026,443.2402,456.8464,698.57,134.0,1.2,77973.0
AgSb0.95Mn0.05Te2,297,200.7,481.4871025,328.35,3.05,5.454,5.6105,8.155,28.1,3297.15,3615.25,7234.8,29.707,0.8585,65.759,440.263,457.176,697.55,57.0,1.04,87973.0
AgSb0.95Mn0.05Te2,342,200.7,481.4871025,328.35,3.05,5.454,5.6105,8.155,28.1,3297.15,3615.25,7234.8,29.707,0.8585,65.759,440.263,457.176,697.55,74.0,1.05,79733.0
AgSb0.95Mn0.05Te2,394,200.7,481.4871025,328.35,3.05,5.454,5.6105,8.155,28.1,3297.15,3615.25,7234.8,29.707,0.8585,65.759,440.263,457.176,697.55,92.0,1.07,72400.0
AgSb0.95Mn0.05Te2,444,200.7,481.4871025,328.35,3.05,5.454,5.6105,8.155,28.1,3297.15,3615.25,7234.8,29.707,0.8585,65.759,440.263,457.176,697.55,108.0,1.08,66133.0
AgSb0.95Mn0.05Te2,494,200.7,481.4871025,328.35,3.05,5.454,5.6105,8.155,28.1,3297.15,3615.25,7234.8,29.707,0.8585,65.759,440.263,457.176,697.55,124.0,1.07,62000.0
AgSb0.95Mn0.05Te2,545,200.7,481.4871025,328.35,3.05,5.454,5.6105,8.155,28.1,3297.15,3615.25,7234.8,29.707,0.8585,65.759,440.263,457.176,697.55,138.0,1.1,58400.0
AgSb0.99Mn0.01Te2,301,201.74,484.1599805,329.67,3.01,5.4428,5.6101,8.175,28.02,3301.83,3590.73,7234.32,29.6774,0.8477,66.0718,434.3086,457.8352,695.51,77.0,1.0,51733.0
AgSb0.99Mn0.01Te2,341,201.74,484.1599805,329.67,3.01,5.4428,5.6101,8.175,28.02,3301.83,3590.73,7234.32,29.6774,0.8477,66.0718,434.3086,457.8352,695.51,86.0,0.96,49067.0
AgSb0.99Mn0.01Te2,394,201.74,484.1599805,329.67,3.01,5.4428,5.6101,8.175,28.02,3301.83,3590.73,7234.32,29.6774,0.8477,66.0718,434.3086,457.8352,695.51,107.0,0.94,44933.0
AgSb0.99Mn0.01Te2,444,201.74,484.1599805,329.67,3.01,5.4428,5.6101,8.175,28.02,3301.83,3590.73,7234.32,29.6774,0.8477,66.0718,434.3086,457.8352,695.51,124.0,0.95,40933.0
AgSb0.99Mn0.01Te2,493,201.74,484.1599805,329.67,3.01,5.4428,5.6101,8.175,28.02,3301.83,3590.73,7234.32,29.6774,0.8477,66.0718,434.3086,457.8352,695.51,140.0,0.92,38667.0
AgSb0.99Mn0.01Te2,544,201.74,484.1599805,329.67,3.01,5.4428,5.6101,8.175,28.02,3301.83,3590.73,7234.32,29.6774,0.8477,66.0718,434.3086,457.8352,695.51,151.0,0.91,35333.0
AgSbTe2,303,202.0,484.8282,330.0,3.0,5.44,5.61,8.18,28.0,3303.0,3584.6,7234.2,29.67,0.845,66.15,432.82,458.0,695.0,82.0,0.98,38533.0
AgSbTe2,341,202.0,484.8282,330.0,3.0,5.44,5.61,8.18,28.0,3303.0,3584.6,7234.2,29.67,0.845,66.15,432.82,458.0,695.0,97.0,0.94,35733.0
AgSbTe2,391,202.0,484.8282,330.0,3.0,5.44,5.61,8.18,28.0,3303.0,3584.6,7234.2,29.67,0.845,66.15,432.82,458.0,695.0,117.0,0.96,33600.0
AgSbTe2,439,202.0,484.8282,330.0,3.0,5.44,5.61,8.18,28.0,3303.0,3584.6,7234.2,29.67,0.845,66.15,432.82,458.0,695.0,137.0,1.04,33533.0
AgSbTe2,488,202.0,484.8282,330.0,3.0,5.44,5.61,8.18,28.0,3303.0,3584.6,7234.2,29.67,0.845,66.15,432.82,458.0,695.0,153.0,1.05,35200.0
AgSbTe2,537,202.0,484.8282,330.0,3.0,5.44,5.61,8.18,28.0,3303.0,3584.6,7234.2,29.67,0.845,66.15,432.82,458.0,695.0,165.0,1.06,35467.0
AgBi0.85Sb0.15Se2,300,193.2,461.6855145,328.85,3.0,5.125,5.298,9.0545,28.0,3335.65,2813.6,6293.1,29.371,1.0085,37.2735,426.631,440.3745,288.1,556.0,0.42,2.0
AgBi0.85Sb0.15Se2,400,193.2,461.6855145,328.85,3.0,5.125,5.298,9.0545,28.0,3335.65,2813.6,6293.1,29.371,1.0085,37.2735,426.631,440.3745,288.1,561.0,0.39,26.0
AgBi0.85Sb0.15Se2,500,193.2,461.6855145,328.85,3.0,5.125,5.298,9.0545,28.0,3335.65,2813.6,6293.1,29.371,1.0085,37.2735,426.631,440.3745,288.1,511.0,0.4,240.0
AgBi0.85Sb0.15Se2,525,193.2,461.6855145,328.85,3.0,5.125,5.298,9.0545,28.0,3335.65,2813.6,6293.1,29.371,1.0085,37.2735,426.631,440.3745,288.1,527.0,0.42,239.0
AgBi0.85Sb0.15Se2,550,193.2,461.6855145,328.85,3.0,5.125,5.298,9.0545,28.0,3335.65,2813.6,6293.1,29.371,1.0085,37.2735,426.631,440.3745,288.1,354.0,0.37,128.0
AgBi0.85Sb0.15Se2,575,193.2,461.6855145,328.85,3.0,5.125,5.298,9.0545,28.0,3335.65,2813.6,6293.1,29.371,1.0085,37.2735,426.631,440.3745,288.1,194.0,0.33,166.0
AgBi0.95Sb0.05Se2,300,196.4,470.4075515,328.95,3.0,5.135,5.306,9.0515,28.0,3322.55,2777.6,6254.1,29.677,0.9995,36.4165,429.397,438.7315,272.7,-667.0,0.49,3.0
AgBi0.95Sb0.05Se2,400,196.4,470.4075515,328.95,3.0,5.135,5.306,9.0515,28.0,3322.55,2777.6,6254.1,29.677,0.9995,36.4165,429.397,438.7315,272.7,-378.0,0.44,21.0
AgBi0.95Sb0.05Se2,500,196.4,470.4075515,328.95,3.0,5.135,5.306,9.0515,28.0,3322.55,2777.6,6254.1,29.677,0.9995,36.4165,429.397,438.7315,272.7,176.0,0.45,141.0
AgBi0.95Sb0.05Se2,525,196.4,470.4075515,328.95,3.0,5.135,5.306,9.0515,28.0,3322.55,2777.6,6254.1,29.677,0.9995,36.4165,429.397,438.7315,272.7,341.0,0.46,241.0
AgBi0.95Sb0.05Se2,550,196.4,470.4075515,328.95,3.0,5.135,5.306,9.0515,28.0,3322.55,2777.6,6254.1,29.677,0.9995,36.4165,429.397,438.7315,272.7,161.0,0.4,214.0
AgBi0.95Sb0.05Se2,575,196.4,470.4075515,328.95,3.0,5.135,5.306,9.0515,28.0,3322.55,2777.6,6254.1,29.677,0.9995,36.4165,429.397,438.7315,272.7,-13.0,0.33,147.0
AgBi0.95Sb0.05Se2,600,196.4,470.4075515,328.95,3.0,5.135,5.306,9.0515,28.0,3322.55,2777.6,6254.1,29.677,0.9995,36.4165,429.397,438.7315,272.7,-112.0,0.33,209.0
AgBi0.9Sb0.1Se2,300,194.8,466.046533,328.9,3.0,5.13,5.302,9.053,28.0,3329.1,2795.6,6273.6,29.524,1.004,36.845,428.014,439.553,280.4,133.0,0.46,2.0
AgBi0.9Sb0.1Se2,400,194.8,466.046533,328.9,3.0,5.13,5.302,9.053,28.0,3329.1,2795.6,6273.6,29.524,1.004,36.845,428.014,439.553,280.4,461.0,0.4,27.0
AgBi0.9Sb0.1Se2,500,194.8,466.046533,328.9,3.0,5.13,5.302,9.053,28.0,3329.1,2795.6,6273.6,29.524,1.004,36.845,428.014,439.553,280.4,453.0,0.4,179.0
AgBi0.9Sb0.1Se2,525,194.8,466.046533,328.9,3.0,5.13,5.302,9.053,28.0,3329.1,2795.6,6273.6,29.524,1.004,36.845,428.014,439.553,280.4,430.0,0.42,363.0
AgBi0.9Sb0.1Se2,550,194.8,466.046533,328.9,3.0,5.13,5.302,9.053,28.0,3329.1,2795.6,6273.6,29.524,1.004,36.845,428.014,439.553,280.4,250.0,0.37,237.0
AgBi0.9Sb0.1Se2,575,194.8,466.046533,328.9,3.0,5.13,5.302,9.053,28.0,3329.1,2795.6,6273.6,29.524,1.004,36.845,428.014,439.553,280.4,76.0,0.33,175.0
AgBi0.9Sb0.1Se2,600,194.8,466.046533,328.9,3.0,5.13,5.302,9.053,28.0,3329.1,2795.6,6273.6,29.524,1.004,36.845,428.014,439.553,280.4,-60.0,0.34,236.0
AgBiSe2,300,198.0,474.76857,329.0,3.0,5.14,5.31,9.05,28.0,3316.0,2759.6,6234.6,29.83,0.995,35.988,430.78,437.91,265.0,-526.0,0.53,6.0
AgBiSe2,400,198.0,474.76857,329.0,3.0,5.14,5.31,9.05,28.0,3316.0,2759.6,6234.6,29.83,0.995,35.988,430.78,437.91,265.0,-83.0,0.48,36.0
AgBiSe2,500,198.0,474.76857,329.0,3.0,5.14,5.31,9.05,28.0,3316.0,2759.6,6234.6,29.83,0.995,35.988,430.78,437.91,265.0,422.0,0.52,240.0
AgBiSe2,525,198.0,474.76857,329.0,3.0,5.14,5.31,9.05,28.0,3316.0,2759.6,6234.6,29.83,0.995,35.988,430.78,437.91,265.0,484.0,0.54,447.0
AgBiSe2,550,198.0,474.76857,329.0,3.0,5.14,5.31,9.05,28.0,3316.0,2759.6,6234.6,29.83,0.995,35.988,430.78,437.91,265.0,461.0,0.48,405.0
AgBiSe2,575,198.0,474.76857,329.0,3.0,5.14,5.31,9.05,28.0,3316.0,2759.6,6234.6,29.83,0.995,35.988,430.78,437.91,265.0,375.0,0.44,314.0
AgBiSe2,600,198.0,474.76857,329.0,3.0,5.14,5.31,9.05,28.0,3316.0,2759.6,6234.6,29.83,0.995,35.988,430.78,437.91,265.0,56.0,0.41,237.0
Ag(Bi0.85Nb0.15)0.7Sb0.3Se2,326,183.99,436.4146901,324.605,3.105,5.16775,5.27655,9.0149,28.0,3349.945,3098.285,6685.71,28.7881,1.0367,40.1445,483.088,447.65115,333.985,-153.0,0.74,9120.0
Ag(Bi0.85Nb0.15)0.7Sb0.3Se2,378,183.99,436.4146901,324.605,3.105,5.16775,5.27655,9.0149,28.0,3349.945,3098.285,6685.71,28.7881,1.0367,40.1445,483.088,447.65115,333.985,-163.0,0.69,8913.0
Ag(Bi0.85Nb0.15)0.7Sb0.3Se2,478,183.99,436.4146901,324.605,3.105,5.16775,5.27655,9.0149,28.0,3349.945,3098.285,6685.71,28.7881,1.0367,40.1445,483.088,447.65115,333.985,-276.0,0.63,2239.0
Ag(Bi0.85Nb0.15)0.7Sb0.3Se2,526,183.99,436.4146901,324.605,3.105,5.16775,5.27655,9.0149,28.0,3349.945,3098.285,6685.71,28.7881,1.0367,40.1445,483.088,447.65115,333.985,-231.0,0.65,4467.0
Ag(Bi0.85Nb0.15)0.7Sb0.3Se2,576,183.99,436.4146901,324.605,3.105,5.16775,5.27655,9.0149,28.0,3349.945,3098.285,6685.71,28.7881,1.0367,40.1445,483.088,447.65115,333.985,-214.0,0.75,6761.0
Ag(Bi0.85Nb0.15)0.7Sb0.3Se2,676,183.99,436.4146901,324.605,3.105,5.16775,5.27655,9.0149,28.0,3349.945,3098.285,6685.71,28.7881,1.0367,40.1445,483.088,447.65115,333.985,-228.0,0.94,7079.0
Ag(Bi0.85Nb0.15)0.9Sb0.1Se2,326,189.13,450.3765443,323.635,3.135,5.20425,5.28985,8.9963,28.0,3322.215,3092.195,6703.17,29.3647,1.0229,38.8835,505.936,445.74005,309.695,-71.0,0.66,47661.0
Ag(Bi0.85Nb0.15)0.9Sb0.1Se2,478,189.13,450.3765443,323.635,3.135,5.20425,5.28985,8.9963,28.0,3322.215,3092.195,6703.17,29.3647,1.0229,38.8835,505.936,445.74005,309.695,-141.0,0.64,19638.0
Ag(Bi0.85Nb0.15)0.9Sb0.1Se2,526,189.13,450.3765443,323.635,3.135,5.20425,5.28985,8.9963,28.0,3322.215,3092.195,6703.17,29.3647,1.0229,38.8835,505.936,445.74005,309.695,-175.0,0.64,12523.0
Ag(Bi0.85Nb0.15)0.9Sb0.1Se2,576,189.13,450.3765443,323.635,3.135,5.20425,5.28985,8.9963,28.0,3322.215,3092.195,6703.17,29.3647,1.0229,38.8835,505.936,445.74005,309.695,-152.0,0.53,17433.0
Ag(Bi0.85Nb0.15)0.9Sb0.1Se2,676,189.13,450.3765443,323.635,3.135,5.20425,5.28985,8.9963,28.0,3322.215,3092.195,6703.17,29.3647,1.0229,38.8835,505.936,445.74005,309.695,-167.0,0.65,17666.0
Ag(Bi0.85Pb0.15)0.7Sb0.3Se2,326,188.295,448.4155202,328.175,3.0,5.12155,5.28705,9.04325,27.895,3356.665,2873.5325,6370.5,29.08525,1.02305,37.876395,430.1365,445.71915,333.565,389.0,0.56,605.0
Ag(Bi0.85Pb0.15)0.7Sb0.3Se2,378,188.295,448.4155202,328.175,3.0,5.12155,5.28705,9.04325,27.895,3356.665,2873.5325,6370.5,29.08525,1.02305,37.876395,430.1365,445.71915,333.565,397.0,0.53,681.0
Ag(Bi0.85Pb0.15)0.7Sb0.3Se2,478,188.295,448.4155202,328.175,3.0,5.12155,5.28705,9.04325,27.895,3356.665,2873.5325,6370.5,29.08525,1.02305,37.876395,430.1365,445.71915,333.565,422.0,0.48,766.0
Ag(Bi0.85Pb0.15)0.7Sb0.3Se2,576,188.295,448.4155202,328.175,3.0,5.12155,5.28705,9.04325,27.895,3356.665,2873.5325,6370.5,29.08525,1.02305,37.876395,430.1365,445.71915,333.565,424.0,0.52,767.0
Ag(Bi0.85Pb0.15)0.9Sb0.1Se2,326,194.665,465.806183,328.225,3.0,5.14485,5.30335,9.03275,27.865,3330.855,2803.2275,6297.9,29.74675,1.00535,35.967365,437.8555,443.25605,309.155,431.0,0.51,197.0
Ag(Bi0.85Pb0.15)0.9Sb0.1Se2,378,194.665,465.806183,328.225,3.0,5.14485,5.30335,9.03275,27.865,3330.855,2803.2275,6297.9,29.74675,1.00535,35.967365,437.8555,443.25605,309.155,436.0,0.58,289.0
Ag(Bi0.85Pb0.15)0.9Sb0.1Se2,478,194.665,465.806183,328.225,3.0,5.14485,5.30335,9.03275,27.865,3330.855,2803.2275,6297.9,29.74675,1.00535,35.967365,437.8555,443.25605,309.155,438.0,0.51,500.0
Ag(Bi0.85Pb0.15)0.9Sb0.1Se2,526,194.665,465.806183,328.225,3.0,5.14485,5.30335,9.03275,27.865,3330.855,2803.2275,6297.9,29.74675,1.00535,35.967365,437.8555,443.25605,309.155,400.0,0.43,464.0
Ag(Bi0.85Pb0.15)0.9Sb0.1Se2,576,194.665,465.806183,328.225,3.0,5.14485,5.30335,9.03275,27.865,3330.855,2803.2275,6297.9,29.74675,1.00535,35.967365,437.8555,443.25605,309.155,314.0,0.46,522.0
Ag(Bi0.8Nb0.2)0.7Sb0.3Se2,326,182.52,432.3521004,323.24,3.14,5.187,5.2734,9.0002,28.0,3348.16,3175.18,6797.08,28.7468,1.0416,40.673,503.29,449.2552,341.58,-149.0,0.81,12303.0
Ag(Bi0.8Nb0.2)0.7Sb0.3Se2,378,182.52,432.3521004,323.24,3.14,5.187,5.2734,9.0002,28.0,3348.16,3175.18,6797.08,28.7468,1.0416,40.673,503.29,449.2552,341.58,-184.0,0.89,10000.0
Ag(Bi0.8Nb0.2)0.7Sb0.3Se2,478,182.52,432.3521004,323.24,3.14,5.187,5.2734,9.0002,28.0,3348.16,3175.18,6797.08,28.7468,1.0416,40.673,503.29,449.2552,341.58,-225.0,0.49,2818.0
Ag(Bi0.8Nb0.2)0.7Sb0.3Se2,526,182.52,432.3521004,323.24,3.14,5.187,5.2734,9.0002,28.0,3348.16,3175.18,6797.08,28.7468,1.0416,40.673,503.29,449.2552,341.58,-222.0,0.6,4898.0
Ag(Bi0.8Nb0.2)0.7Sb0.3Se2,576,182.52,432.3521004,323.24,3.14,5.187,5.2734,9.0002,28.0,3348.16,3175.18,6797.08,28.7468,1.0416,40.673,503.29,449.2552,341.58,-229.0,0.58,5754.0
Ag(Bi0.8Nb0.2)0.9Sb0.1Se2,326,187.24,445.1532148,321.88,3.18,5.229,5.2858,8.9774,28.0,3319.92,3191.06,6846.36,29.3116,1.0292,39.563,531.91,447.8024,319.46,-70.0,0.77,50250.0
Ag(Bi0.8Nb0.2)0.9Sb0.1Se2,378,187.24,445.1532148,321.88,3.18,5.229,5.2858,8.9774,28.0,3319.92,3191.06,6846.36,29.3116,1.0292,39.563,531.91,447.8024,319.46,-77.0,0.71,46416.0
Ag(Bi0.8Nb0.2)0.9Sb0.1Se2,478,187.24,445.1532148,321.88,3.18,5.229,5.2858,8.9774,28.0,3319.92,3191.06,6846.36,29.3116,1.0292,39.563,531.91,447.8024,319.46,-142.0,0.63,20706.0
Ag(Bi0.8Nb0.2)0.9Sb0.1Se2,526,187.24,445.1532148,321.88,3.18,5.229,5.2858,8.9774,28.0,3319.92,3191.06,6846.36,29.3116,1.0292,39.563,531.91,447.8024,319.46,-170.0,0.53,14107.0
Ag(Bi0.8Nb0.2)0.9Sb0.1Se2,576,187.24,445.1532148,321.88,3.18,5.229,5.2858,8.9774,28.0,3319.92,3191.06,6846.36,29.3116,1.0292,39.563,531.91,447.8024,319.46,-147.0,0.42,20710.0
Ag(Bi0.8Nb0.2)0.9Sb0.1Se2,676,187.24,445.1532148,321.88,3.18,5.229,5.2858,8.9774,28.0,3319.92,3191.06,6846.36,29.3116,1.0292,39.563,531.91,447.8024,319.46,-156.0,0.61,23635.0
Ag(Bi0.8Pb0.2)0.7Sb0.3Se2,478,188.26,448.3532072,328.0,3.0,5.1254,5.2874,9.038,27.86,3357.12,2875.51,6376.8,29.143,1.0234,37.64886,432.688,446.6792,341.02,292.0,2.34,1778.0
Ag(Bi0.8Pb0.2)0.7Sb0.3Se2,526,188.26,448.3532072,328.0,3.0,5.1254,5.2874,9.038,27.86,3357.12,2875.51,6376.8,29.143,1.0234,37.64886,432.688,446.6792,341.02,281.0,3.26,1728.0
Ag(Bi0.8Pb0.2)0.7Sb0.3Se2,576,188.26,448.3532072,328.0,3.0,5.1254,5.2874,9.038,27.86,3357.12,2875.51,6376.8,29.143,1.0234,37.64886,432.688,446.6792,341.02,251.0,4.01,1631.0
Ag(Bi0.8Pb0.2)0.9Sb0.1Se2,326,194.62,465.7260664,328.0,3.0,5.1498,5.3038,9.026,27.82,3331.44,2805.77,6306.0,29.821,1.0058,35.67482,441.136,444.4904,318.74,131.0,0.47,412.0
Ag(Bi0.8Pb0.2)0.9Sb0.1Se2,378,194.62,465.7260664,328.0,3.0,5.1498,5.3038,9.026,27.82,3331.44,2805.77,6306.0,29.821,1.0058,35.67482,441.136,444.4904,318.74,153.0,0.55,538.0
Ag(Bi0.8Pb0.2)0.9Sb0.1Se2,478,194.62,465.7260664,328.0,3.0,5.1498,5.3038,9.026,27.82,3331.44,2805.77,6306.0,29.821,1.0058,35.67482,441.136,444.4904,318.74,219.0,0.51,681.0
Ag(Bi0.8Pb0.2)0.9Sb0.1Se2,526,194.62,465.7260664,328.0,3.0,5.1498,5.3038,9.026,27.82,3331.44,2805.77,6306.0,29.821,1.0058,35.67482,441.136,444.4904,318.74,183.0,0.51,709.0
Ag(Bi0.8Pb0.2)0.9Sb0.1Se2,576,194.62,465.7260664,328.0,3.0,5.1498,5.3038,9.026,27.82,3331.44,2805.77,6306.0,29.821,1.0058,35.67482,441.136,444.4904,318.74,136.0,0.6,838.0
Ag(Bi0.9Nb0.1)0.7Sb0.3Se2,326,185.46,440.4772797,325.97,3.07,5.1485,5.2797,9.0296,28.0,3351.73,3021.39,6574.34,28.8294,1.0318,39.616,462.886,446.0471,326.39,-168.0,0.55,5623.0
Ag(Bi0.9Nb0.1)0.7Sb0.3Se2,378,185.46,440.4772797,325.97,3.07,5.1485,5.2797,9.0296,28.0,3351.73,3021.39,6574.34,28.8294,1.0318,39.616,462.886,446.0471,326.39,-179.0,0.62,6607.0
Ag(Bi0.9Nb0.1)0.7Sb0.3Se2,478,185.46,440.4772797,325.97,3.07,5.1485,5.2797,9.0296,28.0,3351.73,3021.39,6574.34,28.8294,1.0318,39.616,462.886,446.0471,326.39,-263.0,0.54,2089.0
Ag(Bi0.9Nb0.1)0.7Sb0.3Se2,526,185.46,440.4772797,325.97,3.07,5.1485,5.2797,9.0296,28.0,3351.73,3021.39,6574.34,28.8294,1.0318,39.616,462.886,446.0471,326.39,-274.0,0.56,2754.0
Ag(Bi0.9Nb0.1)0.7Sb0.3Se2,576,185.46,440.4772797,325.97,3.07,5.1485,5.2797,9.0296,28.0,3351.73,3021.39,6574.34,28.8294,1.0318,39.616,462.886,446.0471,326.39,-270.0,0.54,3090.0
Ag(Bi0.9Nb0.1)0.7Sb0.3Se2,676,185.46,440.4772797,325.97,3.07,5.1485,5.2797,9.0296,28.0,3351.73,3021.39,6574.34,28.8294,1.0318,39.616,462.886,446.0471,326.39,-278.0,0.56,2818.0
Ag(Bi0.9Nb0.1)0.9Sb0.1Se2,326,191.02,455.5998739,325.39,3.09,5.1795,5.2939,9.0152,28.0,3324.51,2993.33,6559.98,29.4178,1.0166,38.204,479.962,443.6777,299.93,-88.0,0.7,33333.0
Ag(Bi0.9Nb0.1)0.9Sb0.1Se2,526,191.02,455.5998739,325.39,3.09,5.1795,5.2939,9.0152,28.0,3324.51,2993.33,6559.98,29.4178,1.0166,38.204,479.962,443.6777,299.93,-181.0,0.63,11567.0
Ag(Bi0.9Nb0.1)0.9Sb0.1Se2,676,191.02,455.5998739,325.39,3.09,5.1795,5.2939,9.0152,28.0,3324.51,2993.33,6559.98,29.4178,1.0166,38.204,479.962,443.6777,299.93,-154.0,0.68,21831.0
Ag(Bi0.9Pb0.1)0.7Sb0.3Se2,326,188.33,448.4778331,328.35,3.0,5.1177,5.2867,9.0485,27.93,3356.21,2871.555,6364.2,29.0275,1.0227,38.10393,427.585,444.7591,326.11,414.0,0.63,702.0
Ag(Bi0.9Pb0.1)0.7Sb0.3Se2,378,188.33,448.4778331,328.35,3.0,5.1177,5.2867,9.0485,27.93,3356.21,2871.555,6364.2,29.0275,1.0227,38.10393,427.585,444.7591,326.11,403.0,0.67,813.0
Ag(Bi0.9Pb0.1)0.7Sb0.3Se2,478,188.33,448.4778331,328.35,3.0,5.1177,5.2867,9.0485,27.93,3356.21,2871.555,6364.2,29.0275,1.0227,38.10393,427.585,444.7591,326.11,414.0,0.64,1059.0
Ag(Bi0.9Pb0.1)0.7Sb0.3Se2,526,188.33,448.4778331,328.35,3.0,5.1177,5.2867,9.0485,27.93,3356.21,2871.555,6364.2,29.0275,1.0227,38.10393,427.585,444.7591,326.11,408.0,0.62,915.0
Ag(Bi0.9Pb0.1)0.7Sb0.3Se2,576,188.33,448.4778331,328.35,3.0,5.1177,5.2867,9.0485,27.93,3356.21,2871.555,6364.2,29.0275,1.0227,38.10393,427.585,444.7591,326.11,370.0,0.59,702.0
Ag(Bi0.9Pb0.1)0.9Sb0.1Se2,326,194.71,465.8862997,328.45,3.0,5.1399,5.3029,9.0395,27.91,3330.27,2800.685,6289.8,29.6725,1.0049,36.25991,434.575,442.0217,299.57,561.0,0.57,197.0
Ag(Bi0.9Pb0.1)0.9Sb0.1Se2,378,194.71,465.8862997,328.45,3.0,5.1399,5.3029,9.0395,27.91,3330.27,2800.685,6289.8,29.6725,1.0049,36.25991,434.575,442.0217,299.57,539.0,0.53,273.0
Ag(Bi0.9Pb0.1)0.9Sb0.1Se2,478,194.71,465.8862997,328.45,3.0,5.1399,5.3029,9.0395,27.91,3330.27,2800.685,6289.8,29.6725,1.0049,36.25991,434.575,442.0217,299.57,444.0,0.53,1000.0
Ag(Bi0.9Pb0.1)0.9Sb0.1Se2,526,194.71,465.8862997,328.45,3.0,5.1399,5.3029,9.0395,27.91,3330.27,2800.685,6289.8,29.6725,1.0049,36.25991,434.575,442.0217,299.57,483.0,0.44,316.0
Ag(Bi0.9Pb0.1)0.9Sb0.1Se2,576,194.71,465.8862997,328.45,3.0,5.1399,5.3029,9.0395,27.91,3330.27,2800.685,6289.8,29.6725,1.0049,36.25991,434.575,442.0217,299.57,367.0,0.43,356.0
AgBi0.7Sb0.3Se2,326,188.4,448.602459,328.7,3.0,5.11,5.286,9.059,28.0,3355.3,2867.6,6351.6,28.912,1.022,38.559,422.482,442.839,311.2,-383.0,0.48,298.0
AgBi0.7Sb0.3Se2,378,188.4,448.602459,328.7,3.0,5.11,5.286,9.059,28.0,3355.3,2867.6,6351.6,28.912,1.022,38.559,422.482,442.839,311.2,-361.0,0.47,400.0
AgBi0.7Sb0.3Se2,478,188.4,448.602459,328.7,3.0,5.11,5.286,9.059,28.0,3355.3,2867.6,6351.6,28.912,1.022,38.559,422.482,442.839,311.2,-328.0,0.45,1125.0
AgBi0.7Sb0.3Se2,576,188.4,448.602459,328.7,3.0,5.11,5.286,9.059,28.0,3355.3,2867.6,6351.6,28.912,1.022,38.559,422.482,442.839,311.2,-275.0,0.39,2371.0
AgBi0.7Sb0.3Se2,676,188.4,448.602459,328.7,3.0,5.11,5.286,9.059,28.0,3355.3,2867.6,6351.6,28.912,1.022,38.559,422.482,442.839,311.2,-306.0,0.33,1231.0
AgBi0.9Sb0.1Se2,326,194.8,466.046533,328.9,3.0,5.13,5.302,9.053,28.0,3329.1,2795.6,6273.6,29.524,1.004,36.845,428.014,439.553,280.4,-128.0,0.5,14962.0
AgBi0.9Sb0.1Se2,378,194.8,466.046533,328.9,3.0,5.13,5.302,9.053,28.0,3329.1,2795.6,6273.6,29.524,1.004,36.845,428.014,439.553,280.4,-131.0,0.48,16312.0
AgBi0.9Sb0.1Se2,478,194.8,466.046533,328.9,3.0,5.13,5.302,9.053,28.0,3329.1,2795.6,6273.6,29.524,1.004,36.845,428.014,439.553,280.4,-153.0,0.47,20535.0
AgBi0.9Sb0.1Se2,526,194.8,466.046533,328.9,3.0,5.13,5.302,9.053,28.0,3329.1,2795.6,6273.6,29.524,1.004,36.845,428.014,439.553,280.4,-211.0,0.49,7943.0
AgBi0.9Sb0.1Se2,576,194.8,466.046533,328.9,3.0,5.13,5.302,9.053,28.0,3329.1,2795.6,6273.6,29.524,1.004,36.845,428.014,439.553,280.4,-217.0,0.38,7286.0
AgBi0.9Sb0.1Se2,676,194.8,466.046533,328.9,3.0,5.13,5.302,9.053,28.0,3329.1,2795.6,6273.6,29.524,1.004,36.845,428.014,439.553,280.4,-247.0,0.4,5464.0
Cu0.98Pd0.02FeS2,10,87.34,184.38248,294.96,6.0,4.7748,4.6686,8.896,30.98,3508.18,3945.62,7310.46,21.0208,2.2372,30.376,670.634,475.154,594.0,-18.0,10.9,3652.0
Cu0.98Pd0.02FeS2,30,87.34,184.38248,294.96,6.0,4.7748,4.6686,8.896,30.98,3508.18,3945.62,7310.46,21.0208,2.2372,30.376,670.634,475.154,594.0,-47.0,22.5,5829.0
Cu0.98Pd0.02FeS2,50,87.34,184.38248,294.96,6.0,4.7748,4.6686,8.896,30.98,3508.18,3945.62,7310.46,21.0208,2.2372,30.376,670.634,475.154,594.0,-63.0,20.68,7134.0
Cu0.98Pd0.02FeS2,70,87.34,184.38248,294.96,6.0,4.7748,4.6686,8.896,30.98,3508.18,3945.62,7310.46,21.0208,2.2372,30.376,670.634,475.154,594.0,-76.0,17.16,7880.0
Cu0.98Pd0.02FeS2,100,87.34,184.38248,294.96,6.0,4.7748,4.6686,8.896,30.98,3508.18,3945.62,7310.46,21.0208,2.2372,30.376,670.634,475.154,594.0,-116.0,13.98,9306.0
Cu0.98Pd0.02FeS2,200,87.34,184.38248,294.96,6.0,4.7748,4.6686,8.896,30.98,3508.18,3945.62,7310.46,21.0208,2.2372,30.376,670.634,475.154,594.0,-223.0,9.55,10746.0
Cu0.98Pd0.02FeS2,300,87.34,184.38248,294.96,6.0,4.7748,4.6686,8.896,30.98,3508.18,3945.62,7310.46,21.0208,2.2372,30.376,670.634,475.154,594.0,-307.0,7.39,9305.0
Cu0.995Pd0.005FeS2,10,87.085,183.73937,294.99,6.0,4.7712,4.66965,8.8915,30.995,3507.295,3938.555,7301.865,20.9752,2.2393,30.30775,669.7835,480.092,594.0,-150.0,26.25,0.0
Cu0.995Pd0.005FeS2,30,87.085,183.73937,294.99,6.0,4.7712,4.66965,8.8915,30.995,3507.295,3938.555,7301.865,20.9752,2.2393,30.30775,669.7835,480.092,594.0,-420.0,50.0,7.0
Cu0.995Pd0.005FeS2,50,87.085,183.73937,294.99,6.0,4.7712,4.66965,8.8915,30.995,3507.295,3938.555,7301.865,20.9752,2.2393,30.30775,669.7835,480.092,594.0,-489.0,37.84,63.0
Cu0.995Pd0.005FeS2,70,87.085,183.73937,294.99,6.0,4.7712,4.66965,8.8915,30.995,3507.295,3938.555,7301.865,20.9752,2.2393,30.30775,669.7835,480.092,594.0,-487.0,29.43,264.0
Cu0.995Pd0.005FeS2,100,87.085,183.73937,294.99,6.0,4.7712,4.66965,8.8915,30.995,3507.295,3938.555,7301.865,20.9752,2.2393,30.30775,669.7835,480.092,594.0,-450.0,21.36,1000.0
Cu0.995Pd0.005FeS2,200,87.085,183.73937,294.99,6.0,4.7712,4.66965,8.8915,30.995,3507.295,3938.555,7301.865,20.9752,2.2393,30.30775,669.7835,480.092,594.0,-395.0,12.16,3652.0
Cu0.995Pd0.005FeS2,300,87.085,183.73937,294.99,6.0,4.7712,4.66965,8.8915,30.995,3507.295,3938.555,7301.865,20.9752,2.2393,30.30775,669.7835,480.092,594.0,-405.0,7.84,4217.0
Cu0.99Pd0.01FeS2,10,87.17,183.95374,294.98,6.0,4.7724,4.6693,8.893,30.99,3507.59,3940.91,7304.73,20.9904,2.2386,30.3305,670.067,478.446,594.0,-61.0,20.9,20.0
Cu0.99Pd0.01FeS2,30,87.17,183.95374,294.98,6.0,4.7724,4.6693,8.893,30.99,3507.59,3940.91,7304.73,20.9904,2.2386,30.3305,670.067,478.446,594.0,-124.0,34.43,221.0
Cu0.99Pd0.01FeS2,50,87.17,183.95374,294.98,6.0,4.7724,4.6693,8.893,30.99,3507.59,3940.91,7304.73,20.9904,2.2386,30.3305,670.067,478.446,594.0,-140.0,32.5,723.0
Cu0.99Pd0.01FeS2,70,87.17,183.95374,294.98,6.0,4.7724,4.6693,8.893,30.99,3507.59,3940.91,7304.73,20.9904,2.2386,30.3305,670.067,478.446,594.0,-173.0,29.2,1382.0
Cu0.99Pd0.01FeS2,100,87.17,183.95374,294.98,6.0,4.7724,4.6693,8.893,30.99,3507.59,3940.91,7304.73,20.9904,2.2386,30.3305,670.067,478.446,594.0,-249.0,23.18,2642.0
Cu0.99Pd0.01FeS2,200,87.17,183.95374,294.98,6.0,4.7724,4.6693,8.893,30.99,3507.59,3940.91,7304.73,20.9904,2.2386,30.3305,670.067,478.446,594.0,-345.0,12.84,5425.0
Cu0.99Pd0.01FeS2,300,87.17,183.95374,294.98,6.0,4.7724,4.6693,8.893,30.99,3507.59,3940.91,7304.73,20.9904,2.2386,30.3305,670.067,478.446,594.0,-396.0,9.2,5233.0
Cu0.9Pd0.1FeS2,10,88.7,187.8124,294.8,6.0,4.794,4.663,8.92,30.9,3512.9,3983.3,7356.3,21.264,2.226,30.74,675.17,448.818,594.0,-13.0,5.47,55804.0
Cu0.9Pd0.1FeS2,30,88.7,187.8124,294.8,6.0,4.794,4.663,8.92,30.9,3512.9,3983.3,7356.3,21.264,2.226,30.74,675.17,448.818,594.0,-31.0,13.4,57255.0
Cu0.9Pd0.1FeS2,50,88.7,187.8124,294.8,6.0,4.794,4.663,8.92,30.9,3512.9,3983.3,7356.3,21.264,2.226,30.74,675.17,448.818,594.0,-46.0,13.75,58294.0
Cu0.9Pd0.1FeS2,70,88.7,187.8124,294.8,6.0,4.794,4.663,8.92,30.9,3512.9,3983.3,7356.3,21.264,2.226,30.74,675.17,448.818,594.0,-56.0,12.61,56200.0
Cu0.9Pd0.1FeS2,100,88.7,187.8124,294.8,6.0,4.794,4.663,8.92,30.9,3512.9,3983.3,7356.3,21.264,2.226,30.74,675.17,448.818,594.0,-73.0,10.68,52330.0
Cu0.9Pd0.1FeS2,200,88.7,187.8124,294.8,6.0,4.794,4.663,8.92,30.9,3512.9,3983.3,7356.3,21.264,2.226,30.74,675.17,448.818,594.0,-124.0,7.16,37855.0
Cu0.9Pd0.1FeS2,300,88.7,187.8124,294.8,6.0,4.794,4.663,8.92,30.9,3512.9,3983.3,7356.3,21.264,2.226,30.74,675.17,448.818,594.0,-168.0,5.23,27384.0
Cu1.02Fe0.98S2,30,87.06,183.67898,295.18,6.0,4.7678,4.6726,8.8914,31.06,3506.66,3927.16,7295.34,20.982,2.2388,30.27,668.514,488.154,593.92,-1174.0,77.16,0.0
Cu1.02Fe0.98S2,50,87.06,183.67898,295.18,6.0,4.7678,4.6726,8.8914,31.06,3506.66,3927.16,7295.34,20.982,2.2388,30.27,668.514,488.154,593.92,-973.0,54.25,0.0
Cu1.02Fe0.98S2,70,87.06,183.67898,295.18,6.0,4.7678,4.6726,8.8914,31.06,3506.66,3927.16,7295.34,20.982,2.2388,30.27,668.514,488.154,593.92,-799.0,40.8,1.0
Cu1.02Fe0.98S2,100,87.06,183.67898,295.18,6.0,4.7678,4.6726,8.8914,31.06,3506.66,3927.16,7295.34,20.982,2.2388,30.27,668.514,488.154,593.92,-671.0,31.02,11.0
Cu1.02Fe0.98S2,200,87.06,183.67898,295.18,6.0,4.7678,4.6726,8.8914,31.06,3506.66,3927.16,7295.34,20.982,2.2388,30.27,668.514,488.154,593.92,-557.0,18.07,107.0
Cu1.02Fe0.98S2,300,87.06,183.67898,295.18,6.0,4.7678,4.6726,8.8914,31.06,3506.66,3927.16,7295.34,20.982,2.2388,30.27,668.514,488.154,593.92,-534.0,11.02,115.0
CuFeS2,10,87.0,183.525,295.0,6.0,4.77,4.67,8.89,31.0,3507.0,3936.2,7299.0,20.96,2.24,30.285,669.5,481.738,594.0,-98.0,11.7,1.0
CuFeS2,30,87.0,183.525,295.0,6.0,4.77,4.67,8.89,31.0,3507.0,3936.2,7299.0,20.96,2.24,30.285,669.5,481.738,594.0,-307.0,29.77,26.0
CuFeS2,50,87.0,183.525,295.0,6.0,4.77,4.67,8.89,31.0,3507.0,3936.2,7299.0,20.96,2.24,30.285,669.5,481.738,594.0,-486.0,30.45,132.0
CuFeS2,70,87.0,183.525,295.0,6.0,4.77,4.67,8.89,31.0,3507.0,3936.2,7299.0,20.96,2.24,30.285,669.5,481.738,594.0,-508.0,27.95,407.0
CuFeS2,100,87.0,183.525,295.0,6.0,4.77,4.67,8.89,31.0,3507.0,3936.2,7299.0,20.96,2.24,30.285,669.5,481.738,594.0,-473.0,23.86,1241.0
CuFeS2,200,87.0,183.525,295.0,6.0,4.77,4.67,8.89,31.0,3507.0,3936.2,7299.0,20.96,2.24,30.285,669.5,481.738,594.0,-376.0,16.14,5830.0
Co9S8,18,371.0,786.9268,1226.0,26.0,20.72,19.5,37.56,129.0,14840.0,19000.95,34031.15,96.66,9.46,159.45,3466.9,902.152,2306.0,-3.0,27.77,94644551.0
Co9S8,41,371.0,786.9268,1226.0,26.0,20.72,19.5,37.56,129.0,14840.0,19000.95,34031.15,96.66,9.46,159.45,3466.9,902.152,2306.0,-2.0,33.17,41450510.0
Co9S8,66,371.0,786.9268,1226.0,26.0,20.72,19.5,37.56,129.0,14840.0,19000.95,34031.15,96.66,9.46,159.45,3466.9,902.152,2306.0,-2.0,29.05,17339800.0
Co9S8,89,371.0,786.9268,1226.0,26.0,20.72,19.5,37.56,129.0,14840.0,19000.95,34031.15,96.66,9.46,159.45,3466.9,902.152,2306.0,-5.0,24.05,9728543.0
Co9S8,107,371.0,786.9268,1226.0,26.0,20.72,19.5,37.56,129.0,14840.0,19000.95,34031.15,96.66,9.46,159.45,3466.9,902.152,2306.0,-5.0,20.27,6740000.0
Co9S8,150,371.0,786.9268,1226.0,26.0,20.72,19.5,37.56,129.0,14840.0,19000.95,34031.15,96.66,9.46,159.45,3466.9,902.152,2306.0,-7.0,15.74,3679062.0
Co9S8,250,371.0,786.9268,1226.0,26.0,20.72,19.5,37.56,129.0,14840.0,19000.95,34031.15,96.66,9.46,159.45,3466.9,902.152,2306.0,-15.0,11.28,1666700.0
Co9S8,300,371.0,786.9268,1226.0,26.0,20.72,19.5,37.56,129.0,14840.0,19000.95,34031.15,96.66,9.46,159.45,3466.9,902.152,2306.0,-19.0,10.0,1269362.0
CoS2,41,59.0,123.0652,234.0,4.0,3.28,3.3,7.04,21.0,2760.0,2540.05,4578.85,13.04,1.84,19.625,396.1,100.538,334.0,-29.0,10.8,5214000.0
CoS2,66,59.0,123.0652,234.0,4.0,3.28,3.3,7.04,21.0,2760.0,2540.05,4578.85,13.04,1.84,19.625,396.1,100.538,334.0,-33.0,14.17,2500000.0
CoS2,89,59.0,123.0652,234.0,4.0,3.28,3.3,7.04,21.0,2760.0,2540.05,4578.85,13.04,1.84,19.625,396.1,100.538,334.0,-30.0,14.75,1539044.0
CoS2,107,59.0,123.0652,234.0,4.0,3.28,3.3,7.04,21.0,2760.0,2540.05,4578.85,13.04,1.84,19.625,396.1,100.538,334.0,-27.0,14.12,1190412.0
CoS2,150,59.0,123.0652,234.0,4.0,3.28,3.3,7.04,21.0,2760.0,2540.05,4578.85,13.04,1.84,19.625,396.1,100.538,334.0,-32.0,12.95,1000000.0
CoS2,250,59.0,123.0652,234.0,4.0,3.28,3.3,7.04,21.0,2760.0,2540.05,4578.85,13.04,1.84,19.625,396.1,100.538,334.0,-37.0,11.94,759413.0
CoS2,300,59.0,123.0652,234.0,4.0,3.28,3.3,7.04,21.0,2760.0,2540.05,4578.85,13.04,1.84,19.625,396.1,100.538,334.0,-40.0,11.2,667884.0
SnAgSbSe2,600,216.0,506.2582,408.0,4.0,6.49,6.64,11.04,32.0,4156.0,3624.75,9167.75,34.08,1.312,51.587,698.92,520.94,560.0,60.0,5.15,285000.0
SnAgSbSe2,650,216.0,506.2582,408.0,4.0,6.49,6.64,11.04,32.0,4156.0,3624.75,9167.75,34.08,1.312,51.587,698.92,520.94,560.0,71.0,4.66,236200.0
SnAgSbSe2,700,216.0,506.2582,408.0,4.0,6.49,6.64,11.04,32.0,4156.0,3624.75,9167.75,34.08,1.312,51.587,698.92,520.94,560.0,87.0,4.18,190140.0
SnAgSbSe2,750,216.0,506.2582,408.0,4.0,6.49,6.64,11.04,32.0,4156.0,3624.75,9167.75,34.08,1.312,51.587,698.92,520.94,560.0,103.0,3.77,153061.0
SnAgSbSe2,800,216.0,506.2582,408.0,4.0,6.49,6.64,11.04,32.0,4156.0,3624.75,9167.75,34.08,1.312,51.587,698.92,520.94,560.0,118.0,3.37,115800.0
SnTe0.15AgSbSe2,300,223.8,525.3982,421.5,4.15,6.6745,6.8425,11.355,32.9,4286.35,3733.1475,9357.1925,35.016,1.342,54.2105,706.8025,521.2925,582.8,61.0,2.19,161200.0
SnTe0.15AgSbSe2,400,223.8,525.3982,421.5,4.15,6.6745,6.8425,11.355,32.9,4286.35,3733.1475,9357.1925,35.016,1.342,54.2105,706.8025,521.2925,582.8,81.0,2.16,136577.0
SnTe0.15AgSbSe2,500,223.8,525.3982,421.5,4.15,6.6745,6.8425,11.355,32.9,4286.35,3733.1475,9357.1925,35.016,1.342,54.2105,706.8025,521.2925,582.8,101.0,2.01,112400.0
SnTe0.15AgSbSe2,600,223.8,525.3982,421.5,4.15,6.6745,6.8425,11.355,32.9,4286.35,3733.1475,9357.1925,35.016,1.342,54.2105,706.8025,521.2925,582.8,123.0,1.8,89000.0
SnTe0.15AgSbSe2,650,223.8,525.3982,421.5,4.15,6.6745,6.8425,11.355,32.9,4286.35,3733.1475,9357.1925,35.016,1.342,54.2105,706.8025,521.2925,582.8,133.0,1.76,81500.0
SnTe0.15AgSbSe2,700,223.8,525.3982,421.5,4.15,6.6745,6.8425,11.355,32.9,4286.35,3733.1475,9357.1925,35.016,1.342,54.2105,706.8025,521.2925,582.8,140.0,1.71,76870.0
SnTe0.15AgSbSe2,800,223.8,525.3982,421.5,4.15,6.6745,6.8425,11.355,32.9,4286.35,3733.1475,9357.1925,35.016,1.342,54.2105,706.8025,521.2925,582.8,146.0,1.72,76600.0
SnTe0.1AgSbSe2,300,221.2,519.0182,417.0,4.1,6.613,6.775,11.25,32.6,4242.9,3697.015,9294.045,34.704,1.332,53.336,704.175,521.175,575.2,53.0,2.45,206711.0
SnTe0.1AgSbSe2,400,221.2,519.0182,417.0,4.1,6.613,6.775,11.25,32.6,4242.9,3697.015,9294.045,34.704,1.332,53.336,704.175,521.175,575.2,71.0,2.44,170400.0
SnTe0.1AgSbSe2,500,221.2,519.0182,417.0,4.1,6.613,6.775,11.25,32.6,4242.9,3697.015,9294.045,34.704,1.332,53.336,704.175,521.175,575.2,90.0,2.29,138255.0
SnTe0.1AgSbSe2,600,221.2,519.0182,417.0,4.1,6.613,6.775,11.25,32.6,4242.9,3697.015,9294.045,34.704,1.332,53.336,704.175,521.175,575.2,113.0,2.06,109350.0
SnTe0.1AgSbSe2,650,221.2,519.0182,417.0,4.1,6.613,6.775,11.25,32.6,4242.9,3697.015,9294.045,34.704,1.332,53.336,704.175,521.175,575.2,125.0,1.97,96644.0
SnTe0.1AgSbSe2,700,221.2,519.0182,417.0,4.1,6.613,6.775,11.25,32.6,4242.9,3697.015,9294.045,34.704,1.332,53.336,704.175,521.175,575.2,134.0,1.9,89000.0
SnTe0.1AgSbSe2,750,221.2,519.0182,417.0,4.1,6.613,6.775,11.25,32.6,4242.9,3697.015,9294.045,34.704,1.332,53.336,704.175,521.175,575.2,140.0,1.88,84900.0
SnTe0.1AgSbSe2,800,221.2,519.0182,417.0,4.1,6.613,6.775,11.25,32.6,4242.9,3697.015,9294.045,34.704,1.332,53.336,704.175,521.175,575.2,143.0,1.91,83893.0
SnTe0.25AgSbSe2,300,229.0,538.1582,430.5,4.25,6.7975,6.9775,11.565,33.5,4373.25,3805.4125,9483.4875,35.64,1.362,55.9595,712.0575,521.5275,598.0,66.0,1.85,133500.0
SnTe0.25AgSbSe2,400,229.0,538.1582,430.5,4.25,6.7975,6.9775,11.565,33.5,4373.25,3805.4125,9483.4875,35.64,1.362,55.9595,712.0575,521.5275,598.0,86.0,1.83,113800.0
SnTe0.25AgSbSe2,500,229.0,538.1582,430.5,4.25,6.7975,6.9775,11.565,33.5,4373.25,3805.4125,9483.4875,35.64,1.362,55.9595,712.0575,521.5275,598.0,109.0,1.71,94295.0
