Repository: Atharva573/Predicting-Thermoelectric-Properties-using-Machine-Learning

# Predicting-Thermoelectric-Properties-using-Machine-Learning
A ML project to predict key thermoelectric properties—Lattice Thermal Conductivity, Seebeck Coefficient, and Electrical Conductivity—using simple elemental descriptors. The model is trained on a broad dataset of ~5200 data points, leveraging techniques like XGBoost and Random Forest, achieving high accuracy in thermal conductivity predictions.

# ML-Based Prediction of Thermoelectric Properties

This repository hosts the code and data used for building machine learning models to predict critical thermoelectric properties—**Lattice Thermal Conductivity**, **Seebeck Coefficient**, and **Electrical Conductivity**—based on simple elem

File: data/Datset.csv (part 14 of 22)
formula,temperature(K),sum_Atomic_Number,sum_Atomic_Weight,sum_Mendeleev_Number,sum_l_quantum_number,sum_Atomic_Radius,sum_Covalent_Radius,sum_Pauling_Electronegativity,sum_number_of_valence_electrons,sum_1st_ionization_potential_(kJ/mol),sum_Melting_point_(K),sum_Boiling_Point_(K),sum_Density_(g/mL),sum_specific_heat_(J/g_K)_,sum_heat_of_fusion_(kJ/mol)_,sum_heat_of_vaporization_(kJ/mol)_,sum_thermal_conductivity_(W/(m_K))_,sum_SpaceGroupNumber,seebeck_coefficient,Thermal_conductivity,electrical_conductivity(S/m)
SnTe0.25AgSbSe2,600,229.0,538.1582,430.5,4.25,6.7975,6.9775,11.565,33.5,4373.25,3805.4125,9483.4875,35.64,1.362,55.9595,712.0575,521.5275,598.0,132.0,1.61,77181.0
SnTe0.25AgSbSe2,650,229.0,538.1582,430.5,4.25,6.7975,6.9775,11.565,33.5,4373.25,3805.4125,9483.4875,35.64,1.362,55.9595,712.0575,521.5275,598.0,139.0,1.59,73100.0
SnTe0.25AgSbSe2,700,229.0,538.1582,430.5,4.25,6.7975,6.9775,11.565,33.5,4373.25,3805.4125,9483.4875,35.64,1.362,55.9595,712.0575,521.5275,598.0,142.0,1.62,71800.0
SnTe0.25AgSbSe2,750,229.0,538.1582,430.5,4.25,6.7975,6.9775,11.565,33.5,4373.25,3805.4125,9483.4875,35.64,1.362,55.9595,712.0575,521.5275,598.0,143.0,1.66,71500.0
SnTe0.25AgSbSe2,800,229.0,538.1582,430.5,4.25,6.7975,6.9775,11.565,33.5,4373.25,3805.4125,9483.4875,35.64,1.362,55.9595,712.0575,521.5275,598.0,140.0,1.74,73450.0
SnTe0.2AgSbSe2,300,226.4,531.7782,426.0,4.2,6.736,6.91,11.46,33.2,4329.8,3769.28,9420.34,35.328,1.352,55.085,709.43,521.41,590.4,64.0,1.29,125000.0
SnTe0.2AgSbSe2,400,226.4,531.7782,426.0,4.2,6.736,6.91,11.46,33.2,4329.8,3769.28,9420.34,35.328,1.352,55.085,709.43,521.41,590.4,84.0,1.27,106711.0
SnTe0.2AgSbSe2,500,226.4,531.7782,426.0,4.2,6.736,6.91,11.46,33.2,4329.8,3769.28,9420.34,35.328,1.352,55.085,709.43,521.41,590.4,104.0,1.2,89262.0
SnTe0.2AgSbSe2,600,226.4,531.7782,426.0,4.2,6.736,6.91,11.46,33.2,4329.8,3769.28,9420.34,35.328,1.352,55.085,709.43,521.41,590.4,128.0,1.09,72819.0
SnTe0.2AgSbSe2,650,226.4,531.7782,426.0,4.2,6.736,6.91,11.46,33.2,4329.8,3769.28,9420.34,35.328,1.352,55.085,709.43,521.41,590.4,138.0,1.08,68456.0
SnTe0.2AgSbSe2,800,226.4,531.7782,426.0,4.2,6.736,6.91,11.46,33.2,4329.8,3769.28,9420.34,35.328,1.352,55.085,709.43,521.41,590.4,140.0,1.21,69799.0
Mg0.95Li0.05Ge0.9Si0.1,300,41.75,91.59435,143.55,1.0,2.697,2.511,3.2925,5.95,1491.6,2165.535,4431.4,6.70115,1.508,46.9573,464.558,221.145,420.95,239.0,4.94,13615.0
Mg0.95Li0.05Ge0.9Si0.1,400,41.75,91.59435,143.55,1.0,2.697,2.511,3.2925,5.95,1491.6,2165.535,4431.4,6.70115,1.508,46.9573,464.558,221.145,420.95,277.0,3.69,10320.0
Mg0.95Li0.05Ge0.9Si0.1,500,41.75,91.59435,143.55,1.0,2.697,2.511,3.2925,5.95,1491.6,2165.535,4431.4,6.70115,1.508,46.9573,464.558,221.145,420.95,293.0,3.03,11700.0
Mg0.95Li0.05Ge0.9Si0.1,600,41.75,91.59435,143.55,1.0,2.697,2.511,3.2925,5.95,1491.6,2165.535,4431.4,6.70115,1.508,46.9573,464.558,221.145,420.95,294.0,2.63,14308.0
Mg0.95Li0.05Ge0.9Si0.1,675,41.75,91.59435,143.55,1.0,2.697,2.511,3.2925,5.95,1491.6,2165.535,4431.4,6.70115,1.508,46.9573,464.558,221.145,420.95,286.0,2.43,17240.0
Mg0.97Li0.03Ge0.8Si0.2,400,40.13,87.48918,144.79,1.0,2.6786,2.4992,3.2881,5.97,1498.46,2221.165,4378.86,6.42609,1.4954,48.43738,469.5196,231.381,420.45,315.0,3.34,7308.0
Mg0.97Li0.03Ge0.8Si0.2,500,40.13,87.48918,144.79,1.0,2.6786,2.4992,3.2881,5.97,1498.46,2221.165,4378.86,6.42609,1.4954,48.43738,469.5196,231.381,420.45,326.0,2.77,8923.0
Mg0.97Li0.03Ge0.8Si0.2,600,40.13,87.48918,144.79,1.0,2.6786,2.4992,3.2881,5.97,1498.46,2221.165,4378.86,6.42609,1.4954,48.43738,469.5196,231.381,420.45,319.0,2.46,12077.0
Mg0.97Li0.03Ge0.9Si0.1,300,41.93,91.94163,144.89,1.0,2.6926,2.5102,3.2991,5.97,1495.96,2174.905,4426.36,6.72509,1.4564,47.07638,464.1876,222.571,420.25,173.0,4.92,44769.0
Mg0.97Li0.03Ge0.9Si0.1,400,41.93,91.94163,144.89,1.0,2.6926,2.5102,3.2991,5.97,1495.96,2174.905,4426.36,6.72509,1.4564,47.07638,464.1876,222.571,420.25,217.0,3.81,33154.0
Mg0.97Li0.03Ge0.9Si0.1,500,41.93,91.94163,144.89,1.0,2.6926,2.5102,3.2991,5.97,1495.96,2174.905,4426.36,6.72509,1.4564,47.07638,464.1876,222.571,420.25,249.0,3.17,26000.0
Mg0.97Li0.03Ge0.9Si0.1,600,41.93,91.94163,144.89,1.0,2.6926,2.5102,3.2991,5.97,1495.96,2174.905,4426.36,6.72509,1.4564,47.07638,464.1876,222.571,420.25,253.0,2.81,28615.0
Mg0.98Li0.02Ge0.8Si0.2,300,40.22,87.66282,145.46,1.0,2.6764,2.4988,3.2914,5.98,1500.64,2225.85,4376.34,6.43806,1.4696,48.49692,469.3344,232.094,420.1,327.0,4.3,2308.0
Mg0.98Li0.02Ge0.8Si0.2,400,40.22,87.66282,145.46,1.0,2.6764,2.4988,3.2914,5.98,1500.64,2225.85,4376.34,6.43806,1.4696,48.49692,469.3344,232.094,420.1,361.0,3.36,2538.0
Mg0.98Li0.02Ge0.8Si0.2,500,40.22,87.66282,145.46,1.0,2.6764,2.4988,3.2914,5.98,1500.64,2225.85,4376.34,6.43806,1.4696,48.49692,469.3344,232.094,420.1,360.0,2.75,3846.0
Mg0.98Li0.02Ge0.8Si0.2,600,40.22,87.66282,145.46,1.0,2.6764,2.4988,3.2914,5.98,1500.64,2225.85,4376.34,6.43806,1.4696,48.49692,469.3344,232.094,420.1,338.0,2.4,6300.0
Mg0.98Li0.02Ge0.8Si0.2,675,40.22,87.66282,145.46,1.0,2.6764,2.4988,3.2914,5.98,1500.64,2225.85,4376.34,6.43806,1.4696,48.49692,469.3344,232.094,420.1,313.0,2.27,8692.0
Mg0.98Li0.02Ge0.9Si0.1,300,42.02,92.11527,145.56,1.0,2.6904,2.5098,3.3024,5.98,1498.14,2179.59,4423.84,6.73706,1.4306,47.13592,464.0024,223.284,419.9,229.0,5.29,13400.0
Mg0.98Li0.02Ge0.9Si0.1,400,42.02,92.11527,145.56,1.0,2.6904,2.5098,3.3024,5.98,1498.14,2179.59,4423.84,6.73706,1.4306,47.13592,464.0024,223.284,419.9,273.0,4.03,11050.0
Mg0.98Li0.02Ge0.9Si0.1,500,42.02,92.11527,145.56,1.0,2.6904,2.5098,3.3024,5.98,1498.14,2179.59,4423.84,6.73706,1.4306,47.13592,464.0024,223.284,419.9,291.0,3.3,13000.0
Mg0.98Li0.02Ge0.9Si0.1,600,42.02,92.11527,145.56,1.0,2.6904,2.5098,3.3024,5.98,1498.14,2179.59,4423.84,6.73706,1.4306,47.13592,464.0024,223.284,419.9,289.0,2.84,16538.0
Mg0.98Li0.02Ge0.9Si0.1,675,42.02,92.11527,145.56,1.0,2.6904,2.5098,3.3024,5.98,1498.14,2179.59,4423.84,6.73706,1.4306,47.13592,464.0024,223.284,419.9,281.0,2.68,19385.0
Mg0.99Li0.01Ge0.9Si0.1,400,42.11,92.28891,146.23,1.0,2.6882,2.5094,3.3057,5.99,1500.32,2184.275,4421.32,6.74903,1.4048,47.19546,463.8172,223.997,419.55,292.0,4.35,10692.0
Mg0.99Li0.01Ge0.9Si0.1,500,42.11,92.28891,146.23,1.0,2.6882,2.5094,3.3057,5.99,1500.32,2184.275,4421.32,6.74903,1.4048,47.19546,463.8172,223.997,419.55,317.0,3.5,10846.0
Mg0.99Li0.01Ge0.9Si0.1,600,42.11,92.28891,146.23,1.0,2.6882,2.5094,3.3057,5.99,1500.32,2184.275,4421.32,6.74903,1.4048,47.19546,463.8172,223.997,419.55,318.0,2.97,12692.0
Mg0.99Li0.01Ge0.9Si0.1,675,42.11,92.28891,146.23,1.0,2.6882,2.5094,3.3057,5.99,1500.32,2184.275,4421.32,6.74903,1.4048,47.19546,463.8172,223.997,419.55,309.0,2.66,14769.0
(Bi0.23Sb0.77)2Te3,300,272.72,666.4413702,440.46,5.0,6.396,6.8468,10.3862,28.0,4214.74,3810.65,8055.75,33.5076,0.9786,88.2678,324.6536,48.0922,717.16,229.0,0.89,54942.0
(Bi0.23Sb0.77)2Te3,350,272.72,666.4413702,440.46,5.0,6.396,6.8468,10.3862,28.0,4214.74,3810.65,8055.75,33.5076,0.9786,88.2678,324.6536,48.0922,717.16,244.0,0.88,44766.0
(Bi0.23Sb0.77)2Te3,400,272.72,666.4413702,440.46,5.0,6.396,6.8468,10.3862,28.0,4214.74,3810.65,8055.75,33.5076,0.9786,88.2678,324.6536,48.0922,717.16,242.0,0.93,37164.0
(Bi0.23Sb0.77)2Te3,450,272.72,666.4413702,440.46,5.0,6.396,6.8468,10.3862,28.0,4214.74,3810.65,8055.75,33.5076,0.9786,88.2678,324.6536,48.0922,717.16,220.0,1.05,32706.0
(Bi0.23Sb0.77)2Te3,500,272.72,666.4413702,440.46,5.0,6.396,6.8468,10.3862,28.0,4214.74,3810.65,8055.75,33.5076,0.9786,88.2678,324.6536,48.0922,717.16,187.0,1.19,30882.0
Cu2.2Sn0.8Sb0.2Se3.2,300,222.8,511.7932,506.6,8.6,7.912,8.152,14.318,47.6,5384.2,5136.96,11793.56,42.226,2.0836,59.728,1033.368,942.004,685.8,47.0,3.49,217574.0
Cu2.2Sn0.8Sb0.2Se3.2,372,222.8,511.7932,506.6,8.6,7.912,8.152,14.318,47.6,5384.2,5136.96,11793.56,42.226,2.0836,59.728,1033.368,942.004,685.8,56.0,3.27,191450.0
Cu2.2Sn0.8Sb0.2Se3.2,473,222.8,511.7932,506.6,8.6,7.912,8.152,14.318,47.6,5384.2,5136.96,11793.56,42.226,2.0836,59.728,1033.368,942.004,685.8,69.0,2.97,160372.0
Cu2.2Sn0.8Sb0.2Se3.2,523,222.8,511.7932,506.6,8.6,7.912,8.152,14.318,47.6,5384.2,5136.96,11793.56,42.226,2.0836,59.728,1033.368,942.004,685.8,75.0,2.8,146800.0
Cu2.2Sn0.8Sb0.2Se3.2,622,222.8,511.7932,506.6,8.6,7.912,8.152,14.318,47.6,5384.2,5136.96,11793.56,42.226,2.0836,59.728,1033.368,942.004,685.8,87.0,2.57,129155.0
Cu2.2Sn0.8Sb0.2Se3.2,723,222.8,511.7932,506.6,8.6,7.912,8.152,14.318,47.6,5384.2,5136.96,11793.56,42.226,2.0836,59.728,1033.368,942.004,685.8,111.0,2.2,96140.0
Cu2.5Sn0.5Sb0.5Se3.5,300,242.0,555.46,554.0,9.5,8.62,8.905,15.68,53.0,5927.5,5810.55,12837.05,46.165,2.2885,69.5035,1069.17,1049.77,765.0,28.0,5.31,532716.0
Cu2.5Sn0.5Sb0.5Se3.5,372,242.0,555.46,554.0,9.5,8.62,8.905,15.68,53.0,5927.5,5810.55,12837.05,46.165,2.2885,69.5035,1069.17,1049.77,765.0,34.0,5.03,455113.0
Cu2.5Sn0.5Sb0.5Se3.5,473,242.0,555.46,554.0,9.5,8.62,8.905,15.68,53.0,5927.5,5810.55,12837.05,46.165,2.2885,69.5035,1069.17,1049.77,765.0,43.0,4.64,370149.0
Cu2.5Sn0.5Sb0.5Se3.5,523,242.0,555.46,554.0,9.5,8.62,8.905,15.68,53.0,5927.5,5810.55,12837.05,46.165,2.2885,69.5035,1069.17,1049.77,765.0,47.0,4.48,335460.0
Cu2.5Sn0.5Sb0.5Se3.5,622,242.0,555.46,554.0,9.5,8.62,8.905,15.68,53.0,5927.5,5810.55,12837.05,46.165,2.2885,69.5035,1069.17,1049.77,765.0,57.0,4.06,275600.0
Cu2.5Sn0.5Sb0.5Se3.5,723,242.0,555.46,554.0,9.5,8.62,8.905,15.68,53.0,5927.5,5810.55,12837.05,46.165,2.2885,69.5035,1069.17,1049.77,765.0,74.0,3.49,211300.0
Cu2.8Sn0.2Sb0.8Se3.8,300,261.2,599.1268,601.4,10.4,9.328,9.658,17.042,58.4,6470.8,6484.14,13880.54,50.104,2.4934,79.279,1104.972,1157.536,844.2,36.0,5.74,429021.0
Cu2.8Sn0.2Sb0.8Se3.8,372,261.2,599.1268,601.4,10.4,9.328,9.658,17.042,58.4,6470.8,6484.14,13880.54,50.104,2.4934,79.279,1104.972,1157.536,844.2,45.0,5.24,370149.0
Cu2.8Sn0.2Sb0.8Se3.8,473,261.2,599.1268,601.4,10.4,9.328,9.658,17.042,58.4,6470.8,6484.14,13880.54,50.104,2.4934,79.279,1104.972,1157.536,844.2,54.0,4.55,300000.0
Cu2.8Sn0.2Sb0.8Se3.8,523,261.2,599.1268,601.4,10.4,9.328,9.658,17.042,58.4,6470.8,6484.14,13880.54,50.104,2.4934,79.279,1104.972,1157.536,844.2,59.0,4.25,267516.0
Cu2.8Sn0.2Sb0.8Se3.8,622,261.2,599.1268,601.4,10.4,9.328,9.658,17.042,58.4,6470.8,6484.14,13880.54,50.104,2.4934,79.279,1104.972,1157.536,844.2,73.0,3.74,219725.0
Cu2.8Sn0.2Sb0.8Se3.8,723,261.2,599.1268,601.4,10.4,9.328,9.658,17.042,58.4,6470.8,6484.14,13880.54,50.104,2.4934,79.279,1104.972,1157.536,844.2,89.0,3.03,171808.0
Cu2SnSe3,300,210.0,482.682,475.0,8.0,7.44,7.65,13.41,44.0,5022.0,4687.9,11097.9,39.6,1.947,53.211,1009.5,870.16,633.0,181.0,2.91,1718.0
Cu2SnSe3,372,210.0,482.682,475.0,8.0,7.44,7.65,13.41,44.0,5022.0,4687.9,11097.9,39.6,1.947,53.211,1009.5,870.16,633.0,193.0,2.2,1735.0
Cu2SnSe3,473,210.0,482.682,475.0,8.0,7.44,7.65,13.41,44.0,5022.0,4687.9,11097.9,39.6,1.947,53.211,1009.5,870.16,633.0,200.0,1.68,2133.0
Cu2SnSe3,523,210.0,482.682,475.0,8.0,7.44,7.65,13.41,44.0,5022.0,4687.9,11097.9,39.6,1.947,53.211,1009.5,870.16,633.0,204.0,1.5,2649.0
Cu2SnSe3,622,210.0,482.682,475.0,8.0,7.44,7.65,13.41,44.0,5022.0,4687.9,11097.9,39.6,1.947,53.211,1009.5,870.16,633.0,213.0,1.28,4084.0
Cu2SnSe3,723,210.0,482.682,475.0,8.0,7.44,7.65,13.41,44.0,5022.0,4687.9,11097.9,39.6,1.947,53.211,1009.5,870.16,633.0,218.0,1.1,5327.0
Cu3SbSe4,300,274.0,628.238,633.0,11.0,9.8,10.16,17.95,62.0,6833.0,6933.2,14576.2,52.73,2.63,85.796,1128.84,1229.38,897.0,380.0,3.39,4462.0
Cu3SbSe4,372,274.0,628.238,633.0,11.0,9.8,10.16,17.95,62.0,6833.0,6933.2,14576.2,52.73,2.63,85.796,1128.84,1229.38,897.0,391.0,2.35,3590.0
Cu3SbSe4,473,274.0,628.238,633.0,11.0,9.8,10.16,17.95,62.0,6833.0,6933.2,14576.2,52.73,2.63,85.796,1128.84,1229.38,897.0,298.0,1.75,2623.0
Cu3SbSe4,523,274.0,628.238,633.0,11.0,9.8,10.16,17.95,62.0,6833.0,6933.2,14576.2,52.73,2.63,85.796,1128.84,1229.38,897.0,295.0,1.58,3040.0
Cu3SbSe4,622,274.0,628.238,633.0,11.0,9.8,10.16,17.95,62.0,6833.0,6933.2,14576.2,52.73,2.63,85.796,1128.84,1229.38,897.0,275.0,1.36,5847.0
Cu3SbSe4,723,274.0,628.238,633.0,11.0,9.8,10.16,17.95,62.0,6833.0,6933.2,14576.2,52.73,2.63,85.796,1128.84,1229.38,897.0,245.0,1.11,7760.0
Cu5SnSbSe6.3,300,460.2,1055.648,1045.7,18.3,16.519,16.998,29.575,101.8,11196.3,11277.995,25003.395,88.977,4.353,134.3212,2111.95,2099.176,1520.2,37.0,2.74,185345.0
Cu5SnSbSe6.3,373,460.2,1055.648,1045.7,18.3,16.519,16.998,29.575,101.8,11196.3,11277.995,25003.395,88.977,4.353,134.3212,2111.95,2099.176,1520.2,42.0,2.67,175862.0
Cu5SnSbSe6.3,473,460.2,1055.648,1045.7,18.3,16.519,16.998,29.575,101.8,11196.3,11277.995,25003.395,88.977,4.353,134.3212,2111.95,2099.176,1520.2,52.0,2.38,148276.0
Cu5SnSbSe6.3,573,460.2,1055.648,1045.7,18.3,16.519,16.998,29.575,101.8,11196.3,11277.995,25003.395,88.977,4.353,134.3212,2111.95,2099.176,1520.2,65.0,2.28,124138.0
Cu5SnSbSe6.3,673,460.2,1055.648,1045.7,18.3,16.519,16.998,29.575,101.8,11196.3,11277.995,25003.395,88.977,4.353,134.3212,2111.95,2099.176,1520.2,83.0,2.06,101724.0
Cu5SnSbSe6.3,723,460.2,1055.648,1045.7,18.3,16.519,16.998,29.575,101.8,11196.3,11277.995,25003.395,88.977,4.353,134.3212,2111.95,2099.176,1520.2,94.0,1.86,80769.0
Cu5SnSbSe6.58,300,469.72,1077.7568,1070.62,18.58,16.8074,17.3228,30.289,103.48,11459.78,11415.237,25271.677,90.3182,4.4426,136.19552,2122.506,2099.3216,1524.12,30.0,4.17,336207.0
Cu5SnSbSe6.58,373,469.72,1077.7568,1070.62,18.58,16.8074,17.3228,30.289,103.48,11459.78,11415.237,25271.677,90.3182,4.4426,136.19552,2122.506,2099.3216,1524.12,36.0,3.96,296552.0
Cu5SnSbSe6.58,473,469.72,1077.7568,1070.62,18.58,16.8074,17.3228,30.289,103.48,11459.78,11415.237,25271.677,90.3182,4.4426,136.19552,2122.506,2099.3216,1524.12,46.0,3.62,246552.0
Cu5SnSbSe6.58,573,469.72,1077.7568,1070.62,18.58,16.8074,17.3228,30.289,103.48,11459.78,11415.237,25271.677,90.3182,4.4426,136.19552,2122.506,2099.3216,1524.12,56.0,3.38,204310.0
Cu5SnSbSe6.58,673,469.72,1077.7568,1070.62,18.58,16.8074,17.3228,30.289,103.48,11459.78,11415.237,25271.677,90.3182,4.4426,136.19552,2122.506,2099.3216,1524.12,71.0,2.95,164655.0
Cu5SnSbSe6.58,723,469.72,1077.7568,1070.62,18.58,16.8074,17.3228,30.289,103.48,11459.78,11415.237,25271.677,90.3182,4.4426,136.19552,2122.506,2099.3216,1524.12,79.0,2.6,141379.0
Cu5SnSbSe6.79,300,476.86,1094.3384,1089.31,18.79,17.0237,17.5664,30.8245,104.74,11657.39,11518.1685,25472.8885,91.3241,4.5098,137.60126,2130.423,2099.4308,1527.06,30.0,4.72,443478.0
Cu5SnSbSe6.79,373,476.86,1094.3384,1089.31,18.79,17.0237,17.5664,30.8245,104.74,11657.39,11518.1685,25472.8885,91.3241,4.5098,137.60126,2130.423,2099.4308,1527.06,38.0,4.52,385345.0
Cu5SnSbSe6.79,473,476.86,1094.3384,1089.31,18.79,17.0237,17.5664,30.8245,104.74,11657.39,11518.1685,25472.8885,91.3241,4.5098,137.60126,2130.423,2099.4308,1527.06,47.0,4.17,316379.0
Cu5SnSbSe6.79,573,476.86,1094.3384,1089.31,18.79,17.0237,17.5664,30.8245,104.74,11657.39,11518.1685,25472.8885,91.3241,4.5098,137.60126,2130.423,2099.4308,1527.06,56.0,3.82,260345.0
Cu5SnSbSe6.79,673,476.86,1094.3384,1089.31,18.79,17.0237,17.5664,30.8245,104.74,11657.39,11518.1685,25472.8885,91.3241,4.5098,137.60126,2130.423,2099.4308,1527.06,67.0,3.44,210345.0
Cu5SnSbSe6.79,723,476.86,1094.3384,1089.31,18.79,17.0237,17.5664,30.8245,104.74,11657.39,11518.1685,25472.8885,91.3241,4.5098,137.60126,2130.423,2099.4308,1527.06,77.0,3.16,175862.0
Cu5SnSbSe7,300,484.0,1110.92,1108.0,19.0,17.24,17.81,31.36,106.0,11855.0,11621.1,25674.1,92.33,4.577,139.007,2138.34,2099.54,1530.0,29.0,5.27,527826.0
Cu5SnSbSe7,373,484.0,1110.92,1108.0,19.0,17.24,17.81,31.36,106.0,11855.0,11621.1,25674.1,92.33,4.577,139.007,2138.34,2099.54,1530.0,34.0,5.03,457391.0
Cu5SnSbSe7,473,484.0,1110.92,1108.0,19.0,17.24,17.81,31.36,106.0,11855.0,11621.1,25674.1,92.33,4.577,139.007,2138.34,2099.54,1530.0,44.0,4.63,370500.0
Cu5SnSbSe7,573,484.0,1110.92,1108.0,19.0,17.24,17.81,31.36,106.0,11855.0,11621.1,25674.1,92.33,4.577,139.007,2138.34,2099.54,1530.0,53.0,4.28,303478.0
Cu5SnSbSe7,673,484.0,1110.92,1108.0,19.0,17.24,17.81,31.36,106.0,11855.0,11621.1,25674.1,92.33,4.577,139.007,2138.34,2099.54,1530.0,65.0,3.8,242609.0
Cu5SnSbSe7,723,484.0,1110.92,1108.0,19.0,17.24,17.81,31.36,106.0,11855.0,11621.1,25674.1,92.33,4.577,139.007,2138.34,2099.54,1530.0,75.0,3.47,206957.0
Er0.01(Bi0.23Sb0.77)1.99Te3,300,272.8164,666.6957633,439.9577,5.02,6.40507,6.848516,10.378169,27.98,4212.5913,3820.458,8065.827,33.524362,0.978407,88.287811,326.428582,48.029989,717.7942,241.0,0.86,57647.0
Er0.01(Bi0.23Sb0.77)1.99Te3,350,272.8164,666.6957633,439.9577,5.02,6.40507,6.848516,10.378169,27.98,4212.5913,3820.458,8065.827,33.524362,0.978407,88.287811,326.428582,48.029989,717.7942,242.0,0.86,46228.0
Er0.01(Bi0.23Sb0.77)1.99Te3,400,272.8164,666.6957633,439.9577,5.02,6.40507,6.848516,10.378169,27.98,4212.5913,3820.458,8065.827,33.524362,0.978407,88.287811,326.428582,48.029989,717.7942,243.0,0.93,38353.0
Er0.01(Bi0.23Sb0.77)1.99Te3,450,272.8164,666.6957633,439.9577,5.02,6.40507,6.848516,10.378169,27.98,4212.5913,3820.458,8065.827,33.524362,0.978407,88.287811,326.428582,48.029989,717.7942,222.0,1.07,33471.0
Er0.01(Bi0.23Sb0.77)1.99Te3,500,272.8164,666.6957633,439.9577,5.02,6.40507,6.848516,10.378169,27.98,4212.5913,3820.458,8065.827,33.524362,0.978407,88.287811,326.428582,48.029989,717.7942,196.0,1.26,31000.0
Er0.02(Bi0.23Sb0.77)1.98Te3,300,272.9128,666.9501565,439.4554,5.04,6.41414,6.850232,10.370138,27.96,4210.4426,3830.266,8075.904,33.541124,0.978214,88.307822,328.203564,47.967778,718.4284,225.0,0.81,60650.0
Er0.02(Bi0.23Sb0.77)1.98Te3,350,272.9128,666.9501565,439.4554,5.04,6.41414,6.850232,10.370138,27.96,4210.4426,3830.266,8075.904,33.541124,0.978214,88.307822,328.203564,47.967778,718.4284,236.0,0.8,49561.0
Er0.02(Bi0.23Sb0.77)1.98Te3,400,272.9128,666.9501565,439.4554,5.04,6.41414,6.850232,10.370138,27.96,4210.4426,3830.266,8075.904,33.541124,0.978214,88.307822,328.203564,47.967778,718.4284,238.0,0.84,40731.0
Er0.02(Bi0.23Sb0.77)1.98Te3,450,272.9128,666.9501565,439.4554,5.04,6.41414,6.850232,10.370138,27.96,4210.4426,3830.266,8075.904,33.541124,0.978214,88.307822,328.203564,47.967778,718.4284,222.0,0.95,35000.0
Er0.02(Bi0.23Sb0.77)1.98Te3,500,272.9128,666.9501565,439.4554,5.04,6.41414,6.850232,10.370138,27.96,4210.4426,3830.266,8075.904,33.541124,0.978214,88.307822,328.203564,47.967778,718.4284,192.0,1.08,31784.0
Er0.03(Bi0.23Sb0.77)1.97Te3,300,273.0092,667.2045496,438.9531,5.06,6.42321,6.851948,10.362107,27.94,4208.2939,3840.074,8085.981,33.557886,0.978021,88.327833,329.978546,47.905567,719.0626,217.0,0.84,62300.0
Er0.03(Bi0.23Sb0.77)1.97Te3,350,273.0092,667.2045496,438.9531,5.06,6.42321,6.851948,10.362107,27.94,4208.2939,3840.074,8085.981,33.557886,0.978021,88.327833,329.978546,47.905567,719.0626,236.0,0.82,50322.0
Er0.03(Bi0.23Sb0.77)1.97Te3,400,273.0092,667.2045496,438.9531,5.06,6.42321,6.851948,10.362107,27.94,4208.2939,3840.074,8085.981,33.557886,0.978021,88.327833,329.978546,47.905567,719.0626,235.0,0.87,41140.0
Er0.03(Bi0.23Sb0.77)1.97Te3,450,273.0092,667.2045496,438.9531,5.06,6.42321,6.851948,10.362107,27.94,4208.2939,3840.074,8085.981,33.557886,0.978021,88.327833,329.978546,47.905567,719.0626,221.0,0.99,35526.0
Er0.03(Bi0.23Sb0.77)1.97Te3,500,273.0092,667.2045496,438.9531,5.06,6.42321,6.851948,10.362107,27.94,4208.2939,3840.074,8085.981,33.557886,0.978021,88.327833,329.978546,47.905567,719.0626,197.0,1.12,31600.0
Nb0.75Ta0.25CoSn0.9Sb0.1,338,126.1,292.86496,185.75,5.0,4.943,4.0395,5.424,18.1,2160.75,5186.35,10840.2,26.7255,0.8753,52.2031,1347.684,217.02,566.5,-105.0,4.6,121986.0
Nb0.75Ta0.25CoSn0.9Sb0.1,430,126.1,292.86496,185.75,5.0,4.943,4.0395,5.424,18.1,2160.75,5186.35,10840.2,26.7255,0.8753,52.2031,1347.684,217.02,566.5,-120.0,4.49,116028.0
Nb0.75Ta0.25CoSn0.9Sb0.1,530,126.1,292.86496,185.75,5.0,4.943,4.0395,5.424,18.1,2160.75,5186.35,10840.2,26.7255,0.8753,52.2031,1347.684,217.02,566.5,-134.0,4.35,105957.0
Nb0.75Ta0.25CoSn0.9Sb0.1,628,126.1,292.86496,185.75,5.0,4.943,4.0395,5.424,18.1,2160.75,5186.35,10840.2,26.7255,0.8753,52.2031,1347.684,217.02,566.5,-149.0,4.19,96028.0
Nb0.75Ta0.25CoSn0.9Sb0.1,728,126.1,292.86496,185.75,5.0,4.943,4.0395,5.424,18.1,2160.75,5186.35,10840.2,26.7255,0.8753,52.2031,1347.684,217.02,566.5,-161.0,3.91,87234.0
Nb0.75Ta0.25CoSn0.9Sb0.1,826,126.1,292.86496,185.75,5.0,4.943,4.0395,5.424,18.1,2160.75,5186.35,10840.2,26.7255,0.8753,52.2031,1347.684,217.02,566.5,-173.0,3.72,80426.0
Nb0.75Ta0.25CoSn0.9Sb0.1,924,126.1,292.86496,185.75,5.0,4.943,4.0395,5.424,18.1,2160.75,5186.35,10840.2,26.7255,0.8753,52.2031,1347.684,217.02,566.5,-182.0,3.56,73475.0
Nb0.85Ta0.15CoSn0.9Sb0.1,338,122.9,284.060808,185.65,5.0,4.941,4.0385,5.434,18.1,2149.85,5133.55,10771.9,25.9225,0.8873,51.6831,1341.584,216.64,566.5,-103.0,4.98,125957.0
Nb0.85Ta0.15CoSn0.9Sb0.1,430,122.9,284.060808,185.65,5.0,4.941,4.0385,5.434,18.1,2149.85,5133.55,10771.9,25.9225,0.8873,51.6831,1341.584,216.64,566.5,-114.0,4.8,121135.0
Nb0.85Ta0.15CoSn0.9Sb0.1,530,122.9,284.060808,185.65,5.0,4.941,4.0385,5.434,18.1,2149.85,5133.55,10771.9,25.9225,0.8873,51.6831,1341.584,216.64,566.5,-130.0,4.7,111915.0
Nb0.85Ta0.15CoSn0.9Sb0.1,628,122.9,284.060808,185.65,5.0,4.941,4.0385,5.434,18.1,2149.85,5133.55,10771.9,25.9225,0.8873,51.6831,1341.584,216.64,566.5,-143.0,4.43,102837.0
Nb0.85Ta0.15CoSn0.9Sb0.1,728,122.9,284.060808,185.65,5.0,4.941,4.0385,5.434,18.1,2149.85,5133.55,10771.9,25.9225,0.8873,51.6831,1341.584,216.64,566.5,-154.0,4.26,93617.0
Nb0.85Ta0.15CoSn0.9Sb0.1,826,122.9,284.060808,185.65,5.0,4.941,4.0385,5.434,18.1,2149.85,5133.55,10771.9,25.9225,0.8873,51.6831,1341.584,216.64,566.5,-163.0,4.12,85957.0
Nb0.85Ta0.15CoSn0.9Sb0.1,924,122.9,284.060808,185.65,5.0,4.941,4.0385,5.434,18.1,2149.85,5133.55,10771.9,25.9225,0.8873,51.6831,1341.584,216.64,566.5,-171.0,3.96,78865.0
Nb0.8Ta0.2CoSn0.9Sb0.1,338,124.5,288.462884,185.7,5.0,4.942,4.039,5.429,18.1,2155.3,5159.95,10806.05,26.324,0.8813,51.9431,1344.634,216.83,566.5,-104.0,4.92,122979.0
Nb0.8Ta0.2CoSn0.9Sb0.1,430,124.5,288.462884,185.7,5.0,4.942,4.039,5.429,18.1,2155.3,5159.95,10806.05,26.324,0.8813,51.9431,1344.634,216.83,566.5,-116.0,4.73,118156.0
Nb0.8Ta0.2CoSn0.9Sb0.1,530,124.5,288.462884,185.7,5.0,4.942,4.039,5.429,18.1,2155.3,5159.95,10806.05,26.324,0.8813,51.9431,1344.634,216.83,566.5,-131.0,4.49,109078.0
Nb0.8Ta0.2CoSn0.9Sb0.1,628,124.5,288.462884,185.7,5.0,4.942,4.039,5.429,18.1,2155.3,5159.95,10806.05,26.324,0.8813,51.9431,1344.634,216.83,566.5,-145.0,4.35,99574.0
Nb0.8Ta0.2CoSn0.9Sb0.1,728,124.5,288.462884,185.7,5.0,4.942,4.039,5.429,18.1,2155.3,5159.95,10806.05,26.324,0.8813,51.9431,1344.634,216.83,566.5,-156.0,4.19,90364.0
Nb0.8Ta0.2CoSn0.9Sb0.1,826,124.5,288.462884,185.7,5.0,4.942,4.039,5.429,18.1,2155.3,5159.95,10806.05,26.324,0.8813,51.9431,1344.634,216.83,566.5,-165.0,4.0,82411.0
Nb0.8Ta0.2CoSn0.9Sb0.1,924,124.5,288.462884,185.7,5.0,4.942,4.039,5.429,18.1,2155.3,5159.95,10806.05,26.324,0.8813,51.9431,1344.634,216.83,566.5,-174.0,3.86,74894.0
Nb0.95Ta0.05CoSn0.9Sb0.1,338,119.7,275.256656,185.55,5.0,4.939,4.0375,5.444,18.1,2138.95,5080.75,10703.6,25.1195,0.8993,51.1631,1335.484,216.26,566.5,-89.0,5.56,140000.0
Nb0.95Ta0.05CoSn0.9Sb0.1,430,119.7,275.256656,185.55,5.0,4.939,4.0375,5.444,18.1,2138.95,5080.75,10703.6,25.1195,0.8993,51.1631,1335.484,216.26,566.5,-103.0,5.25,135035.0
Nb0.95Ta0.05CoSn0.9Sb0.1,530,119.7,275.256656,185.55,5.0,4.939,4.0375,5.444,18.1,2138.95,5080.75,10703.6,25.1195,0.8993,51.1631,1335.484,216.26,566.5,-119.0,4.96,127092.0
Nb0.95Ta0.05CoSn0.9Sb0.1,628,119.7,275.256656,185.55,5.0,4.939,4.0375,5.444,18.1,2138.95,5080.75,10703.6,25.1195,0.8993,51.1631,1335.484,216.26,566.5,-133.0,4.77,117021.0
Nb0.95Ta0.05CoSn0.9Sb0.1,728,119.7,275.256656,185.55,5.0,4.939,4.0375,5.444,18.1,2138.95,5080.75,10703.6,25.1195,0.8993,51.1631,1335.484,216.26,566.5,-145.0,4.55,106099.0
Nb0.95Ta0.05CoSn0.9Sb0.1,826,119.7,275.256656,185.55,5.0,4.939,4.0375,5.444,18.1,2138.95,5080.75,10703.6,25.1195,0.8993,51.1631,1335.484,216.26,566.5,-157.0,4.34,97440.0
Nb0.95Ta0.05CoSn0.9Sb0.1,924,119.7,275.256656,185.55,5.0,4.939,4.0375,5.444,18.1,2138.95,5080.75,10703.6,25.1195,0.8993,51.1631,1335.484,216.26,566.5,-167.0,4.24,88227.0
Nb0.9Ta0.1CoSn0.9Sb0.1,338,121.3,279.658732,185.6,5.0,4.94,4.038,5.439,18.1,2144.4,5107.15,10737.75,25.521,0.8933,51.4231,1338.534,216.45,566.5,-101.0,5.32,134326.0
Nb0.9Ta0.1CoSn0.9Sb0.1,430,121.3,279.658732,185.6,5.0,4.94,4.038,5.439,18.1,2144.4,5107.15,10737.75,25.521,0.8933,51.4231,1338.534,216.45,566.5,-111.0,5.02,129362.0
Nb0.9Ta0.1CoSn0.9Sb0.1,530,121.3,279.658732,185.6,5.0,4.94,4.038,5.439,18.1,2144.4,5107.15,10737.75,25.521,0.8933,51.4231,1338.534,216.45,566.5,-126.0,4.81,121135.0
Nb0.9Ta0.1CoSn0.9Sb0.1,628,121.3,279.658732,185.6,5.0,4.94,4.038,5.439,18.1,2144.4,5107.15,10737.75,25.521,0.8933,51.4231,1338.534,216.45,566.5,-139.0,4.54,112199.0
Nb0.9Ta0.1CoSn0.9Sb0.1,728,121.3,279.658732,185.6,5.0,4.94,4.038,5.439,18.1,2144.4,5107.15,10737.75,25.521,0.8933,51.4231,1338.534,216.45,566.5,-151.0,4.35,101135.0
Nb0.9Ta0.1CoSn0.9Sb0.1,826,121.3,279.658732,185.6,5.0,4.94,4.038,5.439,18.1,2144.4,5107.15,10737.75,25.521,0.8933,51.4231,1338.534,216.45,566.5,-163.0,4.21,90496.0
Nb0.9Ta0.1CoSn0.9Sb0.1,924,121.3,279.658732,185.6,5.0,4.94,4.038,5.439,18.1,2144.4,5107.15,10737.75,25.521,0.8933,51.4231,1338.534,216.45,566.5,-174.0,4.09,83900.0
NbCoSn0.9Sb0.1,338,118.1,270.85458,185.5,5.0,4.938,4.037,5.449,18.1,2133.5,5054.35,10669.45,24.718,0.9053,50.9031,1332.434,216.07,566.5,-86.0,6.71,149078.0
NbCoSn0.9Sb0.1,430,118.1,270.85458,185.5,5.0,4.938,4.037,5.449,18.1,2133.5,5054.35,10669.45,24.718,0.9053,50.9031,1332.434,216.07,566.5,-100.0,6.18,140000.0
NbCoSn0.9Sb0.1,530,118.1,270.85458,185.5,5.0,4.938,4.037,5.449,18.1,2133.5,5054.35,10669.45,24.718,0.9053,50.9031,1332.434,216.07,566.5,-115.0,5.79,130000.0
NbCoSn0.9Sb0.1,628,118.1,270.85458,185.5,5.0,4.938,4.037,5.449,18.1,2133.5,5054.35,10669.45,24.718,0.9053,50.9031,1332.434,216.07,566.5,-129.0,5.4,120993.0
NbCoSn0.9Sb0.1,728,118.1,270.85458,185.5,5.0,4.938,4.037,5.449,18.1,2133.5,5054.35,10669.45,24.718,0.9053,50.9031,1332.434,216.07,566.5,-140.0,5.06,110000.0
NbCoSn0.9Sb0.1,826,118.1,270.85458,185.5,5.0,4.938,4.037,5.449,18.1,2133.5,5054.35,10669.45,24.718,0.9053,50.9031,1332.434,216.07,566.5,-153.0,4.77,99858.0
NbCoSn0.9Sb0.1,924,118.1,270.85458,185.5,5.0,4.938,4.037,5.449,18.1,2133.5,5054.35,10669.45,24.718,0.9053,50.9031,1332.434,216.07,566.5,-160.0,4.53,90780.0
Sn1.03Se0.08Te0.92,323,102.06,245.9801,172.32,2.03,2.7075,2.7871,4.1548,10.12,1605.03,1224.3545,3858.0105,13.6533,0.44341,23.86619,356.036,70.8016,286.19,13.0,6.31,557018.0
Sn1.03Se0.08Te0.92,423,102.06,245.9801,172.32,2.03,2.7075,2.7871,4.1548,10.12,1605.03,1224.3545,3858.0105,13.6533,0.44341,23.86619,356.036,70.8016,286.19,26.0,5.43,387719.0
Sn1.03Se0.08Te0.92,523,102.06,245.9801,172.32,2.03,2.7075,2.7871,4.1548,10.12,1605.03,1224.3545,3858.0105,13.6533,0.44341,23.86619,356.036,70.8016,286.19,49.0,4.38,258772.0
Sn1.03Se0.08Te0.92,623,102.06,245.9801,172.32,2.03,2.7075,2.7871,4.1548,10.12,1605.03,1224.3545,3858.0105,13.6533,0.44341,23.86619,356.036,70.8016,286.19,92.0,3.44,154386.0
Sn1.03Se0.08Te0.92,723,102.06,245.9801,172.32,2.03,2.7075,2.7871,4.1548,10.12,1605.03,1224.3545,3858.0105,13.6533,0.44341,23.86619,356.036,70.8016,286.19,130.0,2.7,89474.0
Sn1.03Se0.08Te0.92,823,102.06,245.9801,172.32,2.03,2.7075,2.7871,4.1548,10.12,1605.03,1224.3545,3858.0105,13.6533,0.44341,23.86619,356.036,70.8016,286.19,157.0,2.52,65800.0
Sn1.03Se0.12Te0.865Br0.015,323,101.085,243.31906,172.355,2.03,2.69515,2.77635,4.1857,10.135,1611.975,1208.204,3831.8535,13.5485,0.452305,23.25129,354.88532,70.69498,279.35,18.0,4.58,492105.0
Sn1.03Se0.12Te0.865Br0.015,423,101.085,243.31906,172.355,2.03,2.69515,2.77635,4.1857,10.135,1611.975,1208.204,3831.8535,13.5485,0.452305,23.25129,354.88532,70.69498,279.35,32.0,3.88,355263.0
Sn1.03Se0.12Te0.865Br0.015,523,101.085,243.31906,172.355,2.03,2.69515,2.77635,4.1857,10.135,1611.975,1208.204,3831.8535,13.5485,0.452305,23.25129,354.88532,70.69498,279.35,56.0,3.1,243860.0
Sn1.03Se0.12Te0.865Br0.015,623,101.085,243.31906,172.355,2.03,2.69515,2.77635,4.1857,10.135,1611.975,1208.204,3831.8535,13.5485,0.452305,23.25129,354.88532,70.69498,279.35,103.0,2.43,140351.0
Sn1.03Se0.12Te0.865Br0.015,723,101.085,243.31906,172.355,2.03,2.69515,2.77635,4.1857,10.135,1611.975,1208.204,3831.8535,13.5485,0.452305,23.25129,354.88532,70.69498,279.35,144.0,2.08,80702.0
Sn1.03Se0.12Te0.865Br0.015,823,101.085,243.31906,172.355,2.03,2.69515,2.77635,4.1857,10.135,1611.975,1208.204,3831.8535,13.5485,0.452305,23.25129,354.88532,70.69498,279.35,165.0,2.11,63158.0
Sn1.03Se0.12Te0.875Br0.005,323,101.255,243.79602,172.305,2.03,2.69805,2.77845,4.1771,10.125,1609.265,1212.771,3841.1635,13.5797,0.449575,23.37333,355.25644,70.71726,280.23,21.0,4.96,561404.0
Sn1.03Se0.12Te0.875Br0.005,423,101.255,243.79602,172.305,2.03,2.69805,2.77845,4.1771,10.125,1609.265,1212.771,3841.1635,13.5797,0.449575,23.37333,355.25644,70.71726,280.23,35.0,4.2,390351.0
Sn1.03Se0.12Te0.875Br0.005,523,101.255,243.79602,172.305,2.03,2.69805,2.77845,4.1771,10.125,1609.265,1212.771,3841.1635,13.5797,0.449575,23.37333,355.25644,70.71726,280.23,63.0,3.34,256140.0
Sn1.03Se0.12Te0.875Br0.005,623,101.255,243.79602,172.305,2.03,2.69805,2.77845,4.1771,10.125,1609.265,1212.771,3841.1635,13.5797,0.449575,23.37333,355.25644,70.71726,280.23,120.0,2.6,145614.0
Sn1.03Se0.12Te0.875Br0.005,723,101.255,243.79602,172.305,2.03,2.69805,2.77845,4.1771,10.125,1609.265,1212.771,3841.1635,13.5797,0.449575,23.37333,355.25644,70.71726,280.23,151.0,2.18,84211.0
Sn1.03Se0.12Te0.875Br0.005,823,101.255,243.79602,172.305,2.03,2.69805,2.77845,4.1771,10.125,1609.265,1212.771,3841.1635,13.5797,0.449575,23.37333,355.25644,70.71726,280.23,163.0,2.2,66667.0
Sn1.03Se0.12Te0.87Br0.01,323,101.17,243.55754,172.33,2.03,2.6966,2.7774,4.1814,10.13,1610.62,1210.4875,3836.5085,13.5641,0.45094,23.31231,355.07088,70.70612,279.79,21.0,4.61,609649.0
Sn1.03Se0.12Te0.87Br0.01,423,101.17,243.55754,172.33,2.03,2.6966,2.7774,4.1814,10.13,1610.62,1210.4875,3836.5085,13.5641,0.45094,23.31231,355.07088,70.70612,279.79,33.0,3.92,450000.0
Sn1.03Se0.12Te0.87Br0.01,523,101.17,243.55754,172.33,2.03,2.6966,2.7774,4.1814,10.13,1610.62,1210.4875,3836.5085,13.5641,0.45094,23.31231,355.07088,70.70612,279.79,56.0,3.2,324561.0
Sn1.03Se0.12Te0.87Br0.01,623,101.17,243.55754,172.33,2.03,2.6966,2.7774,4.1814,10.13,1610.62,1210.4875,3836.5085,13.5641,0.45094,23.31231,355.07088,70.70612,279.79,103.0,2.51,200000.0
Sn1.03Se0.12Te0.87Br0.01,723,101.17,243.55754,172.33,2.03,2.6966,2.7774,4.1814,10.13,1610.62,1210.4875,3836.5085,13.5641,0.45094,23.31231,355.07088,70.70612,279.79,144.0,2.11,110526.0
Sn1.03Se0.12Te0.87Br0.01,823,101.17,243.55754,172.33,2.03,2.6966,2.7774,4.1814,10.13,1610.62,1210.4875,3836.5085,13.5641,0.45094,23.31231,355.07088,70.70612,279.79,165.0,2.17,80802.0
Sn1.03Se0.12Te0.88,323,101.34,244.0345,172.28,2.03,2.6995,2.7795,4.1728,10.12,1607.91,1215.0545,3845.8185,13.5953,0.44821,23.43435,355.442,70.7284,280.67,14.0,5.16,528947.0
Sn1.03Se0.12Te0.88,423,101.34,244.0345,172.28,2.03,2.6995,2.7795,4.1728,10.12,1607.91,1215.0545,3845.8185,13.5953,0.44821,23.43435,355.442,70.7284,280.67,27.0,4.46,369298.0
Sn1.03Se0.12Te0.88,523,101.34,244.0345,172.28,2.03,2.6995,2.7795,4.1728,10.12,1607.91,1215.0545,3845.8185,13.5953,0.44821,23.43435,355.442,70.7284,280.67,50.0,3.65,247500.0
Sn1.03Se0.12Te0.88,623,101.34,244.0345,172.28,2.03,2.6995,2.7795,4.1728,10.12,1607.91,1215.0545,3845.8185,13.5953,0.44821,23.43435,355.442,70.7284,280.67,88.0,2.89,150000.0
Sn1.03Se0.12Te0.88,723,101.34,244.0345,172.28,2.03,2.6995,2.7795,4.1728,10.12,1607.91,1215.0545,3845.8185,13.5953,0.44821,23.43435,355.442,70.7284,280.67,135.0,2.3,85088.0
Sn1.03Se0.12Te0.88,823,101.34,244.0345,172.28,2.03,2.6995,2.7795,4.1728,10.12,1607.91,1215.0545,3845.8185,13.5953,0.44821,23.43435,355.442,70.7284,280.67,153.0,2.23,64050.0
Sn1.03Se0.15Te0.85,323,100.8,242.5753,172.25,2.03,2.6935,2.7738,4.1863,10.12,1610.07,1208.0795,3836.6745,13.5518,0.45181,23.11047,354.9965,70.6735,276.53,11.0,4.87,517391.0
Sn1.03Se0.15Te0.85,423,100.8,242.5753,172.25,2.03,2.6935,2.7738,4.1863,10.12,1610.07,1208.0795,3836.6745,13.5518,0.45181,23.11047,354.9965,70.6735,276.53,26.0,4.28,361739.0
Sn1.03Se0.15Te0.85,523,100.8,242.5753,172.25,2.03,2.6935,2.7738,4.1863,10.12,1610.07,1208.0795,3836.6745,13.5518,0.45181,23.11047,354.9965,70.6735,276.53,49.0,3.53,242609.0
Sn1.03Se0.15Te0.85,623,100.8,242.5753,172.25,2.03,2.6935,2.7738,4.1863,10.12,1610.07,1208.0795,3836.6745,13.5518,0.45181,23.11047,354.9965,70.6735,276.53,89.0,2.79,144737.0
Sn1.03Se0.15Te0.85,723,100.8,242.5753,172.25,2.03,2.6935,2.7738,4.1863,10.12,1610.07,1208.0795,3836.6745,13.5518,0.45181,23.11047,354.9965,70.6735,276.53,130.0,2.25,85088.0
Sn1.03Se0.15Te0.85,823,100.8,242.5753,172.25,2.03,2.6935,2.7738,4.1863,10.12,1610.07,1208.0795,3836.6745,13.5518,0.45181,23.11047,354.9965,70.6735,276.53,149.0,2.17,63158.0
Sn1.03Te,323,103.5,249.8713,172.4,2.03,2.7235,2.8023,4.1188,10.12,1599.27,1242.9545,3882.3945,13.7693,0.43381,24.72987,357.224,70.948,297.23,14.0,9.18,634211.0
Sn1.03Te,423,103.5,249.8713,172.4,2.03,2.7235,2.8023,4.1188,10.12,1599.27,1242.9545,3882.3945,13.7693,0.43381,24.72987,357.224,70.948,297.23,27.0,7.86,434211.0
Sn1.03Te,523,103.5,249.8713,172.4,2.03,2.7235,2.8023,4.1188,10.12,1599.27,1242.9545,3882.3945,13.7693,0.43381,24.72987,357.224,70.948,297.23,49.0,6.28,286957.0
Sn1.03Te,623,103.5,249.8713,172.4,2.03,2.7235,2.8023,4.1188,10.12,1599.27,1242.9545,3882.3945,13.7693,0.43381,24.72987,357.224,70.948,297.23,86.0,4.95,173900.0
Sn1.03Te,723,103.5,249.8713,172.4,2.03,2.7235,2.8023,4.1188,10.12,1599.27,1242.9545,3882.3945,13.7693,0.43381,24.72987,357.224,70.948,297.23,127.0,3.7,98200.0
Sn1.03Te,823,103.5,249.8713,172.4,2.03,2.7235,2.8023,4.1188,10.12,1599.27,1242.9545,3882.3945,13.7693,0.43381,24.72987,357.224,70.948,297.23,149.0,2.86,70200.0
(Ag0.05Sb0.05Sn0.9)(S0.05Se0.05Te0.9),303,99.2,238.71171,169.35,1.95,2.6565,2.7385,4.1095,10.4,1595.5,1255.79,3744.705,13.3975,0.45805,24.046175,332.276,84.75945,287.45,49.0,3.39,273832.0
(Ag0.05Sb0.05Sn0.9)(S0.05Se0.05Te0.9),434,99.2,238.71171,169.35,1.95,2.6565,2.7385,4.1095,10.4,1595.5,1255.79,3744.705,13.3975,0.45805,24.046175,332.276,84.75945,287.45,68.0,3.18,201869.0
(Ag0.05Sb0.05Sn0.9)(S0.05Se0.05Te0.9),594,99.2,238.71171,169.35,1.95,2.6565,2.7385,4.1095,10.4,1595.5,1255.79,3744.705,13.3975,0.45805,24.046175,332.276,84.75945,287.45,107.0,2.5,137383.0
(Ag0.05Sb0.05Sn0.9)(S0.05Se0.05Te0.9),755,99.2,238.71171,169.35,1.95,2.6565,2.7385,4.1095,10.4,1595.5,1255.79,3744.705,13.3975,0.45805,24.046175,332.276,84.75945,287.45,140.0,2.15,101800.0
(Ag0.05Sb0.05Sn0.9)(S0.05Se0.05Te0.9),823,99.2,238.71171,169.35,1.95,2.6565,2.7385,4.1095,10.4,1595.5,1255.79,3744.705,13.3975,0.45805,24.046175,332.276,84.75945,287.45,147.0,2.07,95413.0
(Ag0.15Sb0.15Sn0.7)(S0.15Se0.15Te0.7),303,93.6,223.51513,168.05,1.85,2.6095,2.6955,4.2085,11.2,1630.5,1311.77,3621.915,13.0925,0.52015,23.100525,300.128,116.37835,276.35,77.0,1.27,81308.0
(Ag0.15Sb0.15Sn0.7)(S0.15Se0.15Te0.7),432,93.6,223.51513,168.05,1.85,2.6095,2.6955,4.2085,11.2,1630.5,1311.77,3621.915,13.0925,0.52015,23.100525,300.128,116.37835,276.35,113.0,1.19,64206.0
(Ag0.15Sb0.15Sn0.7)(S0.15Se0.15Te0.7),593,93.6,223.51513,168.05,1.85,2.6095,2.6955,4.2085,11.2,1630.5,1311.77,3621.915,13.0925,0.52015,23.100525,300.128,116.37835,276.35,138.0,1.07,53271.0
(Ag0.15Sb0.15Sn0.7)(S0.15Se0.15Te0.7),753,93.6,223.51513,168.05,1.85,2.6095,2.6955,4.2085,11.2,1630.5,1311.77,3621.915,13.0925,0.52015,23.100525,300.128,116.37835,276.35,144.0,1.19,55140.0
(Ag0.15Sb0.15Sn0.7)(S0.15Se0.15Te0.7),823,93.6,223.51513,168.05,1.85,2.6095,2.6955,4.2085,11.2,1630.5,1311.77,3621.915,13.0925,0.52015,23.100525,300.128,116.37835,276.35,141.0,1.27,61700.0
(Ag0.1Sb0.1Sn0.8)(S0.1Se0.1Te0.8),303,96.4,231.11342,168.7,1.9,2.633,2.717,4.159,10.8,1613.0,1283.78,3683.31,13.245,0.4891,23.57335,316.202,100.5689,281.9,61.0,1.81,145794.0
(Ag0.1Sb0.1Sn0.8)(S0.1Se0.1Te0.8),434,96.4,231.11342,168.7,1.9,2.633,2.717,4.159,10.8,1613.0,1283.78,3683.31,13.245,0.4891,23.57335,316.202,100.5689,281.9,98.0,1.7,112150.0
(Ag0.1Sb0.1Sn0.8)(S0.1Se0.1Te0.8),593,96.4,231.11342,168.7,1.9,2.633,2.717,4.159,10.8,1613.0,1283.78,3683.31,13.245,0.4891,23.57335,316.202,100.5689,281.9,130.0,1.39,82710.0
(Ag0.1Sb0.1Sn0.8)(S0.1Se0.1Te0.8),755,96.4,231.11342,168.7,1.9,2.633,2.717,4.159,10.8,1613.0,1283.78,3683.31,13.245,0.4891,23.57335,316.202,100.5689,281.9,146.0,1.43,71963.0
(Ag0.1Sb0.1Sn0.8)(S0.1Se0.1Te0.8),825,96.4,231.11342,168.7,1.9,2.633,2.717,4.159,10.8,1613.0,1283.78,3683.31,13.245,0.4891,23.57335,316.202,100.5689,281.9,149.0,1.5,79907.0
Bi0.825Ba0.175CuSeO,319,149.275,354.9464302,312.525,4.825,4.5825,4.821,9.71225,27.475,3668.0,2524.65,5735.6,22.40768,1.7547,30.64534,452.7199,411.25949,300.975,151.0,0.77,24279.0
Bi0.825Ba0.175CuSeO,420,149.275,354.9464302,312.525,4.825,4.5825,4.821,9.71225,27.475,3668.0,2524.65,5735.6,22.40768,1.7547,30.64534,452.7199,411.25949,300.975,163.0,0.68,19519.0
Bi0.825Ba0.175CuSeO,522,149.275,354.9464302,312.525,4.825,4.5825,4.821,9.71225,27.475,3668.0,2524.65,5735.6,22.40768,1.7547,30.64534,452.7199,411.25949,300.975,177.0,0.63,16058.0
Bi0.825Ba0.175CuSeO,623,149.275,354.9464302,312.525,4.825,4.5825,4.821,9.71225,27.475,3668.0,2524.65,5735.6,22.40768,1.7547,30.64534,452.7199,411.25949,300.975,192.0,0.6,13413.0
Bi0.825Ba0.175CuSeO,725,149.275,354.9464302,312.525,4.825,4.5825,4.821,9.71225,27.475,3668.0,2524.65,5735.6,22.40768,1.7547,30.64534,452.7199,411.25949,300.975,201.0,0.59,11635.0
Bi0.825Ba0.175CuSeO,825,149.275,354.9464302,312.525,4.825,4.5825,4.821,9.71225,27.475,3668.0,2524.65,5735.6,22.40768,1.7547,30.64534,452.7199,411.25949,300.975,209.0,0.55,10577.0
Bi0.875Ba0.125CuSeO,319,150.625,358.5290987,316.375,4.875,4.5275,4.795,9.76875,27.625,3678.0,2501.95,5731.6,22.72018,1.7505,30.82284,450.8599,410.73299,290.125,175.0,0.96,18942.0
Bi0.875Ba0.125CuSeO,420,150.625,358.5290987,316.375,4.875,4.5275,4.795,9.76875,27.625,3678.0,2501.95,5731.6,22.72018,1.7505,30.82284,450.8599,410.73299,290.125,178.0,0.86,15000.0
Bi0.875Ba0.125CuSeO,522,150.625,358.5290987,316.375,4.875,4.5275,4.795,9.76875,27.625,3678.0,2501.95,5731.6,22.72018,1.7505,30.82284,450.8599,410.73299,290.125,193.0,0.78,12452.0
Bi0.875Ba0.125CuSeO,623,150.625,358.5290987,316.375,4.875,4.5275,4.795,9.76875,27.625,3678.0,2501.95,5731.6,22.72018,1.7505,30.82284,450.8599,410.73299,290.125,207.0,0.74,10770.0
Bi0.875Ba0.125CuSeO,725,150.625,358.5290987,316.375,4.875,4.5275,4.795,9.76875,27.625,3678.0,2501.95,5731.6,22.72018,1.7505,30.82284,450.8599,410.73299,290.125,213.0,0.72,9471.0
Bi0.875Ba0.125CuSeO,825,150.625,358.5290987,316.375,4.875,4.5275,4.795,9.76875,27.625,3678.0,2501.95,5731.6,22.72018,1.7505,30.82284,450.8599,410.73299,290.125,201.0,0.69,8702.0
Bi0.8Ba0.2CuSeO,319,148.6,353.155096,310.6,4.8,4.61,4.834,9.684,27.4,3663.0,2536.0,5737.6,22.25143,1.7568,30.55659,453.6499,411.52274,306.4,178.0,0.89,22596.0
Bi0.8Ba0.2CuSeO,420,148.6,353.155096,310.6,4.8,4.61,4.834,9.684,27.4,3663.0,2536.0,5737.6,22.25143,1.7568,30.55659,453.6499,411.52274,306.4,180.0,0.8,17500.0
Bi0.8Ba0.2CuSeO,522,148.6,353.155096,310.6,4.8,4.61,4.834,9.684,27.4,3663.0,2536.0,5737.6,22.25143,1.7568,30.55659,453.6499,411.52274,306.4,190.0,0.74,13510.0
Bi0.8Ba0.2CuSeO,623,148.6,353.155096,310.6,4.8,4.61,4.834,9.684,27.4,3663.0,2536.0,5737.6,22.25143,1.7568,30.55659,453.6499,411.52274,306.4,202.0,0.71,11731.0
Bi0.8Ba0.2CuSeO,725,148.6,353.155096,310.6,4.8,4.61,4.834,9.684,27.4,3663.0,2536.0,5737.6,22.25143,1.7568,30.55659,453.6499,411.52274,306.4,211.0,0.69,10673.0
Bi0.8Ba0.2CuSeO,825,148.6,353.155096,310.6,4.8,4.61,4.834,9.684,27.4,3663.0,2536.0,5737.6,22.25143,1.7568,30.55659,453.6499,411.52274,306.4,219.0,0.69,10000.0
Bi0.95Ba0.05CuSeO,319,152.65,363.9031015,322.15,4.95,4.445,4.756,9.8535,27.85,3693.0,2467.9,5725.6,23.18893,1.7442,31.08909,448.0699,409.94324,273.85,232.0,0.93,6796.0
Bi0.95Ba0.05CuSeO,420,152.65,363.9031015,322.15,4.95,4.445,4.756,9.8535,27.85,3693.0,2467.9,5725.6,23.18893,1.7442,31.08909,448.0699,409.94324,273.85,252.0,0.77,5000.0
Bi0.95Ba0.05CuSeO,522,152.65,363.9031015,322.15,4.95,4.445,4.756,9.8535,27.85,3693.0,2467.9,5725.6,23.18893,1.7442,31.08909,448.0699,409.94324,273.85,264.0,0.7,4275.0
Bi0.95Ba0.05CuSeO,623,152.65,363.9031015,322.15,4.95,4.445,4.756,9.8535,27.85,3693.0,2467.9,5725.6,23.18893,1.7442,31.08909,448.0699,409.94324,273.85,273.0,0.65,4130.0
Bi0.95Ba0.05CuSeO,725,152.65,363.9031015,322.15,4.95,4.445,4.756,9.8535,27.85,3693.0,2467.9,5725.6,23.18893,1.7442,31.08909,448.0699,409.94324,273.85,281.0,0.63,4175.0
Bi0.95Ba0.05CuSeO,825,152.65,363.9031015,322.15,4.95,4.445,4.756,9.8535,27.85,3693.0,2467.9,5725.6,23.18893,1.7442,31.08909,448.0699,409.94324,273.85,290.0,0.6,3930.0
