Repository: Atharva573/Predicting-Thermoelectric-Properties-using-Machine-Learning

# Predicting-Thermoelectric-Properties-using-Machine-Learning
A ML project to predict key thermoelectric properties—Lattice Thermal Conductivity, Seebeck Coefficient, and Electrical Conductivity—using simple elemental descriptors. The model is trained on a broad dataset of ~5200 data points, leveraging techniques like XGBoost and Random Forest, achieving high accuracy in thermal conductivity predictions.

# ML-Based Prediction of Thermoelectric Properties

This repository hosts the code and data used for building machine learning models to predict critical thermoelectric properties—**Lattice Thermal Conductivity**, **Seebeck Coefficient**, and **Electrical Conductivity**—based on simple elem

File: data/Datset.csv (part 15 of 22)
formula,temperature(K),sum_Atomic_Number,sum_Atomic_Weight,sum_Mendeleev_Number,sum_l_quantum_number,sum_Atomic_Radius,sum_Covalent_Radius,sum_Pauling_Electronegativity,sum_number_of_valence_electrons,sum_1st_ionization_potential_(kJ/mol),sum_Melting_point_(K),sum_Boiling_Point_(K),sum_Density_(g/mL),sum_specific_heat_(J/g_K)_,sum_heat_of_fusion_(kJ/mol)_,sum_heat_of_vaporization_(kJ/mol)_,sum_thermal_conductivity_(W/(m_K))_,sum_SpaceGroupNumber,seebeck_coefficient,Thermal_conductivity,electrical_conductivity(S/m)
BiCuSeO,319,154.0,367.48577,326.0,5.0,4.39,4.73,9.91,28.0,3703.0,2445.2,5721.6,23.50143,1.74,31.26659,446.2099,409.41674,263.0,428.0,0.78,777.0
BiCuSeO,420,154.0,367.48577,326.0,5.0,4.39,4.73,9.91,28.0,3703.0,2445.2,5721.6,23.50143,1.74,31.26659,446.2099,409.41674,263.0,421.0,0.69,874.0
BiCuSeO,522,154.0,367.48577,326.0,5.0,4.39,4.73,9.91,28.0,3703.0,2445.2,5721.6,23.50143,1.74,31.26659,446.2099,409.41674,263.0,398.0,0.58,971.0
BiCuSeO,623,154.0,367.48577,326.0,5.0,4.39,4.73,9.91,28.0,3703.0,2445.2,5721.6,23.50143,1.74,31.26659,446.2099,409.41674,263.0,359.0,0.55,1699.0
BiCuSeO,725,154.0,367.48577,326.0,5.0,4.39,4.73,9.91,28.0,3703.0,2445.2,5721.6,23.50143,1.74,31.26659,446.2099,409.41674,263.0,319.0,0.54,2864.0
BiCuSeO,825,154.0,367.48577,326.0,5.0,4.39,4.73,9.91,28.0,3703.0,2445.2,5721.6,23.50143,1.74,31.26659,446.2099,409.41674,263.0,321.0,0.53,2816.0
Ag0.01Cu1.965S0.5Se0.5,300,82.455,181.459572,214.91,4.93,3.82075,3.817,6.3178,27.725,2441.735,3115.23625,6443.74625,21.1414,1.26405,29.962,616.3453,792.6495,486.375,120.0,0.45,5147.0
Ag0.01Cu1.965S0.5Se0.5,375,82.455,181.459572,214.91,4.93,3.82075,3.817,6.3178,27.725,2441.735,3115.23625,6443.74625,21.1414,1.26405,29.962,616.3453,792.6495,486.375,136.0,0.62,7059.0
Ag0.01Cu1.965S0.5Se0.5,475,82.455,181.459572,214.91,4.93,3.82075,3.817,6.3178,27.725,2441.735,3115.23625,6443.74625,21.1414,1.26405,29.962,616.3453,792.6495,486.375,121.0,0.73,10221.0
Ag0.01Cu1.965S0.5Se0.5,578,82.455,181.459572,214.91,4.93,3.82075,3.817,6.3178,27.725,2441.735,3115.23625,6443.74625,21.1414,1.26405,29.962,616.3453,792.6495,486.375,112.0,0.92,37426.0
Ag0.01Cu1.965S0.5Se0.5,673,82.455,181.459572,214.91,4.93,3.82075,3.817,6.3178,27.725,2441.735,3115.23625,6443.74625,21.1414,1.26405,29.962,616.3453,792.6495,486.375,169.0,0.91,38529.0
Ag0.01Cu1.965S0.5Se0.5,772,82.455,181.459572,214.91,4.93,3.82075,3.817,6.3178,27.725,2441.735,3115.23625,6443.74625,21.1414,1.26405,29.962,616.3453,792.6495,486.375,192.0,0.9,32500.0
Ag0.02Cu1.955S0.5Se0.5,300,82.635,181.902794,214.92,4.91,3.82275,3.8185,6.3181,27.725,2441.595,3114.02625,6440.19625,21.1568,1.2626,29.9445,615.8481,792.9295,486.375,141.0,0.45,4191.0
Ag0.02Cu1.955S0.5Se0.5,375,82.635,181.902794,214.92,4.91,3.82275,3.8185,6.3181,27.725,2441.595,3114.02625,6440.19625,21.1568,1.2626,29.9445,615.8481,792.9295,486.375,151.0,0.63,5809.0
Ag0.02Cu1.955S0.5Se0.5,475,82.635,181.902794,214.92,4.91,3.82275,3.8185,6.3181,27.725,2441.595,3114.02625,6440.19625,21.1568,1.2626,29.9445,615.8481,792.9295,486.375,136.0,0.69,7279.0
Ag0.02Cu1.955S0.5Se0.5,578,82.635,181.902794,214.92,4.91,3.82275,3.8185,6.3181,27.725,2441.595,3114.02625,6440.19625,21.1568,1.2626,29.9445,615.8481,792.9295,486.375,150.0,0.84,24853.0
Ag0.02Cu1.955S0.5Se0.5,673,82.635,181.902794,214.92,4.91,3.82275,3.8185,6.3181,27.725,2441.595,3114.02625,6440.19625,21.1568,1.2626,29.9445,615.8481,792.9295,486.375,181.0,0.83,27574.0
Ag0.02Cu1.955S0.5Se0.5,772,82.635,181.902794,214.92,4.91,3.82275,3.8185,6.3181,27.725,2441.595,3114.02625,6440.19625,21.1568,1.2626,29.9445,615.8481,792.9295,486.375,206.0,0.76,23088.0
Ag0.03Cu1.945S0.5Se0.5,300,82.815,182.346016,214.93,4.89,3.82475,3.82,6.3184,27.725,2441.455,3112.81625,6436.64625,21.1722,1.26115,29.927,615.3509,793.2095,486.375,145.0,0.31,3235.0
Ag0.03Cu1.945S0.5Se0.5,375,82.815,182.346016,214.93,4.89,3.82475,3.82,6.3184,27.725,2441.455,3112.81625,6436.64625,21.1722,1.26115,29.927,615.3509,793.2095,486.375,155.0,0.6,4706.0
Ag0.03Cu1.945S0.5Se0.5,475,82.815,182.346016,214.93,4.89,3.82475,3.82,6.3184,27.725,2441.455,3112.81625,6436.64625,21.1722,1.26115,29.927,615.3509,793.2095,486.375,166.0,0.67,6176.0
Ag0.03Cu1.945S0.5Se0.5,578,82.815,182.346016,214.93,4.89,3.82475,3.82,6.3184,27.725,2441.455,3112.81625,6436.64625,21.1722,1.26115,29.927,615.3509,793.2095,486.375,168.0,0.9,26397.0
Ag0.03Cu1.945S0.5Se0.5,673,82.815,182.346016,214.93,4.89,3.82475,3.82,6.3184,27.725,2441.455,3112.81625,6436.64625,21.1722,1.26115,29.927,615.3509,793.2095,486.375,202.0,0.82,26176.0
Ag0.03Cu1.945S0.5Se0.5,772,82.815,182.346016,214.93,4.89,3.82475,3.82,6.3184,27.725,2441.455,3112.81625,6436.64625,21.1722,1.26115,29.927,615.3509,793.2095,486.375,228.0,0.76,22426.0
Cu1.95S0.5Se0.5,300,81.55,179.4277,213.3,4.9,3.7825,3.781,6.27,27.45,2423.25,3082.5425,6376.2925,20.902,1.256,29.65325,609.335,782.3445,480.75,63.0,0.61,33861.0
Cu1.95S0.5Se0.5,375,81.55,179.4277,213.3,4.9,3.7825,3.781,6.27,27.45,2423.25,3082.5425,6376.2925,20.902,1.256,29.65325,609.335,782.3445,480.75,72.0,1.01,31634.0
Cu1.95S0.5Se0.5,475,81.55,179.4277,213.3,4.9,3.7825,3.781,6.27,27.45,2423.25,3082.5425,6376.2925,20.902,1.256,29.65325,609.335,782.3445,480.75,74.0,1.27,49010.0
Cu1.95S0.5Se0.5,578,81.55,179.4277,213.3,4.9,3.7825,3.781,6.27,27.45,2423.25,3082.5425,6376.2925,20.902,1.256,29.65325,609.335,782.3445,480.75,101.0,1.4,76634.0
Cu1.95S0.5Se0.5,673,81.55,179.4277,213.3,4.9,3.7825,3.781,6.27,27.45,2423.25,3082.5425,6376.2925,20.902,1.256,29.65325,609.335,782.3445,480.75,125.0,1.3,66980.0
Cu1.95S0.5Se0.5,772,81.55,179.4277,213.3,4.9,3.7825,3.781,6.27,27.45,2423.25,3082.5425,6376.2925,20.902,1.256,29.65325,609.335,782.3445,480.75,147.0,1.27,55990.0
Cu1.975S0.5Se0.5,300,82.275,181.01635,214.9,4.95,3.81875,3.8155,6.3175,27.725,2441.875,3116.44625,6447.29625,21.126,1.2655,29.9795,616.8425,792.3695,486.375,99.0,0.5,15891.0
Cu1.975S0.5Se0.5,375,82.275,181.01635,214.9,4.95,3.81875,3.8155,6.3175,27.725,2441.875,3116.44625,6447.29625,21.126,1.2655,29.9795,616.8425,792.3695,486.375,108.0,0.67,15000.0
Cu1.975S0.5Se0.5,475,82.275,181.01635,214.9,4.95,3.81875,3.8155,6.3175,27.725,2441.875,3116.44625,6447.29625,21.126,1.2655,29.9795,616.8425,792.3695,486.375,103.0,0.73,14926.0
Cu1.975S0.5Se0.5,578,82.275,181.01635,214.9,4.95,3.81875,3.8155,6.3175,27.725,2441.875,3116.44625,6447.29625,21.126,1.2655,29.9795,616.8425,792.3695,486.375,133.0,0.9,39208.0
Cu1.975S0.5Se0.5,673,82.275,181.01635,214.9,4.95,3.81875,3.8155,6.3175,27.725,2441.875,3116.44625,6447.29625,21.126,1.2655,29.9795,616.8425,792.3695,486.375,160.0,0.9,38020.0
Cu1.975S0.5Se0.5,772,82.275,181.01635,214.9,4.95,3.81875,3.8155,6.3175,27.725,2441.875,3116.44625,6447.29625,21.126,1.2655,29.9795,616.8425,792.3695,486.375,186.0,0.87,31800.0
Cu1.99S0.5Se0.5,300,82.71,181.96954,215.86,4.98,3.8405,3.8362,6.346,27.89,2453.05,3136.7885,6489.8985,21.2604,1.2712,30.17525,621.347,798.3845,489.75,154.0,0.41,3564.0
Cu1.99S0.5Se0.5,375,82.71,181.96954,215.86,4.98,3.8405,3.8362,6.346,27.89,2453.05,3136.7885,6489.8985,21.2604,1.2712,30.17525,621.347,798.3845,489.75,168.0,0.52,3861.0
Cu1.99S0.5Se0.5,475,82.71,181.96954,215.86,4.98,3.8405,3.8362,6.346,27.89,2453.05,3136.7885,6489.8985,21.2604,1.2712,30.17525,621.347,798.3845,489.75,159.0,0.55,3564.0
Cu1.99S0.5Se0.5,578,82.71,181.96954,215.86,4.98,3.8405,3.8362,6.346,27.89,2453.05,3136.7885,6489.8985,21.2604,1.2712,30.17525,621.347,798.3845,489.75,153.0,0.65,10396.0
Cu1.99S0.5Se0.5,673,82.71,181.96954,215.86,4.98,3.8405,3.8362,6.346,27.89,2453.05,3136.7885,6489.8985,21.2604,1.2712,30.17525,621.347,798.3845,489.75,220.0,0.68,15000.0
Cu1.99S0.5Se0.5,772,82.71,181.96954,215.86,4.98,3.8405,3.8362,6.346,27.89,2453.05,3136.7885,6489.8985,21.2604,1.2712,30.17525,621.347,798.3845,489.75,243.0,0.65,12772.0
Cu2S0.5Se0.5,300,83.0,182.605,216.5,5.0,3.855,3.85,6.365,28.0,2460.5,3150.35,6518.3,21.35,1.275,30.30575,624.35,802.3945,492.0,172.0,0.45,1485.0
Cu2S0.5Se0.5,375,83.0,182.605,216.5,5.0,3.855,3.85,6.365,28.0,2460.5,3150.35,6518.3,21.35,1.275,30.30575,624.35,802.3945,492.0,216.0,0.54,1490.0
Cu2S0.5Se0.5,475,83.0,182.605,216.5,5.0,3.855,3.85,6.365,28.0,2460.5,3150.35,6518.3,21.35,1.275,30.30575,624.35,802.3945,492.0,214.0,0.55,1634.0
Cu2S0.5Se0.5,578,83.0,182.605,216.5,5.0,3.855,3.85,6.365,28.0,2460.5,3150.35,6518.3,21.35,1.275,30.30575,624.35,802.3945,492.0,186.0,0.64,4158.0
Cu2S0.5Se0.5,673,83.0,182.605,216.5,5.0,3.855,3.85,6.365,28.0,2460.5,3150.35,6518.3,21.35,1.275,30.30575,624.35,802.3945,492.0,260.0,0.74,8168.0
Cu2S0.5Se0.5,772,83.0,182.605,216.5,5.0,3.855,3.85,6.365,28.0,2460.5,3150.35,6518.3,21.35,1.275,30.30575,624.35,802.3945,492.0,287.0,0.68,6980.0
(SnTe)10Sb2Te3,323,1278.0,3089.42,2140.0,25.0,33.15,34.41,51.0,128.0,20055.0,16254.25,46296.15,167.6,5.29,337.4,3795.43,745.15,3718.0,75.0,2.37,192500.0
(SnTe)10Sb2Te3,423,1278.0,3089.42,2140.0,25.0,33.15,34.41,51.0,128.0,20055.0,16254.25,46296.15,167.6,5.29,337.4,3795.43,745.15,3718.0,103.0,2.19,153125.0
(SnTe)10Sb2Te3,523,1278.0,3089.42,2140.0,25.0,33.15,34.41,51.0,128.0,20055.0,16254.25,46296.15,167.6,5.29,337.4,3795.43,745.15,3718.0,136.0,1.9,117848.0
(SnTe)10Sb2Te3,623,1278.0,3089.42,2140.0,25.0,33.15,34.41,51.0,128.0,20055.0,16254.25,46296.15,167.6,5.29,337.4,3795.43,745.15,3718.0,168.0,1.67,87722.0
(SnTe)10Sb2Te3,673,1278.0,3089.42,2140.0,25.0,33.15,34.41,51.0,128.0,20055.0,16254.25,46296.15,167.6,5.29,337.4,3795.43,745.15,3718.0,179.0,1.62,78800.0
(SnTe)10Sb2Te3,723,1278.0,3089.42,2140.0,25.0,33.15,34.41,51.0,128.0,20055.0,16254.25,46296.15,167.6,5.29,337.4,3795.43,745.15,3718.0,178.0,1.66,77080.0
(SnTe)10Sb2Te3,773,1278.0,3089.42,2140.0,25.0,33.15,34.41,51.0,128.0,20055.0,16254.25,46296.15,167.6,5.29,337.4,3795.43,745.15,3718.0,177.0,1.76,77100.0
(SnTe)12Sb2Te3,323,1482.0,3582.04,2480.0,29.0,38.51,39.93,59.12,148.0,23211.0,18709.85,53908.35,194.7,6.144,386.438,4492.13,883.05,4304.0,64.0,2.91,224000.0
(SnTe)12Sb2Te3,423,1482.0,3582.04,2480.0,29.0,38.51,39.93,59.12,148.0,23211.0,18709.85,53908.35,194.7,6.144,386.438,4492.13,883.05,4304.0,85.0,2.7,181125.0
(SnTe)12Sb2Te3,523,1482.0,3582.04,2480.0,29.0,38.51,39.93,59.12,148.0,23211.0,18709.85,53908.35,194.7,6.144,386.438,4492.13,883.05,4304.0,113.0,2.33,140000.0
(SnTe)12Sb2Te3,623,1482.0,3582.04,2480.0,29.0,38.51,39.93,59.12,148.0,23211.0,18709.85,53908.35,194.7,6.144,386.438,4492.13,883.05,4304.0,144.0,2.0,105000.0
(SnTe)12Sb2Te3,673,1482.0,3582.04,2480.0,29.0,38.51,39.93,59.12,148.0,23211.0,18709.85,53908.35,194.7,6.144,386.438,4492.13,883.05,4304.0,157.0,1.9,93000.0
(SnTe)12Sb2Te3,723,1482.0,3582.04,2480.0,29.0,38.51,39.93,59.12,148.0,23211.0,18709.85,53908.35,194.7,6.144,386.438,4492.13,883.05,4304.0,163.0,1.88,87700.0
(SnTe)12Sb2Te3,773,1482.0,3582.04,2480.0,29.0,38.51,39.93,59.12,148.0,23211.0,18709.85,53908.35,194.7,6.144,386.438,4492.13,883.05,4304.0,164.0,1.95,85900.0
(SnTe)15Sb2Te3,323,1788.0,4320.97,2990.0,35.0,46.55,48.21,71.3,178.0,27945.0,22393.25,65326.65,235.35,7.425,459.995,5537.18,1089.9,5183.0,55.0,3.54,293376.0
(SnTe)15Sb2Te3,423,1788.0,4320.97,2990.0,35.0,46.55,48.21,71.3,178.0,27945.0,22393.25,65326.65,235.35,7.425,459.995,5537.18,1089.9,5183.0,74.0,3.3,228000.0
(SnTe)15Sb2Te3,523,1788.0,4320.97,2990.0,35.0,46.55,48.21,71.3,178.0,27945.0,22393.25,65326.65,235.35,7.425,459.995,5537.18,1089.9,5183.0,100.0,2.88,170625.0
(SnTe)15Sb2Te3,623,1788.0,4320.97,2990.0,35.0,46.55,48.21,71.3,178.0,27945.0,22393.25,65326.65,235.35,7.425,459.995,5537.18,1089.9,5183.0,131.0,2.39,124937.0
(SnTe)15Sb2Te3,673,1788.0,4320.97,2990.0,35.0,46.55,48.21,71.3,178.0,27945.0,22393.25,65326.65,235.35,7.425,459.995,5537.18,1089.9,5183.0,147.0,2.18,105443.0
(SnTe)15Sb2Te3,723,1788.0,4320.97,2990.0,35.0,46.55,48.21,71.3,178.0,27945.0,22393.25,65326.65,235.35,7.425,459.995,5537.18,1089.9,5183.0,157.0,2.11,93924.0
(SnTe)15Sb2Te3,773,1788.0,4320.97,2990.0,35.0,46.55,48.21,71.3,178.0,27945.0,22393.25,65326.65,235.35,7.425,459.995,5537.18,1089.9,5183.0,162.0,2.13,90380.0
(SnTe)20Sb2Te3,323,2298.0,5552.52,3840.0,45.0,59.95,62.01,91.6,228.0,35835.0,28532.25,84357.15,303.1,9.56,582.59,7278.93,1434.65,6648.0,47.0,4.24,296943.0
(SnTe)20Sb2Te3,423,2298.0,5552.52,3840.0,45.0,59.95,62.01,91.6,228.0,35835.0,28532.25,84357.15,303.1,9.56,582.59,7278.93,1434.65,6648.0,64.0,3.98,237197.0
(SnTe)20Sb2Te3,523,2298.0,5552.52,3840.0,45.0,59.95,62.01,91.6,228.0,35835.0,28532.25,84357.15,303.1,9.56,582.59,7278.93,1434.65,6648.0,87.0,3.42,186370.0
(SnTe)20Sb2Te3,623,2298.0,5552.52,3840.0,45.0,59.95,62.01,91.6,228.0,35835.0,28532.25,84357.15,303.1,9.56,582.59,7278.93,1434.65,6648.0,118.0,2.81,136400.0
(SnTe)20Sb2Te3,673,2298.0,5552.52,3840.0,45.0,59.95,62.01,91.6,228.0,35835.0,28532.25,84357.15,303.1,9.56,582.59,7278.93,1434.65,6648.0,136.0,2.51,114304.0
(SnTe)20Sb2Te3,723,2298.0,5552.52,3840.0,45.0,59.95,62.01,91.6,228.0,35835.0,28532.25,84357.15,303.1,9.56,582.59,7278.93,1434.65,6648.0,149.0,2.37,100127.0
(SnTe)20Sb2Te3,773,2298.0,5552.52,3840.0,45.0,59.95,62.01,91.6,228.0,35835.0,28532.25,84357.15,303.1,9.56,582.59,7278.93,1434.65,6648.0,157.0,2.31,93900.0
(SnTe)25Sb2Te3,323,2808.0,6784.07,4690.0,55.0,73.35,75.81,111.9,278.0,43725.0,34671.25,103387.65,370.85,11.695,705.185,9020.68,1779.4,8113.0,44.0,4.28,352625.0
(SnTe)25Sb2Te3,423,2808.0,6784.07,4690.0,55.0,73.35,75.81,111.9,278.0,43725.0,34671.25,103387.65,370.85,11.695,705.185,9020.68,1779.4,8113.0,61.0,4.0,278250.0
(SnTe)25Sb2Te3,523,2808.0,6784.07,4690.0,55.0,73.35,75.81,111.9,278.0,43725.0,34671.25,103387.65,370.85,11.695,705.185,9020.68,1779.4,8113.0,84.0,3.46,213500.0
(SnTe)25Sb2Te3,623,2808.0,6784.07,4690.0,55.0,73.35,75.81,111.9,278.0,43725.0,34671.25,103387.65,370.85,11.695,705.185,9020.68,1779.4,8113.0,115.0,2.81,159250.0
(SnTe)25Sb2Te3,673,2808.0,6784.07,4690.0,55.0,73.35,75.81,111.9,278.0,43725.0,34671.25,103387.65,370.85,11.695,705.185,9020.68,1779.4,8113.0,132.0,2.54,133797.0
(SnTe)25Sb2Te3,723,2808.0,6784.07,4690.0,55.0,73.35,75.81,111.9,278.0,43725.0,34671.25,103387.65,370.85,11.695,705.185,9020.68,1779.4,8113.0,150.0,2.31,115190.0
(SnTe)25Sb2Te3,773,2808.0,6784.07,4690.0,55.0,73.35,75.81,111.9,278.0,43725.0,34671.25,103387.65,370.85,11.695,705.185,9020.68,1779.4,8113.0,162.0,2.17,105000.0
(SnTe)40Sb2Te3,323,4338.0,10478.72,7240.0,85.0,113.55,117.21,172.8,428.0,67395.0,53088.25,160479.15,574.1,18.1,1072.97,14245.93,2813.65,12508.0,35.0,5.53,392357.0
(SnTe)40Sb2Te3,423,4338.0,10478.72,7240.0,85.0,113.55,117.21,172.8,428.0,67395.0,53088.25,160479.15,574.1,18.1,1072.97,14245.93,2813.65,12508.0,47.0,5.09,312102.0
(SnTe)40Sb2Te3,523,4338.0,10478.72,7240.0,85.0,113.55,117.21,172.8,428.0,67395.0,53088.25,160479.15,574.1,18.1,1072.97,14245.93,2813.65,12508.0,66.0,4.39,235414.0
(SnTe)40Sb2Te3,623,4338.0,10478.72,7240.0,85.0,113.55,117.21,172.8,428.0,67395.0,53088.25,160479.15,574.1,18.1,1072.97,14245.93,2813.65,12508.0,93.0,3.56,172994.0
(SnTe)40Sb2Te3,673,4338.0,10478.72,7240.0,85.0,113.55,117.21,172.8,428.0,67395.0,53088.25,160479.15,574.1,18.1,1072.97,14245.93,2813.65,12508.0,110.0,3.16,143567.0
(SnTe)40Sb2Te3,723,4338.0,10478.72,7240.0,85.0,113.55,117.21,172.8,428.0,67395.0,53088.25,160479.15,574.1,18.1,1072.97,14245.93,2813.65,12508.0,129.0,2.8,119500.0
(SnTe)40Sb2Te3,773,4338.0,10478.72,7240.0,85.0,113.55,117.21,172.8,428.0,67395.0,53088.25,160479.15,574.1,18.1,1072.97,14245.93,2813.65,12508.0,144.0,2.59,105875.0
(SnTe)8Sb2Te3,323,1074.0,2596.8,1800.0,21.0,27.79,28.89,42.88,108.0,16899.0,13798.65,38683.95,140.5,4.436,288.362,3098.73,607.25,3132.0,90.0,2.05,147875.0
(SnTe)8Sb2Te3,423,1074.0,2596.8,1800.0,21.0,27.79,28.89,42.88,108.0,16899.0,13798.65,38683.95,140.5,4.436,288.362,3098.73,607.25,3132.0,120.0,1.89,117848.0
(SnTe)8Sb2Te3,523,1074.0,2596.8,1800.0,21.0,27.79,28.89,42.88,108.0,16899.0,13798.65,38683.95,140.5,4.436,288.362,3098.73,607.25,3132.0,148.0,1.71,93924.0
(SnTe)8Sb2Te3,623,1074.0,2596.8,1800.0,21.0,27.79,28.89,42.88,108.0,16899.0,13798.65,38683.95,140.5,4.436,288.362,3098.73,607.25,3132.0,171.0,1.65,77100.0
(SnTe)8Sb2Te3,673,1074.0,2596.8,1800.0,21.0,27.79,28.89,42.88,108.0,16899.0,13798.65,38683.95,140.5,4.436,288.362,3098.73,607.25,3132.0,176.0,1.66,72700.0
(SnTe)8Sb2Te3,723,1074.0,2596.8,1800.0,21.0,27.79,28.89,42.88,108.0,16899.0,13798.65,38683.95,140.5,4.436,288.362,3098.73,607.25,3132.0,178.0,1.73,70886.0
(SnTe)8Sb2Te3,773,1074.0,2596.8,1800.0,21.0,27.79,28.89,42.88,108.0,16899.0,13798.65,38683.95,140.5,4.436,288.362,3098.73,607.25,3132.0,177.0,1.83,71800.0
SnTe,323,102.0,246.31,170.0,2.0,2.68,2.76,4.06,10.0,1578.0,1227.8,3806.1,13.55,0.427,24.519,348.35,68.95,293.0,8.0,8.59,716051.0
SnTe,423,102.0,246.31,170.0,2.0,2.68,2.76,4.06,10.0,1578.0,1227.8,3806.1,13.55,0.427,24.519,348.35,68.95,293.0,19.0,7.27,505605.0
SnTe,523,102.0,246.31,170.0,2.0,2.68,2.76,4.06,10.0,1578.0,1227.8,3806.1,13.55,0.427,24.519,348.35,68.95,293.0,40.0,5.89,320000.0
SnTe,623,102.0,246.31,170.0,2.0,2.68,2.76,4.06,10.0,1578.0,1227.8,3806.1,13.55,0.427,24.519,348.35,68.95,293.0,70.0,4.56,232739.0
SnTe,673,102.0,246.31,170.0,2.0,2.68,2.76,4.06,10.0,1578.0,1227.8,3806.1,13.55,0.427,24.519,348.35,68.95,293.0,88.0,3.96,186369.0
SnTe,723,102.0,246.31,170.0,2.0,2.68,2.76,4.06,10.0,1578.0,1227.8,3806.1,13.55,0.427,24.519,348.35,68.95,293.0,110.0,3.44,148025.0
SnTe,773,102.0,246.31,170.0,2.0,2.68,2.76,4.06,10.0,1578.0,1227.8,3806.1,13.55,0.427,24.519,348.35,68.95,293.0,132.0,3.03,116815.0
Cd2Cu3In3Te8,335,746.0,1780.714,1277.0,17.0,22.09,22.22,31.22,114.0,12597.0,12327.0,27759.8,116.03,3.89,201.243,2214.94,1660.2,2696.0,148.0,1.92,18310.0
Cd2Cu3In3Te8,377,746.0,1780.714,1277.0,17.0,22.09,22.22,31.22,114.0,12597.0,12327.0,27759.8,116.03,3.89,201.243,2214.94,1660.2,2696.0,159.0,1.69,17034.0
Cd2Cu3In3Te8,427,746.0,1780.714,1277.0,17.0,22.09,22.22,31.22,114.0,12597.0,12327.0,27759.8,116.03,3.89,201.243,2214.94,1660.2,2696.0,171.0,1.48,15000.0
Cd2Cu3In3Te8,477,746.0,1780.714,1277.0,17.0,22.09,22.22,31.22,114.0,12597.0,12327.0,27759.8,116.03,3.89,201.243,2214.94,1660.2,2696.0,184.0,1.29,13000.0
Cd2Cu3In3Te8,527,746.0,1780.714,1277.0,17.0,22.09,22.22,31.22,114.0,12597.0,12327.0,27759.8,116.03,3.89,201.243,2214.94,1660.2,2696.0,200.0,1.14,11000.0
Cd2Cu3In3Te8,575,746.0,1780.714,1277.0,17.0,22.09,22.22,31.22,114.0,12597.0,12327.0,27759.8,116.03,3.89,201.243,2214.94,1660.2,2696.0,216.0,0.98,9100.0
Cd2Cu3In3Te8,625,746.0,1780.714,1277.0,17.0,22.09,22.22,31.22,114.0,12597.0,12327.0,27759.8,116.03,3.89,201.243,2214.94,1660.2,2696.0,219.0,0.83,8330.0
Cd2Cu3In3Te8,675,746.0,1780.714,1277.0,17.0,22.09,22.22,31.22,114.0,12597.0,12327.0,27759.8,116.03,3.89,201.243,2214.94,1660.2,2696.0,216.0,0.71,8200.0
Mn2Cu3In3Te8,575,700.0,1665.7681,1241.0,21.0,22.09,22.04,30.94,104.0,12295.0,14173.2,30153.8,113.59,4.39,212.959,2467.8,1482.24,2742.0,447.0,1.21,170.0
Mn2Cu3In3Te8,625,700.0,1665.7681,1241.0,21.0,22.09,22.04,30.94,104.0,12295.0,14173.2,30153.8,113.59,4.39,212.959,2467.8,1482.24,2742.0,432.0,1.05,320.0
Mn2Cu3In3Te8,675,700.0,1665.7681,1241.0,21.0,22.09,22.04,30.94,104.0,12295.0,14173.2,30153.8,113.59,4.39,212.959,2467.8,1482.24,2742.0,415.0,0.9,565.0
Mn2Cu3In3Te8,720,700.0,1665.7681,1241.0,21.0,22.09,22.04,30.94,104.0,12295.0,14173.2,30153.8,113.59,4.39,212.959,2467.8,1482.24,2742.0,370.0,0.74,1000.0
Mn2Cu3In3Te8,770,700.0,1665.7681,1241.0,21.0,22.09,22.04,30.94,104.0,12295.0,14173.2,30153.8,113.59,4.39,212.959,2467.8,1482.24,2742.0,340.0,0.65,1600.0
Mn2Cu3In3Te8,866,700.0,1665.7681,1241.0,21.0,22.09,22.04,30.94,104.0,12295.0,14173.2,30153.8,113.59,4.39,212.959,2467.8,1482.24,2742.0,300.0,0.49,2600.0
Zn2Cu3In3Te8,330,710.0,1686.672,1275.0,21.0,21.71,21.88,31.14,114.0,12673.0,12524.4,28041.8,112.99,4.21,203.503,2246.4,1698.6,2696.0,132.0,3.25,20300.0
Zn2Cu3In3Te8,373,710.0,1686.672,1275.0,21.0,21.71,21.88,31.14,114.0,12673.0,12524.4,28041.8,112.99,4.21,203.503,2246.4,1698.6,2696.0,142.0,2.81,19207.0
Zn2Cu3In3Te8,424,710.0,1686.672,1275.0,21.0,21.71,21.88,31.14,114.0,12673.0,12524.4,28041.8,112.99,4.21,203.503,2246.4,1698.6,2696.0,159.0,2.45,17900.0
Zn2Cu3In3Te8,473,710.0,1686.672,1275.0,21.0,21.71,21.88,31.14,114.0,12673.0,12524.4,28041.8,112.99,4.21,203.503,2246.4,1698.6,2696.0,169.0,2.15,16275.0
Zn2Cu3In3Te8,572,710.0,1686.672,1275.0,21.0,21.71,21.88,31.14,114.0,12673.0,12524.4,28041.8,112.99,4.21,203.503,2246.4,1698.6,2696.0,190.0,1.61,13482.0
Zn2Cu3In3Te8,620,710.0,1686.672,1275.0,21.0,21.71,21.88,31.14,114.0,12673.0,12524.4,28041.8,112.99,4.21,203.503,2246.4,1698.6,2696.0,187.0,1.31,13830.0
Zn2Cu3In3Te8,668,710.0,1686.672,1275.0,21.0,21.71,21.88,31.14,114.0,12673.0,12524.4,28041.8,112.99,4.21,203.503,2246.4,1698.6,2696.0,191.0,1.18,12965.0
Al0.005Sb0.1Ge0.895Te,323,85.805,204.8968577,169.57,2.0,2.48765,2.5858,4.112,10.095,1637.28,1910.123,4276.285,11.6839,0.5119,52.59225,357.8865,59.5755,371.1,137.0,1.53,60964.0
Al0.005Sb0.1Ge0.895Te,373,85.805,204.8968577,169.57,2.0,2.48765,2.5858,4.112,10.095,1637.28,1910.123,4276.285,11.6839,0.5119,52.59225,357.8865,59.5755,371.1,159.0,1.52,55261.0
Al0.005Sb0.1Ge0.895Te,473,85.805,204.8968577,169.57,2.0,2.48765,2.5858,4.112,10.095,1637.28,1910.123,4276.285,11.6839,0.5119,52.59225,357.8865,59.5755,371.1,204.0,1.44,44578.0
Al0.005Sb0.1Ge0.895Te,573,85.805,204.8968577,169.57,2.0,2.48765,2.5858,4.112,10.095,1637.28,1910.123,4276.285,11.6839,0.5119,52.59225,357.8865,59.5755,371.1,223.0,1.42,54699.0
Al0.005Sb0.1Ge0.895Te,673,85.805,204.8968577,169.57,2.0,2.48765,2.5858,4.112,10.095,1637.28,1910.123,4276.285,11.6839,0.5119,52.59225,357.8865,59.5755,371.1,248.0,1.47,57030.0
Al0.005Sb0.1Ge0.895Te,773,85.805,204.8968577,169.57,2.0,2.48765,2.5858,4.112,10.095,1637.28,1910.123,4276.285,11.6839,0.5119,52.59225,357.8865,59.5755,371.1,253.0,1.47,54378.0
Al0.005Sb0.1Ge0.895Te,823,85.805,204.8968577,169.57,2.0,2.48765,2.5858,4.112,10.095,1637.28,1910.123,4276.285,11.6839,0.5119,52.59225,357.8865,59.5755,371.1,235.0,1.52,58795.0
Al0.0075Sb0.1Ge0.8925Te,323,85.7575,204.7827865,169.555,2.0,2.487475,2.5857,4.111,10.0925,1636.82,1909.4045,4275.3775,11.67735,0.51335,52.526875,357.79275,60.01825,371.1,143.0,1.43,58474.0
Al0.0075Sb0.1Ge0.8925Te,373,85.7575,204.7827865,169.555,2.0,2.487475,2.5857,4.111,10.0925,1636.82,1909.4045,4275.3775,11.67735,0.51335,52.526875,357.79275,60.01825,371.1,167.0,1.49,53333.0
Al0.0075Sb0.1Ge0.8925Te,473,85.7575,204.7827865,169.555,2.0,2.487475,2.5857,4.111,10.0925,1636.82,1909.4045,4275.3775,11.67735,0.51335,52.526875,357.79275,60.01825,371.1,206.0,1.42,43534.0
Al0.0075Sb0.1Ge0.8925Te,573,85.7575,204.7827865,169.555,2.0,2.487475,2.5857,4.111,10.0925,1636.82,1909.4045,4275.3775,11.67735,0.51335,52.526875,357.79275,60.01825,371.1,215.0,1.43,52450.0
Al0.0075Sb0.1Ge0.8925Te,673,85.7575,204.7827865,169.555,2.0,2.487475,2.5857,4.111,10.0925,1636.82,1909.4045,4275.3775,11.67735,0.51335,52.526875,357.79275,60.01825,371.1,244.0,1.46,54699.0
Al0.0075Sb0.1Ge0.8925Te,773,85.7575,204.7827865,169.555,2.0,2.487475,2.5857,4.111,10.0925,1636.82,1909.4045,4275.3775,11.67735,0.51335,52.526875,357.79275,60.01825,371.1,261.0,1.46,52048.0
Al0.0075Sb0.1Ge0.8925Te,823,85.7575,204.7827865,169.555,2.0,2.487475,2.5857,4.111,10.0925,1636.82,1909.4045,4275.3775,11.67735,0.51335,52.526875,357.79275,60.01825,371.1,260.0,1.51,56305.0
Al0.01Ge0.99Te,323,83.81,199.7537154,168.94,2.0,2.4793,2.5696,4.106,9.99,1629.16,1940.326,4362.47,11.5338,0.5258,54.1685,383.075,64.021,377.0,34.0,6.78,639286.0
Al0.01Ge0.99Te,373,83.81,199.7537154,168.94,2.0,2.4793,2.5696,4.106,9.99,1629.16,1940.326,4362.47,11.5338,0.5258,54.1685,383.075,64.021,377.0,44.0,6.27,539286.0
Al0.01Ge0.99Te,473,83.81,199.7537154,168.94,2.0,2.4793,2.5696,4.106,9.99,1629.16,1940.326,4362.47,11.5338,0.5258,54.1685,383.075,64.021,377.0,66.0,5.24,400000.0
Al0.01Ge0.99Te,573,83.81,199.7537154,168.94,2.0,2.4793,2.5696,4.106,9.99,1629.16,1940.326,4362.47,11.5338,0.5258,54.1685,383.075,64.021,377.0,94.0,4.26,287500.0
Al0.01Ge0.99Te,673,83.81,199.7537154,168.94,2.0,2.4793,2.5696,4.106,9.99,1629.16,1940.326,4362.47,11.5338,0.5258,54.1685,383.075,64.021,377.0,116.0,3.7,250000.0
Al0.01Ge0.99Te,773,83.81,199.7537154,168.94,2.0,2.4793,2.5696,4.106,9.99,1629.16,1940.326,4362.47,11.5338,0.5258,54.1685,383.075,64.021,377.0,145.0,3.06,191071.0
Al0.01Ge0.99Te,823,83.81,199.7537154,168.94,2.0,2.4793,2.5696,4.106,9.99,1629.16,1940.326,4362.47,11.5338,0.5258,54.1685,383.075,64.021,377.0,156.0,2.96,171429.0
Al0.01Sb0.1Ge0.89Te,323,85.71,204.6687154,169.54,2.0,2.4873,2.5856,4.11,10.09,1636.36,1908.686,4274.47,11.6708,0.5148,52.4615,357.699,60.461,371.1,151.0,1.38,54779.0
Al0.01Sb0.1Ge0.89Te,373,85.71,204.6687154,169.54,2.0,2.4873,2.5856,4.11,10.09,1636.36,1908.686,4274.47,11.6708,0.5148,52.4615,357.699,60.461,371.1,182.0,1.42,48755.0
Al0.01Sb0.1Ge0.89Te,473,85.71,204.6687154,169.54,2.0,2.4873,2.5856,4.11,10.09,1636.36,1908.686,4274.47,11.6708,0.5148,52.4615,357.699,60.461,371.1,232.0,1.36,37590.0
Al0.01Sb0.1Ge0.89Te,573,85.71,204.6687154,169.54,2.0,2.4873,2.5856,4.11,10.09,1636.36,1908.686,4274.47,11.6708,0.5148,52.4615,357.699,60.461,371.1,241.0,1.38,46104.0
Al0.01Sb0.1Ge0.89Te,673,85.71,204.6687154,169.54,2.0,2.4873,2.5856,4.11,10.09,1636.36,1908.686,4274.47,11.6708,0.5148,52.4615,357.699,60.461,371.1,268.0,1.4,54165.0
Al0.01Sb0.1Ge0.89Te,773,85.71,204.6687154,169.54,2.0,2.4873,2.5856,4.11,10.09,1636.36,1908.686,4274.47,11.6708,0.5148,52.4615,357.699,60.461,371.1,262.0,1.38,51647.0
Al0.01Sb0.1Ge0.89Te,823,85.71,204.6687154,169.54,2.0,2.4873,2.5856,4.11,10.09,1636.36,1908.686,4274.47,11.6708,0.5148,52.4615,357.699,60.461,371.1,246.0,1.43,59277.0
Al0.02Ge0.98Te,323,83.62,199.2974308,168.88,2.0,2.4786,2.5692,4.102,9.98,1627.32,1937.452,4358.84,11.5076,0.5316,53.907,382.7,65.792,377.0,36.0,6.63,583929.0
Al0.02Ge0.98Te,373,83.62,199.2974308,168.88,2.0,2.4786,2.5692,4.102,9.98,1627.32,1937.452,4358.84,11.5076,0.5316,53.907,382.7,65.792,377.0,48.0,6.14,503571.0
Al0.02Ge0.98Te,473,83.62,199.2974308,168.88,2.0,2.4786,2.5692,4.102,9.98,1627.32,1937.452,4358.84,11.5076,0.5316,53.907,382.7,65.792,377.0,65.0,5.25,380357.0
Al0.02Ge0.98Te,573,83.62,199.2974308,168.88,2.0,2.4786,2.5692,4.102,9.98,1627.32,1937.452,4358.84,11.5076,0.5316,53.907,382.7,65.792,377.0,94.0,4.33,287500.0
Al0.02Ge0.98Te,673,83.62,199.2974308,168.88,2.0,2.4786,2.5692,4.102,9.98,1627.32,1937.452,4358.84,11.5076,0.5316,53.907,382.7,65.792,377.0,118.0,3.84,258929.0
Al0.02Ge0.98Te,773,83.62,199.2974308,168.88,2.0,2.4786,2.5692,4.102,9.98,1627.32,1937.452,4358.84,11.5076,0.5316,53.907,382.7,65.792,377.0,137.0,3.23,203571.0
Al0.02Ge0.98Te,823,83.62,199.2974308,168.88,2.0,2.4786,2.5692,4.102,9.98,1627.32,1937.452,4358.84,11.5076,0.5316,53.907,382.7,65.792,377.0,143.0,3.18,178571.0
Al0.03Ge0.97Te,323,83.43,198.8411462,168.82,2.0,2.4779,2.5688,4.098,9.97,1625.48,1934.578,4355.21,11.4814,0.5374,53.6455,382.325,67.563,377.0,38.0,6.05,555357.0
Al0.03Ge0.97Te,373,83.43,198.8411462,168.82,2.0,2.4779,2.5688,4.098,9.97,1625.48,1934.578,4355.21,11.4814,0.5374,53.6455,382.325,67.563,377.0,48.0,5.63,483929.0
Al0.03Ge0.97Te,473,83.43,198.8411462,168.82,2.0,2.4779,2.5688,4.098,9.97,1625.48,1934.578,4355.21,11.4814,0.5374,53.6455,382.325,67.563,377.0,69.0,4.95,375000.0
Al0.03Ge0.97Te,573,83.43,198.8411462,168.82,2.0,2.4779,2.5688,4.098,9.97,1625.48,1934.578,4355.21,11.4814,0.5374,53.6455,382.325,67.563,377.0,88.0,4.31,287500.0
Al0.03Ge0.97Te,673,83.43,198.8411462,168.82,2.0,2.4779,2.5688,4.098,9.97,1625.48,1934.578,4355.21,11.4814,0.5374,53.6455,382.325,67.563,377.0,112.0,3.92,262500.0
Al0.03Ge0.97Te,773,83.43,198.8411462,168.82,2.0,2.4779,2.5688,4.098,9.97,1625.48,1934.578,4355.21,11.4814,0.5374,53.6455,382.325,67.563,377.0,129.0,3.35,205357.0
Al0.03Ge0.97Te,823,83.43,198.8411462,168.82,2.0,2.4779,2.5688,4.098,9.97,1625.48,1934.578,4355.21,11.4814,0.5374,53.6455,382.325,67.563,377.0,140.0,3.2,178571.0
GeTe,323,84.0,200.21,169.0,2.0,2.48,2.57,4.11,10.0,1631.0,1943.2,4366.1,11.56,0.52,54.43,383.45,62.25,377.0,31.0,6.52,712500.0
GeTe,373,84.0,200.21,169.0,2.0,2.48,2.57,4.11,10.0,1631.0,1943.2,4366.1,11.56,0.52,54.43,383.45,62.25,377.0,43.0,6.1,591071.0
GeTe,473,84.0,200.21,169.0,2.0,2.48,2.57,4.11,10.0,1631.0,1943.2,4366.1,11.56,0.52,54.43,383.45,62.25,377.0,62.0,5.09,425000.0
GeTe,573,84.0,200.21,169.0,2.0,2.48,2.57,4.11,10.0,1631.0,1943.2,4366.1,11.56,0.52,54.43,383.45,62.25,377.0,96.0,4.13,294600.0
GeTe,673,84.0,200.21,169.0,2.0,2.48,2.57,4.11,10.0,1631.0,1943.2,4366.1,11.56,0.52,54.43,383.45,62.25,377.0,135.0,3.27,227300.0
GeTe,773,84.0,200.21,169.0,2.0,2.48,2.57,4.11,10.0,1631.0,1943.2,4366.1,11.56,0.52,54.43,383.45,62.25,377.0,159.0,3.03,185500.0
GeTe,823,84.0,200.21,169.0,2.0,2.48,2.57,4.11,10.0,1631.0,1943.2,4366.1,11.56,0.52,54.43,383.45,62.25,377.0,159.0,2.96,169643.0
Sb0.05Ge0.95Te,323,84.95,202.6675,169.3,2.0,2.484,2.578,4.112,10.05,1634.6,1927.38,4322.1,11.6285,0.5145,53.5765,370.762,60.47,374.05,67.0,3.69,319444.0
Sb0.05Ge0.95Te,373,84.95,202.6675,169.3,2.0,2.484,2.578,4.112,10.05,1634.6,1927.38,4322.1,11.6285,0.5145,53.5765,370.762,60.47,374.05,81.0,3.49,269725.0
Sb0.05Ge0.95Te,473,84.95,202.6675,169.3,2.0,2.484,2.578,4.112,10.05,1634.6,1927.38,4322.1,11.6285,0.5145,53.5765,370.762,60.47,374.05,121.0,2.84,189908.0
Sb0.05Ge0.95Te,573,84.95,202.6675,169.3,2.0,2.484,2.578,4.112,10.05,1634.6,1927.38,4322.1,11.6285,0.5145,53.5765,370.762,60.47,374.05,156.0,2.38,136488.0
Sb0.05Ge0.95Te,673,84.95,202.6675,169.3,2.0,2.484,2.578,4.112,10.05,1634.6,1927.38,4322.1,11.6285,0.5145,53.5765,370.762,60.47,374.05,190.0,2.22,118349.0
Sb0.05Ge0.95Te,773,84.95,202.6675,169.3,2.0,2.484,2.578,4.112,10.05,1634.6,1927.38,4322.1,11.6285,0.5145,53.5765,370.762,60.47,374.05,209.0,1.95,90826.0
Sb0.05Ge0.95Te,823,84.95,202.6675,169.3,2.0,2.484,2.578,4.112,10.05,1634.6,1927.38,4322.1,11.6285,0.5145,53.5765,370.762,60.47,374.05,207.0,1.98,93578.0
Sb0.15Ge0.85Te,323,86.85,207.5825,169.9,2.0,2.492,2.594,4.116,10.15,1641.8,1895.74,4234.1,11.7655,0.5035,51.8695,345.386,56.91,368.15,159.0,1.2,22018.0
Sb0.15Ge0.85Te,373,86.85,207.5825,169.9,2.0,2.492,2.594,4.116,10.15,1641.8,1895.74,4234.1,11.7655,0.5035,51.8695,345.386,56.91,368.15,186.0,1.26,20642.0
Sb0.15Ge0.85Te,473,86.85,207.5825,169.9,2.0,2.492,2.594,4.116,10.15,1641.8,1895.74,4234.1,11.7655,0.5035,51.8695,345.386,56.91,368.15,223.0,1.22,19266.0
Sb0.15Ge0.85Te,573,86.85,207.5825,169.9,2.0,2.492,2.594,4.116,10.15,1641.8,1895.74,4234.1,11.7655,0.5035,51.8695,345.386,56.91,368.15,238.0,1.31,28349.0
Sb0.15Ge0.85Te,673,86.85,207.5825,169.9,2.0,2.492,2.594,4.116,10.15,1641.8,1895.74,4234.1,11.7655,0.5035,51.8695,345.386,56.91,368.15,247.0,1.51,40750.0
Sb0.15Ge0.85Te,773,86.85,207.5825,169.9,2.0,2.492,2.594,4.116,10.15,1641.8,1895.74,4234.1,11.7655,0.5035,51.8695,345.386,56.91,368.15,265.0,1.47,42110.0
Sb0.15Ge0.85Te,823,86.85,207.5825,169.9,2.0,2.492,2.594,4.116,10.15,1641.8,1895.74,4234.1,11.7655,0.5035,51.8695,345.386,56.91,368.15,257.0,1.58,46300.0
Sb0.1Ge0.9Te,323,85.9,205.125,169.6,2.0,2.488,2.586,4.114,10.1,1638.2,1911.56,4278.1,11.697,0.509,52.723,358.074,58.69,371.1,139.0,1.56,63300.0
Sb0.1Ge0.9Te,373,85.9,205.125,169.6,2.0,2.488,2.586,4.114,10.1,1638.2,1911.56,4278.1,11.697,0.509,52.723,358.074,58.69,371.1,171.0,1.58,55050.0
Sb0.1Ge0.9Te,473,85.9,205.125,169.6,2.0,2.488,2.586,4.114,10.1,1638.2,1911.56,4278.1,11.697,0.509,52.723,358.074,58.69,371.1,214.0,1.47,46789.0
Sb0.1Ge0.9Te,573,85.9,205.125,169.6,2.0,2.488,2.586,4.114,10.1,1638.2,1911.56,4278.1,11.697,0.509,52.723,358.074,58.69,371.1,221.0,1.46,55046.0
Sb0.1Ge0.9Te,673,85.9,205.125,169.6,2.0,2.488,2.586,4.114,10.1,1638.2,1911.56,4278.1,11.697,0.509,52.723,358.074,58.69,371.1,240.0,1.45,60550.0
Sb0.1Ge0.9Te,773,85.9,205.125,169.6,2.0,2.488,2.586,4.114,10.1,1638.2,1911.56,4278.1,11.697,0.509,52.723,358.074,58.69,371.1,241.0,1.55,57798.0
Sb0.1Ge0.9Te,823,85.9,205.125,169.6,2.0,2.488,2.586,4.114,10.1,1638.2,1911.56,4278.1,11.697,0.509,52.723,358.074,58.69,371.1,236.0,1.65,60550.0
Bi0.42Sb1.58Te3,323,271.44,662.9525554,440.42,5.0,6.392,6.8436,10.3874,28.0,4219.98,3825.05,8071.35,33.3852,0.9822,88.6106,323.5472,48.7494,723.32,225.0,0.93,51064.0
Bi0.42Sb1.58Te3,373,271.44,662.9525554,440.42,5.0,6.392,6.8436,10.3874,28.0,4219.98,3825.05,8071.35,33.3852,0.9822,88.6106,323.5472,48.7494,723.32,240.0,0.92,38600.0
Bi0.42Sb1.58Te3,423,271.44,662.9525554,440.42,5.0,6.392,6.8436,10.3874,28.0,4219.98,3825.05,8071.35,33.3852,0.9822,88.6106,323.5472,48.7494,723.32,236.0,0.97,31915.0
Bi0.42Sb1.58Te3,473,271.44,662.9525554,440.42,5.0,6.392,6.8436,10.3874,28.0,4219.98,3825.05,8071.35,33.3852,0.9822,88.6106,323.5472,48.7494,723.32,218.0,1.12,27930.0
Bi0.42Sb1.58Te3,523,271.44,662.9525554,440.42,5.0,6.392,6.8436,10.3874,28.0,4219.98,3825.05,8071.35,33.3852,0.9822,88.6106,323.5472,48.7494,723.32,189.0,1.32,26064.0
Bi0.42Sb1.58Te3,573,271.44,662.9525554,440.42,5.0,6.392,6.8436,10.3874,28.0,4219.98,3825.05,8071.35,33.3852,0.9822,88.6106,323.5472,48.7494,723.32,155.0,1.55,26064.0
Pb0.96Tl0.02Na0.02Te,301,132.56,331.0594614,169.32,1.98,2.7776,2.8216,3.9462,9.92,1578.06,1318.216,3253.3,17.44142,0.352,22.23184,228.3632,39.98,376.46,120.0,2.16,102249.0
Pb0.96Tl0.02Na0.02Te,397,132.56,331.0594614,169.32,1.98,2.7776,2.8216,3.9462,9.92,1578.06,1318.216,3253.3,17.44142,0.352,22.23184,228.3632,39.98,376.46,151.0,1.8,79763.0
Pb0.96Tl0.02Na0.02Te,497,132.56,331.0594614,169.32,1.98,2.7776,2.8216,3.9462,9.92,1578.06,1318.216,3253.3,17.44142,0.352,22.23184,228.3632,39.98,376.46,190.0,1.46,58640.0
Pb0.96Tl0.02Na0.02Te,597,132.56,331.0594614,169.32,1.98,2.7776,2.8216,3.9462,9.92,1578.06,1318.216,3253.3,17.44142,0.352,22.23184,228.3632,39.98,376.46,221.0,1.15,45914.0
Pb0.96Tl0.02Na0.02Te,696,132.56,331.0594614,169.32,1.98,2.7776,2.8216,3.9462,9.92,1578.06,1318.216,3253.3,17.44142,0.352,22.23184,228.3632,39.98,376.46,237.0,0.94,38860.0
Pb0.96Tl0.02Na0.02Te,798,132.56,331.0594614,169.32,1.98,2.7776,2.8216,3.9462,9.92,1578.06,1318.216,3253.3,17.44142,0.352,22.23184,228.3632,39.98,376.46,245.0,0.8,34006.0
Pb0.97Tl0.015Na0.015Te,301,132.92,331.994596,169.74,1.985,2.7757,2.8212,3.95215,9.94,1579.795,1319.487,3259.0,17.491065,0.3465,22.24613,228.8349,39.3975,376.595,119.0,2.14,95296.0
Pb0.97Tl0.015Na0.015Te,397,132.92,331.994596,169.74,1.985,2.7757,2.8212,3.95215,9.94,1579.795,1319.487,3259.0,17.491065,0.3465,22.24613,228.8349,39.3975,376.595,152.0,1.77,74339.0
Pb0.97Tl0.015Na0.015Te,497,132.92,331.994596,169.74,1.985,2.7757,2.8212,3.95215,9.94,1579.795,1319.487,3259.0,17.491065,0.3465,22.24613,228.8349,39.3975,376.595,193.0,1.41,54450.0
Pb0.97Tl0.015Na0.015Te,597,132.92,331.994596,169.74,1.985,2.7757,2.8212,3.95215,9.94,1579.795,1319.487,3259.0,17.491065,0.3465,22.24613,228.8349,39.3975,376.595,223.0,1.14,42792.0
Pb0.97Tl0.015Na0.015Te,696,132.92,331.994596,169.74,1.985,2.7757,2.8212,3.95215,9.94,1579.795,1319.487,3259.0,17.491065,0.3465,22.24613,228.8349,39.3975,376.595,239.0,0.93,35684.0
Pb0.97Tl0.015Na0.015Te,798,132.92,331.994596,169.74,1.985,2.7757,2.8212,3.95215,9.94,1579.795,1319.487,3259.0,17.491065,0.3465,22.24613,228.8349,39.3975,376.595,247.0,0.81,31811.0
Pb0.9825Tl0.0075Na0.01Te,301,133.2825,332.9367724,170.1725,1.99,2.77375,2.820775,3.958725,9.9625,1581.8475,1320.81925,3265.4075,17.53946,0.341,22.2620625,229.3406,38.788,376.8075,106.0,2.52,108496.0
Pb0.9825Tl0.0075Na0.01Te,397,133.2825,332.9367724,170.1725,1.99,2.77375,2.820775,3.958725,9.9625,1581.8475,1320.81925,3265.4075,17.53946,0.341,22.2620625,229.3406,38.788,376.8075,147.0,2.06,85267.0
Pb0.9825Tl0.0075Na0.01Te,497,133.2825,332.9367724,170.1725,1.99,2.77375,2.820775,3.958725,9.9625,1581.8475,1320.81925,3265.4075,17.53946,0.341,22.2620625,229.3406,38.788,376.8075,195.0,1.61,60854.0
Pb0.9825Tl0.0075Na0.01Te,597,133.2825,332.9367724,170.1725,1.99,2.77375,2.820775,3.958725,9.9625,1581.8475,1320.81925,3265.4075,17.53946,0.341,22.2620625,229.3406,38.788,376.8075,230.0,1.29,45238.0
Pb0.9825Tl0.0075Na0.01Te,696,133.2825,332.9367724,170.1725,1.99,2.77375,2.820775,3.958725,9.9625,1581.8475,1320.81925,3265.4075,17.53946,0.341,22.2620625,229.3406,38.788,376.8075,248.0,1.07,37308.0
Pb0.9825Tl0.0075Na0.01Te,798,133.2825,332.9367724,170.1725,1.99,2.77375,2.820775,3.958725,9.9625,1581.8475,1320.81925,3265.4075,17.53946,0.341,22.2620625,229.3406,38.788,376.8075,259.0,0.88,30881.0
Pb0.98Tl0.01Na0.01Te,301,133.28,332.9297307,170.16,1.99,2.7738,2.8208,3.9581,9.96,1581.53,1320.758,3264.7,17.54071,0.341,22.26042,229.3066,38.815,376.73,125.0,2.29,91454.0
Pb0.98Tl0.01Na0.01Te,397,133.28,332.9297307,170.16,1.99,2.7738,2.8208,3.9581,9.96,1581.53,1320.758,3264.7,17.54071,0.341,22.26042,229.3066,38.815,376.73,156.0,1.92,73245.0
Pb0.98Tl0.01Na0.01Te,497,133.28,332.9297307,170.16,1.99,2.7738,2.8208,3.9581,9.96,1581.53,1320.758,3264.7,17.54071,0.341,22.26042,229.3066,38.815,376.73,193.0,1.56,55674.0
Pb0.98Tl0.01Na0.01Te,597,133.28,332.9297307,170.16,1.99,2.7738,2.8208,3.9581,9.96,1581.53,1320.758,3264.7,17.54071,0.341,22.26042,229.3066,38.815,376.73,223.0,1.24,43754.0
Pb0.98Tl0.01Na0.01Te,696,133.28,332.9297307,170.16,1.99,2.7738,2.8208,3.9581,9.96,1581.53,1320.758,3264.7,17.54071,0.341,22.26042,229.3066,38.815,376.73,238.0,1.03,37585.0
Pb0.98Tl0.01Na0.01Te,798,133.28,332.9297307,170.16,1.99,2.7738,2.8208,3.9581,9.96,1581.53,1320.758,3264.7,17.54071,0.341,22.26042,229.3066,38.815,376.73,246.0,0.85,33233.0
Pb0.99Na0.01Te,301,133.29,332.9578977,170.21,1.99,2.7736,2.8207,3.9606,9.97,1582.8,1321.003,3267.53,17.53571,0.341,22.26699,229.4426,38.707,377.04,59.0,3.89,235400.0
Pb0.99Na0.01Te,397,133.29,332.9578977,170.21,1.99,2.7736,2.8207,3.9606,9.97,1582.8,1321.003,3267.53,17.53571,0.341,22.26699,229.4426,38.707,377.04,100.0,2.69,157763.0
Pb0.99Na0.01Te,497,133.29,332.9578977,170.21,1.99,2.7736,2.8207,3.9606,9.97,1582.8,1321.003,3267.53,17.53571,0.341,22.26699,229.4426,38.707,377.04,164.0,1.87,88159.0
Pb0.99Na0.01Te,597,133.29,332.9578977,170.21,1.99,2.7736,2.8207,3.9606,9.97,1582.8,1321.003,3267.53,17.53571,0.341,22.26699,229.4426,38.707,377.04,223.0,1.36,50935.0
Pb0.99Na0.01Te,696,133.29,332.9578977,170.21,1.99,2.7736,2.8207,3.9606,9.97,1582.8,1321.003,3267.53,17.53571,0.341,22.26699,229.4426,38.707,377.04,262.0,1.04,33630.0
Pb0.99Na0.01Te,798,133.29,332.9578977,170.21,1.99,2.7736,2.8207,3.9606,9.97,1582.8,1321.003,3267.53,17.53571,0.341,22.26699,229.4426,38.707,377.04,279.0,0.9,24450.0
Pb0.99Tl0.005Na0.005Te,301,133.64,333.8648653,170.58,1.995,2.7719,2.8204,3.96405,9.98,1583.265,1322.029,3270.4,17.590355,0.3355,22.27471,229.7783,38.2325,376.865,115.0,2.47,81560.0
Pb0.99Tl0.005Na0.005Te,397,133.64,333.8648653,170.58,1.995,2.7719,2.8204,3.96405,9.98,1583.265,1322.029,3270.4,17.590355,0.3355,22.27471,229.7783,38.2325,376.865,159.0,1.95,63900.0
Pb0.99Tl0.005Na0.005Te,497,133.64,333.8648653,170.58,1.995,2.7719,2.8204,3.96405,9.98,1583.265,1322.029,3270.4,17.590355,0.3355,22.27471,229.7783,38.2325,376.865,212.0,1.51,44080.0
Pb0.99Tl0.005Na0.005Te,597,133.64,333.8648653,170.58,1.995,2.7719,2.8204,3.96405,9.98,1583.265,1322.029,3270.4,17.590355,0.3355,22.27471,229.7783,38.2325,376.865,254.0,1.19,31576.0
Pb0.99Tl0.005Na0.005Te,696,133.64,333.8648653,170.58,1.995,2.7719,2.8204,3.96405,9.98,1583.265,1322.029,3270.4,17.590355,0.3355,22.27471,229.7783,38.2325,376.865,273.0,0.98,25373.0
Pb0.99Tl0.005Na0.005Te,798,133.64,333.8648653,170.58,1.995,2.7719,2.8204,3.96405,9.98,1583.265,1322.029,3270.4,17.590355,0.3355,22.27471,229.7783,38.2325,376.865,278.0,0.94,21238.0
Pb0.99Tl0.01Te,301,133.99,334.771833,170.95,2.0,2.7702,2.8201,3.9675,9.99,1583.73,1323.055,3273.27,17.645,0.33,22.28243,230.114,37.758,376.69,120.0,2.26,59076.0
Pb0.99Tl0.01Te,397,133.99,334.771833,170.95,2.0,2.7702,2.8201,3.9675,9.99,1583.73,1323.055,3273.27,17.645,0.33,22.28243,230.114,37.758,376.69,168.0,1.82,47296.0
Pb0.99Tl0.01Te,497,133.99,334.771833,170.95,2.0,2.7702,2.8201,3.9675,9.99,1583.73,1323.055,3273.27,17.645,0.33,22.28243,230.114,37.758,376.69,218.0,1.46,36622.0
Pb0.99Tl0.01Te,597,133.99,334.771833,170.95,2.0,2.7702,2.8201,3.9675,9.99,1583.73,1323.055,3273.27,17.645,0.33,22.28243,230.114,37.758,376.69,258.0,1.16,28888.0
Pb0.99Tl0.01Te,696,133.99,334.771833,170.95,2.0,2.7702,2.8201,3.9675,9.99,1583.73,1323.055,3273.27,17.645,0.33,22.28243,230.114,37.758,376.69,274.0,0.96,23824.0
Pb0.99Tl0.01Te,798,133.99,334.771833,170.95,2.0,2.7702,2.8201,3.9675,9.99,1583.73,1323.055,3273.27,17.645,0.33,22.28243,230.114,37.758,376.69,277.0,0.87,20541.0
TiNiSn,323,100.0,225.2834,184.0,5.0,4.7,3.98,5.41,18.0,2105.0,4164.45,9106.45,20.75,1.187,39.949,1087.2,179.2,560.0,-83.0,4.38,60470.0
TiNiSn,424,100.0,225.2834,184.0,5.0,4.7,3.98,5.41,18.0,2105.0,4164.45,9106.45,20.75,1.187,39.949,1087.2,179.2,560.0,-114.0,4.1,69767.0
TiNiSn,526,100.0,225.2834,184.0,5.0,4.7,3.98,5.41,18.0,2105.0,4164.45,9106.45,20.75,1.187,39.949,1087.2,179.2,560.0,-145.0,4.05,71938.0
TiNiSn,630,100.0,225.2834,184.0,5.0,4.7,3.98,5.41,18.0,2105.0,4164.45,9106.45,20.75,1.187,39.949,1087.2,179.2,560.0,-151.0,4.02,80620.0
