Repository: Atharva573/Predicting-Thermoelectric-Properties-using-Machine-Learning

# Predicting-Thermoelectric-Properties-using-Machine-Learning
A ML project to predict key thermoelectric properties—Lattice Thermal Conductivity, Seebeck Coefficient, and Electrical Conductivity—using simple elemental descriptors. The model is trained on a broad dataset of ~5200 data points, leveraging techniques like XGBoost and Random Forest, achieving high accuracy in thermal conductivity predictions.

# ML-Based Prediction of Thermoelectric Properties

This repository hosts the code and data used for building machine learning models to predict critical thermoelectric properties—**Lattice Thermal Conductivity**, **Seebeck Coefficient**, and **Electrical Conductivity**—based on simple elem

File: data/Datset.csv (part 16 of 22)
formula,temperature(K),sum_Atomic_Number,sum_Atomic_Weight,sum_Mendeleev_Number,sum_l_quantum_number,sum_Atomic_Radius,sum_Covalent_Radius,sum_Pauling_Electronegativity,sum_number_of_valence_electrons,sum_1st_ionization_potential_(kJ/mol),sum_Melting_point_(K),sum_Boiling_Point_(K),sum_Density_(g/mL),sum_specific_heat_(J/g_K)_,sum_heat_of_fusion_(kJ/mol)_,sum_heat_of_vaporization_(kJ/mol)_,sum_thermal_conductivity_(W/(m_K))_,sum_SpaceGroupNumber,seebeck_coefficient,Thermal_conductivity,electrical_conductivity(S/m)
TiNiSn,735,100.0,225.2834,184.0,5.0,4.7,3.98,5.41,18.0,2105.0,4164.45,9106.45,20.75,1.187,39.949,1087.2,179.2,560.0,-149.0,4.14,89147.0
TiZr0.005NiSn,323,100.2,225.73952,184.22,5.01,4.7103,3.9874,5.41665,18.02,2108.2,4175.07575,9129.70075,20.78255,1.18835,40.0335,1090.11,179.3135,560.97,-137.0,2.93,39385.0
TiZr0.005NiSn,423,100.2,225.73952,184.22,5.01,4.7103,3.9874,5.41665,18.02,2108.2,4175.07575,9129.70075,20.78255,1.18835,40.0335,1090.11,179.3135,560.97,-160.0,2.67,51077.0
TiZr0.005NiSn,522,100.2,225.73952,184.22,5.01,4.7103,3.9874,5.41665,18.02,2108.2,4175.07575,9129.70075,20.78255,1.18835,40.0335,1090.11,179.3135,560.97,-183.0,2.58,60000.0
TiZr0.005NiSn,626,100.2,225.73952,184.22,5.01,4.7103,3.9874,5.41665,18.02,2108.2,4175.07575,9129.70075,20.78255,1.18835,40.0335,1090.11,179.3135,560.97,-189.0,2.68,71800.0
TiZr0.005NiSn,729,100.2,225.73952,184.22,5.01,4.7103,3.9874,5.41665,18.02,2108.2,4175.07575,9129.70075,20.78255,1.18835,40.0335,1090.11,179.3135,560.97,-182.0,3.02,83721.0
TiZr0.015NiSn,323,100.6,226.65176,184.66,5.03,4.7309,4.0022,5.42995,18.06,2114.6,4196.32725,9176.20225,20.84765,1.19105,40.2025,1095.93,179.5405,562.91,-140.0,2.57,34615.0
TiZr0.015NiSn,423,100.6,226.65176,184.66,5.03,4.7309,4.0022,5.42995,18.06,2114.6,4196.32725,9176.20225,20.84765,1.19105,40.2025,1095.93,179.5405,562.91,-176.0,2.38,47231.0
TiZr0.015NiSn,522,100.6,226.65176,184.66,5.03,4.7309,4.0022,5.42995,18.06,2114.6,4196.32725,9176.20225,20.84765,1.19105,40.2025,1095.93,179.5405,562.91,-203.0,2.37,57077.0
TiZr0.015NiSn,626,100.6,226.65176,184.66,5.03,4.7309,4.0022,5.42995,18.06,2114.6,4196.32725,9176.20225,20.84765,1.19105,40.2025,1095.93,179.5405,562.91,-208.0,2.46,69147.0
TiZr0.015NiSn,729,100.6,226.65176,184.66,5.03,4.7309,4.0022,5.42995,18.06,2114.6,4196.32725,9176.20225,20.84765,1.19105,40.2025,1095.93,179.5405,562.91,-201.0,2.74,81085.0
TiZr0.025NiSn,323,101.0,227.564,185.1,5.05,4.7515,4.017,5.44325,18.1,2121.0,4217.57875,9222.70375,20.91275,1.19375,40.3715,1101.75,179.7675,564.85,-156.0,3.08,27385.0
TiZr0.025NiSn,424,101.0,227.564,185.1,5.05,4.7515,4.017,5.44325,18.1,2121.0,4217.57875,9222.70375,20.91275,1.19375,40.3715,1101.75,179.7675,564.85,-180.0,2.78,40630.0
TiZr0.025NiSn,526,101.0,227.564,185.1,5.05,4.7515,4.017,5.44325,18.1,2121.0,4217.57875,9222.70375,20.91275,1.19375,40.3715,1101.75,179.7675,564.85,-191.0,2.68,54620.0
TiZr0.025NiSn,630,101.0,227.564,185.1,5.05,4.7515,4.017,5.44325,18.1,2121.0,4217.57875,9222.70375,20.91275,1.19375,40.3715,1101.75,179.7675,564.85,-193.0,2.69,65846.0
TiZr0.025NiSn,736,101.0,227.564,185.1,5.05,4.7515,4.017,5.44325,18.1,2121.0,4217.57875,9222.70375,20.91275,1.19375,40.3715,1101.75,179.7675,564.85,-187.0,2.99,74462.0
(GeTe)0.7(AgSnSe2)0.3,323,108.3,255.49646,215.2,2.3,3.284,3.377,5.574,15.1,2138.3,2176.42,5139.65,16.309,0.6946,47.6161,454.949,192.567,382.1,30.0,1.23,68387.0
(GeTe)0.7(AgSnSe2)0.3,423,108.3,255.49646,215.2,2.3,3.284,3.377,5.574,15.1,2138.3,2176.42,5139.65,16.309,0.6946,47.6161,454.949,192.567,382.1,36.0,1.38,67097.0
(GeTe)0.7(AgSnSe2)0.3,523,108.3,255.49646,215.2,2.3,3.284,3.377,5.574,15.1,2138.3,2176.42,5139.65,16.309,0.6946,47.6161,454.949,192.567,382.1,44.0,1.38,61935.0
(GeTe)0.7(AgSnSe2)0.3,623,108.3,255.49646,215.2,2.3,3.284,3.377,5.574,15.1,2138.3,2176.42,5139.65,16.309,0.6946,47.6161,454.949,192.567,382.1,54.0,1.34,65800.0
(GeTe)0.8(AgSnSe2)0.2,323,100.2,237.06764,199.8,2.2,3.016,3.108,5.086,13.4,1969.2,2098.68,4881.8,14.726,0.6364,49.8874,431.116,149.128,380.4,30.0,2.03,223226.0
(GeTe)0.8(AgSnSe2)0.2,423,100.2,237.06764,199.8,2.2,3.016,3.108,5.086,13.4,1969.2,2098.68,4881.8,14.726,0.6364,49.8874,431.116,149.128,380.4,37.0,2.31,223220.0
(GeTe)0.8(AgSnSe2)0.2,523,100.2,237.06764,199.8,2.2,3.016,3.108,5.086,13.4,1969.2,2098.68,4881.8,14.726,0.6364,49.8874,431.116,149.128,380.4,45.0,2.6,216700.0
(GeTe)0.8(AgSnSe2)0.2,623,100.2,237.06764,199.8,2.2,3.016,3.108,5.086,13.4,1969.2,2098.68,4881.8,14.726,0.6364,49.8874,431.116,149.128,380.4,56.0,2.51,185806.0
(GeTe)0.9(AgSnSe2)0.1,323,92.1,218.63882,184.4,2.1,2.748,2.839,4.598,11.7,1800.1,2020.94,4623.95,13.143,0.5782,52.1587,407.283,105.689,378.7,35.0,2.71,301935.0
(GeTe)0.9(AgSnSe2)0.1,423,92.1,218.63882,184.4,2.1,2.748,2.839,4.598,11.7,1800.1,2020.94,4623.95,13.143,0.5782,52.1587,407.283,105.689,378.7,47.0,2.99,276129.0
(GeTe)0.9(AgSnSe2)0.1,523,92.1,218.63882,184.4,2.1,2.748,2.839,4.598,11.7,1800.1,2020.94,4623.95,13.143,0.5782,52.1587,407.283,105.689,378.7,53.0,3.52,291613.0
(GeTe)0.9(AgSnSe2)0.1,623,92.1,218.63882,184.4,2.1,2.748,2.839,4.598,11.7,1800.1,2020.94,4623.95,13.143,0.5782,52.1587,407.283,105.689,378.7,63.0,3.19,236129.0
Ge0.55Sb0.25Te0.8(AgSnSe2)0.2,323,104.95,249.35514,201.3,2.2,3.036,3.148,5.096,13.65,1987.2,2019.58,4661.8,15.0685,0.6089,45.6199,367.676,140.228,365.65,168.0,0.76,34839.0
Ge0.55Sb0.25Te0.8(AgSnSe2)0.2,423,104.95,249.35514,201.3,2.2,3.036,3.148,5.096,13.65,1987.2,2019.58,4661.8,15.0685,0.6089,45.6199,367.676,140.228,365.65,189.0,0.76,33548.0
Ge0.55Sb0.25Te0.8(AgSnSe2)0.2,523,104.95,249.35514,201.3,2.2,3.036,3.148,5.096,13.65,1987.2,2019.58,4661.8,15.0685,0.6089,45.6199,367.676,140.228,365.65,216.0,0.72,27750.0
Ge0.55Sb0.25Te0.8(AgSnSe2)0.2,623,104.95,249.35514,201.3,2.2,3.036,3.148,5.096,13.65,1987.2,2019.58,4661.8,15.0685,0.6089,45.6199,367.676,140.228,365.65,210.0,0.74,25806.0
Ge0.55Sb0.25Te0.8(AgSnSe2)0.2,723,104.95,249.35514,201.3,2.2,3.036,3.148,5.096,13.65,1987.2,2019.58,4661.8,15.0685,0.6089,45.6199,367.676,140.228,365.65,191.0,0.88,37419.0
Ge0.58Sb0.22Te0.8(AgSnSe2)0.2,323,104.38,247.88064,201.12,2.2,3.0336,3.1432,5.0948,13.62,1985.04,2029.072,4688.2,15.0274,0.6122,46.132,375.2888,141.296,367.42,152.0,0.74,43900.0
Ge0.58Sb0.22Te0.8(AgSnSe2)0.2,423,104.38,247.88064,201.12,2.2,3.0336,3.1432,5.0948,13.62,1985.04,2029.072,4688.2,15.0274,0.6122,46.132,375.2888,141.296,367.42,179.0,0.74,41290.0
Ge0.58Sb0.22Te0.8(AgSnSe2)0.2,523,104.38,247.88064,201.12,2.2,3.0336,3.1432,5.0948,13.62,1985.04,2029.072,4688.2,15.0274,0.6122,46.132,375.2888,141.296,367.42,206.0,0.69,34800.0
Ge0.58Sb0.22Te0.8(AgSnSe2)0.2,623,104.38,247.88064,201.12,2.2,3.0336,3.1432,5.0948,13.62,1985.04,2029.072,4688.2,15.0274,0.6122,46.132,375.2888,141.296,367.42,208.0,0.71,35500.0
Ge0.58Sb0.22Te0.8(AgSnSe2)0.2,723,104.38,247.88064,201.12,2.2,3.0336,3.1432,5.0948,13.62,1985.04,2029.072,4688.2,15.0274,0.6122,46.132,375.2888,141.296,367.42,181.0,0.86,51620.0
Ge0.6Sb0.2Te0.8(AgSnSe2)0.2,323,104.0,246.89764,201.0,2.2,3.032,3.14,5.094,13.6,1983.6,2035.4,4705.8,15.0,0.6144,46.4734,380.364,142.008,368.6,137.0,0.83,56774.0
Ge0.6Sb0.2Te0.8(AgSnSe2)0.2,423,104.0,246.89764,201.0,2.2,3.032,3.14,5.094,13.6,1983.6,2035.4,4705.8,15.0,0.6144,46.4734,380.364,142.008,368.6,159.0,0.84,54194.0
Ge0.6Sb0.2Te0.8(AgSnSe2)0.2,523,104.0,246.89764,201.0,2.2,3.032,3.14,5.094,13.6,1983.6,2035.4,4705.8,15.0,0.6144,46.4734,380.364,142.008,368.6,187.0,0.81,42600.0
Ge0.6Sb0.2Te0.8(AgSnSe2)0.2,623,104.0,246.89764,201.0,2.2,3.032,3.14,5.094,13.6,1983.6,2035.4,4705.8,15.0,0.6144,46.4734,380.364,142.008,368.6,198.0,0.79,38710.0
Ge0.6Sb0.2Te0.8(AgSnSe2)0.2,723,104.0,246.89764,201.0,2.2,3.032,3.14,5.094,13.6,1983.6,2035.4,4705.8,15.0,0.6144,46.4734,380.364,142.008,368.6,176.0,0.93,55484.0
GeTe,323,84.0,200.21,169.0,2.0,2.48,2.57,4.11,10.0,1631.0,1943.2,4366.1,11.56,0.52,54.43,383.45,62.25,377.0,40.0,5.88,681529.0
GeTe,423,84.0,200.21,169.0,2.0,2.48,2.57,4.11,10.0,1631.0,1943.2,4366.1,11.56,0.52,54.43,383.45,62.25,377.0,53.0,5.06,512821.0
GeTe,523,84.0,200.21,169.0,2.0,2.48,2.57,4.11,10.0,1631.0,1943.2,4366.1,11.56,0.52,54.43,383.45,62.25,377.0,80.0,4.11,371613.0
GeTe,623,84.0,200.21,169.0,2.0,2.48,2.57,4.11,10.0,1631.0,1943.2,4366.1,11.56,0.52,54.43,383.45,62.25,377.0,102.0,3.93,320000.0
Sn0.91Mn0.09Te,331,99.75,240.5705245,167.48,2.09,2.6944,2.7582,4.0231,10.27,1578.72,1318.88,3778.38,13.5608,0.44977,24.97089,342.068,63.6598,299.84,59.0,3.93,300000.0
Sn0.91Mn0.09Te,424,99.75,240.5705245,167.48,2.09,2.6944,2.7582,4.0231,10.27,1578.72,1318.88,3778.38,13.5608,0.44977,24.97089,342.068,63.6598,299.84,75.0,3.67,235503.0
Sn0.91Mn0.09Te,524,99.75,240.5705245,167.48,2.09,2.6944,2.7582,4.0231,10.27,1578.72,1318.88,3778.38,13.5608,0.44977,24.97089,342.068,63.6598,299.84,95.0,3.29,175148.0
Sn0.91Mn0.09Te,622,99.75,240.5705245,167.48,2.09,2.6944,2.7582,4.0231,10.27,1578.72,1318.88,3778.38,13.5608,0.44977,24.97089,342.068,63.6598,299.84,113.0,3.0,134911.0
Sn0.91Mn0.09Te,720,99.75,240.5705245,167.48,2.09,2.6944,2.7582,4.0231,10.27,1578.72,1318.88,3778.38,13.5608,0.44977,24.97089,342.068,63.6598,299.84,140.0,2.58,106509.0
Sn0.91Mn0.09Te,769,99.75,240.5705245,167.48,2.09,2.6944,2.7582,4.0231,10.27,1578.72,1318.88,3778.38,13.5608,0.44977,24.97089,342.068,63.6598,299.84,159.0,2.38,94675.0
Sn0.91Mn0.09Te0.97I0.03,331,99.78,240.5496586,167.66,2.09,2.692,2.7576,4.0399,10.3,1582.89,1308.8,3754.206,13.5215,0.45019,24.68091,341.11406,63.60277,297.2,57.0,3.53,233846.0
Sn0.91Mn0.09Te0.97I0.03,424,99.78,240.5496586,167.66,2.09,2.692,2.7576,4.0399,10.3,1582.89,1308.8,3754.206,13.5215,0.45019,24.68091,341.11406,63.60277,297.2,78.0,3.18,186667.0
Sn0.91Mn0.09Te0.97I0.03,524,99.78,240.5496586,167.66,2.09,2.692,2.7576,4.0399,10.3,1582.89,1308.8,3754.206,13.5215,0.45019,24.68091,341.11406,63.60277,297.2,106.0,2.75,137949.0
Sn0.91Mn0.09Te0.97I0.03,622,99.78,240.5496586,167.66,2.09,2.692,2.7576,4.0399,10.3,1582.89,1308.8,3754.206,13.5215,0.45019,24.68091,341.11406,63.60277,297.2,139.0,2.41,104615.0
Sn0.91Mn0.09Te0.97I0.03,720,99.78,240.5496586,167.66,2.09,2.692,2.7576,4.0399,10.3,1582.89,1308.8,3754.206,13.5215,0.45019,24.68091,341.11406,63.60277,297.2,174.0,1.92,76410.0
Sn0.91Mn0.09Te0.97I0.03,818,99.78,240.5496586,167.66,2.09,2.692,2.7576,4.0399,10.3,1582.89,1308.8,3754.206,13.5215,0.45019,24.68091,341.11406,63.60277,297.2,202.0,1.56,53333.0
Sn0.91Mn0.09Te0.97I0.03,867,99.78,240.5496586,167.66,2.09,2.692,2.7576,4.0399,10.3,1582.89,1308.8,3754.206,13.5215,0.45019,24.68091,341.11406,63.60277,297.2,214.0,1.53,47179.0
Sn0.91Mn0.09Te0.97I0.03,891,99.78,240.5496586,167.66,2.09,2.692,2.7576,4.0399,10.3,1582.89,1308.8,3754.206,13.5215,0.45019,24.68091,341.11406,63.60277,297.2,215.0,1.55,44615.0
Sn0.91Mn0.09Te0.98I0.02,331,99.77,240.5566139,167.6,2.09,2.6928,2.7578,4.0343,10.29,1581.5,1312.16,3762.264,13.5346,0.45005,24.77757,341.43204,63.62178,298.08,59.0,3.37,223590.0
Sn0.91Mn0.09Te0.98I0.02,424,99.77,240.5566139,167.6,2.09,2.6928,2.7578,4.0343,10.29,1581.5,1312.16,3762.264,13.5346,0.45005,24.77757,341.43204,63.62178,298.08,81.0,3.02,178974.0
Sn0.91Mn0.09Te0.98I0.02,524,99.77,240.5566139,167.6,2.09,2.6928,2.7578,4.0343,10.29,1581.5,1312.16,3762.264,13.5346,0.45005,24.77757,341.43204,63.62178,298.08,107.0,2.57,130256.0
Sn0.91Mn0.09Te0.98I0.02,622,99.77,240.5566139,167.6,2.09,2.6928,2.7578,4.0343,10.29,1581.5,1312.16,3762.264,13.5346,0.45005,24.77757,341.43204,63.62178,298.08,134.0,2.28,103077.0
Sn0.91Mn0.09Te0.98I0.02,720,99.77,240.5566139,167.6,2.09,2.6928,2.7578,4.0343,10.29,1581.5,1312.16,3762.264,13.5346,0.45005,24.77757,341.43204,63.62178,298.08,165.0,1.8,78974.0
Sn0.91Mn0.09Te0.98I0.02,818,99.77,240.5566139,167.6,2.09,2.6928,2.7578,4.0343,10.29,1581.5,1312.16,3762.264,13.5346,0.45005,24.77757,341.43204,63.62178,298.08,202.0,1.49,54872.0
Sn0.91Mn0.09Te0.98I0.02,867,99.77,240.5566139,167.6,2.09,2.6928,2.7578,4.0343,10.29,1581.5,1312.16,3762.264,13.5346,0.45005,24.77757,341.43204,63.62178,298.08,212.0,1.47,46154.0
Sn0.91Mn0.09Te0.98I0.02,891,99.77,240.5566139,167.6,2.09,2.6928,2.7578,4.0343,10.29,1581.5,1312.16,3762.264,13.5346,0.45005,24.77757,341.43204,63.62178,298.08,214.0,1.48,43077.0
Sn0.91Mn0.09Te0.99I0.01,331,99.76,240.5635692,167.54,2.09,2.6936,2.758,4.0287,10.28,1580.11,1315.52,3770.322,13.5477,0.44991,24.87423,341.75002,63.64079,298.96,62.0,3.76,241538.0
Sn0.91Mn0.09Te0.99I0.01,424,99.76,240.5635692,167.54,2.09,2.6936,2.758,4.0287,10.28,1580.11,1315.52,3770.322,13.5477,0.44991,24.87423,341.75002,63.64079,298.96,82.0,3.46,194872.0
Sn0.91Mn0.09Te0.99I0.01,524,99.76,240.5635692,167.54,2.09,2.6936,2.758,4.0287,10.28,1580.11,1315.52,3770.322,13.5477,0.44991,24.87423,341.75002,63.64079,298.96,107.0,3.05,154872.0
Sn0.91Mn0.09Te0.99I0.01,622,99.76,240.5635692,167.54,2.09,2.6936,2.758,4.0287,10.28,1580.11,1315.52,3770.322,13.5477,0.44991,24.87423,341.75002,63.64079,298.96,132.0,2.87,122564.0
Sn0.91Mn0.09Te0.99I0.01,720,99.76,240.5635692,167.54,2.09,2.6936,2.758,4.0287,10.28,1580.11,1315.52,3770.322,13.5477,0.44991,24.87423,341.75002,63.64079,298.96,162.0,2.27,91795.0
Sn0.91Mn0.09Te0.99I0.01,818,99.76,240.5635692,167.54,2.09,2.6936,2.758,4.0287,10.28,1580.11,1315.52,3770.322,13.5477,0.44991,24.87423,341.75002,63.64079,298.96,198.0,1.8,66154.0
Sn0.91Mn0.09Te0.99I0.01,867,99.76,240.5635692,167.54,2.09,2.6936,2.758,4.0287,10.28,1580.11,1315.52,3770.322,13.5477,0.44991,24.87423,341.75002,63.64079,298.96,214.0,1.64,56410.0
Sn0.91Mn0.09Te0.99I0.01,891,99.76,240.5635692,167.54,2.09,2.6936,2.758,4.0287,10.28,1580.11,1315.52,3770.322,13.5477,0.44991,24.87423,341.75002,63.64079,298.96,219.0,1.6,51282.0
Sn0.95Mn0.05Te,332,100.75,243.1214025,168.6,2.05,2.688,2.759,4.0395,10.15,1578.4,1278.4,3790.7,13.556,0.43965,24.77005,344.86,66.011,296.8,44.0,5.66,471006.0
Sn0.95Mn0.05Te,424,100.75,243.1214025,168.6,2.05,2.688,2.759,4.0395,10.15,1578.4,1278.4,3790.7,13.556,0.43965,24.77005,344.86,66.011,296.8,55.0,5.32,375148.0
Sn0.95Mn0.05Te,524,100.75,243.1214025,168.6,2.05,2.688,2.759,4.0395,10.15,1578.4,1278.4,3790.7,13.556,0.43965,24.77005,344.86,66.011,296.8,70.0,4.75,289941.0
Sn0.95Mn0.05Te,622,100.75,243.1214025,168.6,2.05,2.688,2.759,4.0395,10.15,1578.4,1278.4,3790.7,13.556,0.43965,24.77005,344.86,66.011,296.8,89.0,4.11,224852.0
Sn0.95Mn0.05Te,720,100.75,243.1214025,168.6,2.05,2.688,2.759,4.0395,10.15,1578.4,1278.4,3790.7,13.556,0.43965,24.77005,344.86,66.011,296.8,113.0,3.46,169231.0
Sn0.95Mn0.05Te,769,100.75,243.1214025,168.6,2.05,2.688,2.759,4.0395,10.15,1578.4,1278.4,3790.7,13.556,0.43965,24.77005,344.86,66.011,296.8,126.0,3.17,144400.0
Sn0.97Mn0.03Te,331,101.25,244.3968415,169.16,2.03,2.6848,2.7594,4.0477,10.09,1578.24,1258.16,3796.86,13.5536,0.43459,24.66963,346.256,67.1866,295.28,42.0,6.34,265089.0
Sn0.97Mn0.03Te,426,101.25,244.3968415,169.16,2.03,2.6848,2.7594,4.0477,10.09,1578.24,1258.16,3796.86,13.5536,0.43459,24.66963,346.256,67.1866,295.28,53.0,5.8,357396.0
Sn0.97Mn0.03Te,527,101.25,244.3968415,169.16,2.03,2.6848,2.7594,4.0477,10.09,1578.24,1258.16,3796.86,13.5536,0.43459,24.66963,346.256,67.1866,295.28,70.0,5.03,268639.0
Sn0.97Mn0.03Te,625,101.25,244.3968415,169.16,2.03,2.6848,2.7594,4.0477,10.09,1578.24,1258.16,3796.86,13.5536,0.43459,24.66963,346.256,67.1866,295.28,93.0,4.22,202367.0
Sn0.97Mn0.03Te,723,101.25,244.3968415,169.16,2.03,2.6848,2.7594,4.0477,10.09,1578.24,1258.16,3796.86,13.5536,0.43459,24.66963,346.256,67.1866,295.28,120.0,3.42,146746.0
Sn0.97Mn0.03Te,772,101.25,244.3968415,169.16,2.03,2.6848,2.7594,4.0477,10.09,1578.24,1258.16,3796.86,13.5536,0.43459,24.66963,346.256,67.1866,295.28,138.0,3.05,121893.0
Sn0.99Mn0.01Te,332,101.75,245.6722805,169.72,2.01,2.6816,2.7598,4.0559,10.03,1578.08,1237.92,3803.02,13.5512,0.42953,24.56921,347.652,68.3622,293.76,30.0,8.46,701775.0
Sn0.99Mn0.01Te,424,101.75,245.6722805,169.72,2.01,2.6816,2.7598,4.0559,10.03,1578.08,1237.92,3803.02,13.5512,0.42953,24.56921,347.652,68.3622,293.76,36.0,7.51,521893.0
Sn0.99Mn0.01Te,524,101.75,245.6722805,169.72,2.01,2.6816,2.7598,4.0559,10.03,1578.08,1237.92,3803.02,13.5512,0.42953,24.56921,347.652,68.3622,293.76,48.0,6.34,383432.0
Sn0.99Mn0.01Te,621,101.75,245.6722805,169.72,2.01,2.6816,2.7598,4.0559,10.03,1578.08,1237.92,3803.02,13.5512,0.42953,24.56921,347.652,68.3622,293.76,69.0,5.18,279290.0
Sn0.99Mn0.01Te,719,101.75,245.6722805,169.72,2.01,2.6816,2.7598,4.0559,10.03,1578.08,1237.92,3803.02,13.5512,0.42953,24.56921,347.652,68.3622,293.76,96.0,4.11,191716.0
Sn0.99Mn0.01Te,768,101.75,245.6722805,169.72,2.01,2.6816,2.7598,4.0559,10.03,1578.08,1237.92,3803.02,13.5512,0.42953,24.56921,347.652,68.3622,293.76,113.0,3.62,159763.0
SnTe,330,102.0,246.31,170.0,2.0,2.68,2.76,4.06,10.0,1578.0,1227.8,3806.1,13.55,0.427,24.519,348.35,68.95,293.0,11.0,8.07,742012.0
SnTe,421,102.0,246.31,170.0,2.0,2.68,2.76,4.06,10.0,1578.0,1227.8,3806.1,13.55,0.427,24.519,348.35,68.95,293.0,21.0,6.95,553846.0
SnTe,519,102.0,246.31,170.0,2.0,2.68,2.76,4.06,10.0,1578.0,1227.8,3806.1,13.55,0.427,24.519,348.35,68.95,293.0,38.0,5.67,397633.0
SnTe,616,102.0,246.31,170.0,2.0,2.68,2.76,4.06,10.0,1578.0,1227.8,3806.1,13.55,0.427,24.519,348.35,68.95,293.0,63.0,4.43,269822.0
SnTe,714,102.0,246.31,170.0,2.0,2.68,2.76,4.06,10.0,1578.0,1227.8,3806.1,13.55,0.427,24.519,348.35,68.95,293.0,99.0,3.33,177515.0
SnTe,763,102.0,246.31,170.0,2.0,2.68,2.76,4.06,10.0,1578.0,1227.8,3806.1,13.55,0.427,24.519,348.35,68.95,293.0,120.0,2.93,140828.0
(SnTe)0.84(CuSbTe2)0.16,325,115.12,277.38136,195.44,2.48,3.0896,3.192,4.7144,12.88,1856.24,1624.248,4411.396,15.8828,0.51708,31.45996,369.8204,126.718,357.32,36.0,3.94,347593.0
(SnTe)0.84(CuSbTe2)0.16,432,115.12,277.38136,195.44,2.48,3.0896,3.192,4.7144,12.88,1856.24,1624.248,4411.396,15.8828,0.51708,31.45996,369.8204,126.718,357.32,52.0,3.79,259589.0
(SnTe)0.84(CuSbTe2)0.16,529,115.12,277.38136,195.44,2.48,3.0896,3.192,4.7144,12.88,1856.24,1624.248,4411.396,15.8828,0.51708,31.45996,369.8204,126.718,357.32,74.0,3.06,196271.0
(SnTe)0.84(CuSbTe2)0.16,625,115.12,277.38136,195.44,2.48,3.0896,3.192,4.7144,12.88,1856.24,1624.248,4411.396,15.8828,0.51708,31.45996,369.8204,126.718,357.32,105.0,2.46,141200.0
(SnTe)0.84(CuSbTe2)0.16,719,115.12,277.38136,195.44,2.48,3.0896,3.192,4.7144,12.88,1856.24,1624.248,4411.396,15.8828,0.51708,31.45996,369.8204,126.718,357.32,139.0,2.09,107240.0
(SnTe)0.84(CuSbTe2)0.16,818,115.12,277.38136,195.44,2.48,3.0896,3.192,4.7144,12.88,1856.24,1624.248,4411.396,15.8828,0.51708,31.45996,369.8204,126.718,357.32,157.0,1.71,91351.0
(SnTe)0.86(CuSbTe2)0.14,324,113.48,273.49744,192.26,2.42,3.0384,3.138,4.6326,12.52,1821.46,1574.692,4335.734,15.5912,0.50582,30.59234,367.1366,119.497,349.28,43.0,3.39,278383.0
(SnTe)0.86(CuSbTe2)0.14,432,113.48,273.49744,192.26,2.42,3.0384,3.138,4.6326,12.52,1821.46,1574.692,4335.734,15.5912,0.50582,30.59234,367.1366,119.497,349.28,61.0,3.16,210400.0
(SnTe)0.86(CuSbTe2)0.14,524,113.48,273.49744,192.26,2.42,3.0384,3.138,4.6326,12.52,1821.46,1574.692,4335.734,15.5912,0.50582,30.59234,367.1366,119.497,349.28,84.0,2.81,161100.0
(SnTe)0.86(CuSbTe2)0.14,625,113.48,273.49744,192.26,2.42,3.0384,3.138,4.6326,12.52,1821.46,1574.692,4335.734,15.5912,0.50582,30.59234,367.1366,119.497,349.28,119.0,2.29,116900.0
(SnTe)0.86(CuSbTe2)0.14,723,113.48,273.49744,192.26,2.42,3.0384,3.138,4.6326,12.52,1821.46,1574.692,4335.734,15.5912,0.50582,30.59234,367.1366,119.497,349.28,146.0,2.11,95550.0
(SnTe)0.86(CuSbTe2)0.14,818,113.48,273.49744,192.26,2.42,3.0384,3.138,4.6326,12.52,1821.46,1574.692,4335.734,15.5912,0.50582,30.59234,367.1366,119.497,349.28,148.0,1.83,91300.0
(SnTe)0.88(CuSbTe2)0.12,323,111.84,269.61352,189.08,2.36,2.9872,3.084,4.5508,12.16,1786.68,1525.136,4260.072,15.2996,0.49456,29.72472,364.4528,112.276,341.24,40.0,3.52,299153.0
(SnTe)0.88(CuSbTe2)0.12,427,111.84,269.61352,189.08,2.36,2.9872,3.084,4.5508,12.16,1786.68,1525.136,4260.072,15.2996,0.49456,29.72472,364.4528,112.276,341.24,58.0,3.21,226651.0
(SnTe)0.88(CuSbTe2)0.12,525,111.84,269.61352,189.08,2.36,2.9872,3.084,4.5508,12.16,1786.68,1525.136,4260.072,15.2996,0.49456,29.72472,364.4528,112.276,341.24,84.0,2.77,169964.0
(SnTe)0.88(CuSbTe2)0.12,622,111.84,269.61352,189.08,2.36,2.9872,3.084,4.5508,12.16,1786.68,1525.136,4260.072,15.2996,0.49456,29.72472,364.4528,112.276,341.24,117.0,2.24,123839.0
(SnTe)0.88(CuSbTe2)0.12,726,111.84,269.61352,189.08,2.36,2.9872,3.084,4.5508,12.16,1786.68,1525.136,4260.072,15.2996,0.49456,29.72472,364.4528,112.276,341.24,149.0,2.05,96764.0
(SnTe)0.88(CuSbTe2)0.12,818,111.84,269.61352,189.08,2.36,2.9872,3.084,4.5508,12.16,1786.68,1525.136,4260.072,15.2996,0.49456,29.72472,364.4528,112.276,341.24,151.0,1.78,92485.0
(SnTe)0.9(CuSbTe2)0.1,321,110.2,265.7296,185.9,2.3,2.936,3.03,4.469,11.8,1751.9,1475.58,4184.41,15.008,0.4833,28.8571,361.769,105.055,333.2,39.0,3.73,329501.0
(SnTe)0.9(CuSbTe2)0.1,427,110.2,265.7296,185.9,2.3,2.936,3.03,4.469,11.8,1751.9,1475.58,4184.41,15.008,0.4833,28.8571,361.769,105.055,333.2,56.0,3.62,250100.0
(SnTe)0.9(CuSbTe2)0.1,525,110.2,265.7296,185.9,2.3,2.936,3.03,4.469,11.8,1751.9,1475.58,4184.41,15.008,0.4833,28.8571,361.769,105.055,333.2,80.0,3.11,186056.0
(SnTe)0.9(CuSbTe2)0.1,622,110.2,265.7296,185.9,2.3,2.936,3.03,4.469,11.8,1751.9,1475.58,4184.41,15.008,0.4833,28.8571,361.769,105.055,333.2,112.0,2.35,134400.0
(SnTe)0.9(CuSbTe2)0.1,723,110.2,265.7296,185.9,2.3,2.936,3.03,4.469,11.8,1751.9,1475.58,4184.41,15.008,0.4833,28.8571,361.769,105.055,333.2,147.0,2.02,102498.0
(SnTe)0.9(CuSbTe2)0.1,824,110.2,265.7296,185.9,2.3,2.936,3.03,4.469,11.8,1751.9,1475.58,4184.41,15.008,0.4833,28.8571,361.769,105.055,333.2,155.0,1.55,98350.0
(SnTe)0.92(CuSbTe2)0.08,323,108.56,261.84568,182.72,2.24,2.8848,2.976,4.3872,11.44,1717.12,1426.024,4108.748,14.7164,0.47204,27.98948,359.0852,97.834,325.16,36.0,3.93,347600.0
(SnTe)0.92(CuSbTe2)0.08,430,108.56,261.84568,182.72,2.24,2.8848,2.976,4.3872,11.44,1717.12,1426.024,4108.748,14.7164,0.47204,27.98948,359.0852,97.834,325.16,51.0,3.79,259589.0
(SnTe)0.92(CuSbTe2)0.08,526,108.56,261.84568,182.72,2.24,2.8848,2.976,4.3872,11.44,1717.12,1426.024,4108.748,14.7164,0.47204,27.98948,359.0852,97.834,325.16,74.0,3.04,195470.0
(SnTe)0.92(CuSbTe2)0.08,620,108.56,261.84568,182.72,2.24,2.8848,2.976,4.3872,11.44,1717.12,1426.024,4108.748,14.7164,0.47204,27.98948,359.0852,97.834,325.16,105.0,2.45,141254.0
(SnTe)0.92(CuSbTe2)0.08,719,108.56,261.84568,182.72,2.24,2.8848,2.976,4.3872,11.44,1717.12,1426.024,4108.748,14.7164,0.47204,27.98948,359.0852,97.834,325.16,139.0,2.09,106800.0
(SnTe)0.92(CuSbTe2)0.08,818,108.56,261.84568,182.72,2.24,2.8848,2.976,4.3872,11.44,1717.12,1426.024,4108.748,14.7164,0.47204,27.98948,359.0852,97.834,325.16,157.0,1.74,92500.0
(SnTe)0.94(CuSbTe2)0.06,320,106.92,257.96176,179.54,2.18,2.8336,2.922,4.3054,11.08,1682.34,1376.468,4033.086,14.4248,0.46078,27.12186,356.4014,90.613,317.12,30.0,4.43,406300.0
(SnTe)0.94(CuSbTe2)0.06,427,106.92,257.96176,179.54,2.18,2.8336,2.922,4.3054,11.08,1682.34,1376.468,4033.086,14.4248,0.46078,27.12186,356.4014,90.613,317.12,44.0,4.24,297300.0
(SnTe)0.94(CuSbTe2)0.06,525,106.92,257.96176,179.54,2.18,2.8336,2.922,4.3054,11.08,1682.34,1376.468,4033.086,14.4248,0.46078,27.12186,356.4014,90.613,317.12,65.0,3.81,222000.0
(SnTe)0.94(CuSbTe2)0.06,621,106.92,257.96176,179.54,2.18,2.8336,2.922,4.3054,11.08,1682.34,1376.468,4033.086,14.4248,0.46078,27.12186,356.4014,90.613,317.12,95.0,3.06,159750.0
(SnTe)0.94(CuSbTe2)0.06,722,106.92,257.96176,179.54,2.18,2.8336,2.922,4.3054,11.08,1682.34,1376.468,4033.086,14.4248,0.46078,27.12186,356.4014,90.613,317.12,135.0,2.44,113100.0
(SnTe)0.94(CuSbTe2)0.06,818,106.92,257.96176,179.54,2.18,2.8336,2.922,4.3054,11.08,1682.34,1376.468,4033.086,14.4248,0.46078,27.12186,356.4014,90.613,317.12,158.0,1.95,91700.0
(SnTe)0.96(CuSbTe2)0.04,321,105.28,254.07784,176.36,2.12,2.7824,2.868,4.2236,10.72,1647.56,1326.912,3957.424,14.1332,0.44952,26.25424,353.7176,83.392,309.08,29.0,5.63,441207.0
(SnTe)0.96(CuSbTe2)0.04,430,105.28,254.07784,176.36,2.12,2.7824,2.868,4.2236,10.72,1647.56,1326.912,3957.424,14.1332,0.44952,26.25424,353.7176,83.392,309.08,41.0,5.03,326803.0
(SnTe)0.96(CuSbTe2)0.04,525,105.28,254.07784,176.36,2.12,2.7824,2.868,4.2236,10.72,1647.56,1326.912,3957.424,14.1332,0.44952,26.25424,353.7176,83.392,309.08,59.0,4.39,246077.0
(SnTe)0.96(CuSbTe2)0.04,620,105.28,254.07784,176.36,2.12,2.7824,2.868,4.2236,10.72,1647.56,1326.912,3957.424,14.1332,0.44952,26.25424,353.7176,83.392,309.08,88.0,3.45,177828.0
(SnTe)0.96(CuSbTe2)0.04,722,105.28,254.07784,176.36,2.12,2.7824,2.868,4.2236,10.72,1647.56,1326.912,3957.424,14.1332,0.44952,26.25424,353.7176,83.392,309.08,130.0,2.77,122800.0
(SnTe)0.96(CuSbTe2)0.04,818,105.28,254.07784,176.36,2.12,2.7824,2.868,4.2236,10.72,1647.56,1326.912,3957.424,14.1332,0.44952,26.25424,353.7176,83.392,309.08,164.0,2.14,93249.0
(SnTe)0.98(CuSbTe2)0.02,320,103.64,250.19392,173.18,2.06,2.7312,2.814,4.1418,10.36,1612.78,1277.356,3881.762,13.8416,0.43826,25.38662,351.0338,76.171,301.04,26.0,6.99,513706.0
(SnTe)0.98(CuSbTe2)0.02,427,103.64,250.19392,173.18,2.06,2.7312,2.814,4.1418,10.36,1612.78,1277.356,3881.762,13.8416,0.43826,25.38662,351.0338,76.171,301.04,35.0,6.23,375837.0
(SnTe)0.98(CuSbTe2)0.02,524,103.64,250.19392,173.18,2.06,2.7312,2.814,4.1418,10.36,1612.78,1277.356,3881.762,13.8416,0.43826,25.38662,351.0338,76.171,301.04,52.0,5.2,278383.0
(SnTe)0.98(CuSbTe2)0.02,625,103.64,250.19392,173.18,2.06,2.7312,2.814,4.1418,10.36,1612.78,1277.356,3881.762,13.8416,0.43826,25.38662,351.0338,76.171,301.04,80.0,4.02,198708.0
(SnTe)0.98(CuSbTe2)0.02,722,103.64,250.19392,173.18,2.06,2.7312,2.814,4.1418,10.36,1612.78,1277.356,3881.762,13.8416,0.43826,25.38662,351.0338,76.171,301.04,120.0,3.09,135007.0
(SnTe)0.98(CuSbTe2)0.02,818,103.64,250.19392,173.18,2.06,2.7312,2.814,4.1418,10.36,1612.78,1277.356,3881.762,13.8416,0.43826,25.38662,351.0338,76.171,301.04,159.0,2.61,98369.0
Ce0.75Fe3CoSb12,333,760.5,1792.68045,1254.25,22.25,23.5475,22.8075,32.81,95.25,13454.5,18845.7625,41538.0125,117.755,4.4025,300.125,2661.48,640.75,3018.5,65.0,7.96,154146.0
Ce0.75Fe3CoSb12,423,760.5,1792.68045,1254.25,22.25,23.5475,22.8075,32.81,95.25,13454.5,18845.7625,41538.0125,117.755,4.4025,300.125,2661.48,640.75,3018.5,79.0,7.03,132190.0
Ce0.75Fe3CoSb12,513,760.5,1792.68045,1254.25,22.25,23.5475,22.8075,32.81,95.25,13454.5,18845.7625,41538.0125,117.755,4.4025,300.125,2661.48,640.75,3018.5,89.0,6.46,110244.0
Ce0.75Fe3CoSb12,603,760.5,1792.68045,1254.25,22.25,23.5475,22.8075,32.81,95.25,13454.5,18845.7625,41538.0125,117.755,4.4025,300.125,2661.48,640.75,3018.5,95.0,6.05,97073.0
Ce0.75Fe3CoSb12,693,760.5,1792.68045,1254.25,22.25,23.5475,22.8075,32.81,95.25,13454.5,18845.7625,41538.0125,117.755,4.4025,300.125,2661.48,640.75,3018.5,96.0,6.3,91707.0
Ce0.75Fe3CoSb12,783,760.5,1792.68045,1254.25,22.25,23.5475,22.8075,32.81,95.25,13454.5,18845.7625,41538.0125,117.755,4.4025,300.125,2661.48,640.75,3018.5,90.0,7.28,96585.0
(Cu0.001Pb0.999Te)(MnTe)0.03,323,136.257,340.1324875,175.243,2.091,2.85511,2.90211,4.07953,10.397,1632.609,1391.2495,3381.87,18.04766,0.35065,23.183451,238.7291,38.3208,388.07,-227.0,1.81,46069.0
(Cu0.001Pb0.999Te)(MnTe)0.03,423,136.257,340.1324875,175.243,2.091,2.85511,2.90211,4.07953,10.397,1632.609,1391.2495,3381.87,18.04766,0.35065,23.183451,238.7291,38.3208,388.07,-208.0,1.59,55724.0
(Cu0.001Pb0.999Te)(MnTe)0.03,523,136.257,340.1324875,175.243,2.091,2.85511,2.90211,4.07953,10.397,1632.609,1391.2495,3381.87,18.04766,0.35065,23.183451,238.7291,38.3208,388.07,-217.0,1.51,51103.0
(Cu0.001Pb0.999Te)(MnTe)0.03,623,136.257,340.1324875,175.243,2.091,2.85511,2.90211,4.07953,10.397,1632.609,1391.2495,3381.87,18.04766,0.35065,23.183451,238.7291,38.3208,388.07,-228.0,1.25,37397.0
(Cu0.001Pb0.999Te)(MnTe)0.03,723,136.257,340.1324875,175.243,2.091,2.85511,2.90211,4.07953,10.397,1632.609,1391.2495,3381.87,18.04766,0.35065,23.183451,238.7291,38.3208,388.07,-237.0,1.15,31507.0
(Cu0.001Pb0.999Te)(MnTe)0.03,773,136.257,340.1324875,175.243,2.091,2.85511,2.90211,4.07953,10.397,1632.609,1391.2495,3381.87,18.04766,0.35065,23.183451,238.7291,38.3208,388.07,-242.0,1.14,28082.0
(Cu0.001Pb0.999Te)(MnTe)0.03,823,136.257,340.1324875,175.243,2.091,2.85511,2.90211,4.07953,10.397,1632.609,1391.2495,3381.87,18.04766,0.35065,23.183451,238.7291,38.3208,388.07,-247.0,1.15,26200.0
(Cu0.002Pb0.998Te)(MnTe)0.03,323,136.204,339.9888335,175.226,2.092,2.85502,2.90202,4.07956,10.404,1632.638,1392.005,3382.697,18.04522,0.3509,23.191702,238.8517,38.6865,388.07,-219.0,1.79,49517.0
(Cu0.002Pb0.998Te)(MnTe)0.03,423,136.204,339.9888335,175.226,2.092,2.85502,2.90202,4.07956,10.404,1632.638,1392.005,3382.697,18.04522,0.3509,23.191702,238.8517,38.6865,388.07,-208.0,1.61,62069.0
(Cu0.002Pb0.998Te)(MnTe)0.03,523,136.204,339.9888335,175.226,2.092,2.85502,2.90202,4.07956,10.404,1632.638,1392.005,3382.697,18.04522,0.3509,23.191702,238.8517,38.6865,388.07,-169.0,1.65,84247.0
(Cu0.002Pb0.998Te)(MnTe)0.03,623,136.204,339.9888335,175.226,2.092,2.85502,2.90202,4.07956,10.404,1632.638,1392.005,3382.697,18.04522,0.3509,23.191702,238.8517,38.6865,388.07,-169.0,1.46,73931.0
(Cu0.002Pb0.998Te)(MnTe)0.03,723,136.204,339.9888335,175.226,2.092,2.85502,2.90202,4.07956,10.404,1632.638,1392.005,3382.697,18.04522,0.3509,23.191702,238.8517,38.6865,388.07,-198.0,1.28,51172.0
(Cu0.002Pb0.998Te)(MnTe)0.03,773,136.204,339.9888335,175.226,2.092,2.85502,2.90202,4.07956,10.404,1632.638,1392.005,3382.697,18.04522,0.3509,23.191702,238.8517,38.6865,388.07,-206.0,1.24,43586.0
(Cu0.002Pb0.998Te)(MnTe)0.03,823,136.204,339.9888335,175.226,2.092,2.85502,2.90202,4.07956,10.404,1632.638,1392.005,3382.697,18.04522,0.3509,23.191702,238.8517,38.6865,388.07,-207.0,1.21,37655.0
(Cu0.003Pb0.997Te)(MnTe)0.03,323,136.151,339.8451795,175.209,2.093,2.85493,2.90193,4.07959,10.411,1632.667,1392.7605,3383.524,18.04278,0.35115,23.199953,238.9743,39.0522,388.07,-225.0,1.77,56000.0
(Cu0.003Pb0.997Te)(MnTe)0.03,423,136.151,339.8451795,175.209,2.093,2.85493,2.90193,4.07959,10.411,1632.667,1392.7605,3383.524,18.04278,0.35115,23.199953,238.9743,39.0522,388.07,-203.0,1.57,59586.0
(Cu0.003Pb0.997Te)(MnTe)0.03,523,136.151,339.8451795,175.209,2.093,2.85493,2.90193,4.07959,10.411,1632.667,1392.7605,3383.524,18.04278,0.35115,23.199953,238.9743,39.0522,388.07,-173.0,1.58,83699.0
(Cu0.003Pb0.997Te)(MnTe)0.03,623,136.151,339.8451795,175.209,2.093,2.85493,2.90193,4.07959,10.411,1632.667,1392.7605,3383.524,18.04278,0.35115,23.199953,238.9743,39.0522,388.07,-151.0,1.67,90822.0
(Cu0.003Pb0.997Te)(MnTe)0.03,723,136.151,339.8451795,175.209,2.093,2.85493,2.90193,4.07959,10.411,1632.667,1392.7605,3383.524,18.04278,0.35115,23.199953,238.9743,39.0522,388.07,-171.0,1.37,65655.0
(Cu0.003Pb0.997Te)(MnTe)0.03,773,136.151,339.8451795,175.209,2.093,2.85493,2.90193,4.07959,10.411,1632.667,1392.7605,3383.524,18.04278,0.35115,23.199953,238.9743,39.0522,388.07,-183.0,1.33,53517.0
(Cu0.003Pb0.997Te)(MnTe)0.03,823,136.151,339.8451795,175.209,2.093,2.85493,2.90193,4.07959,10.411,1632.667,1392.7605,3383.524,18.04278,0.35115,23.199953,238.9743,39.0522,388.07,-201.0,1.27,45379.0
(Cu0.004Pb0.996Te)(MnTe)0.03,323,136.098,339.7015255,175.192,2.094,2.85484,2.90184,4.07962,10.418,1632.696,1393.516,3384.351,18.04034,0.3514,23.208204,239.0969,39.4179,388.07,-204.0,1.79,58483.0
(Cu0.004Pb0.996Te)(MnTe)0.03,423,136.098,339.7015255,175.192,2.094,2.85484,2.90184,4.07962,10.418,1632.696,1393.516,3384.351,18.04034,0.3514,23.208204,239.0969,39.4179,388.07,-205.0,1.56,57655.0
(Cu0.004Pb0.996Te)(MnTe)0.03,523,136.098,339.7015255,175.192,2.094,2.85484,2.90184,4.07962,10.418,1632.696,1393.516,3384.351,18.04034,0.3514,23.208204,239.0969,39.4179,388.07,-173.0,1.56,78759.0
(Cu0.004Pb0.996Te)(MnTe)0.03,623,136.098,339.7015255,175.192,2.094,2.85484,2.90184,4.07962,10.418,1632.696,1393.516,3384.351,18.04034,0.3514,23.208204,239.0969,39.4179,388.07,-146.0,1.67,90959.0
(Cu0.004Pb0.996Te)(MnTe)0.03,723,136.098,339.7015255,175.192,2.094,2.85484,2.90184,4.07962,10.418,1632.696,1393.516,3384.351,18.04034,0.3514,23.208204,239.0969,39.4179,388.07,-159.0,1.56,74897.0
(Cu0.004Pb0.996Te)(MnTe)0.03,773,136.098,339.7015255,175.192,2.094,2.85484,2.90184,4.07962,10.418,1632.696,1393.516,3384.351,18.04034,0.3514,23.208204,239.0969,39.4179,388.07,-174.0,1.44,60276.0
(Cu0.004Pb0.996Te)(MnTe)0.03,823,136.098,339.7015255,175.192,2.094,2.85484,2.90184,4.07962,10.418,1632.696,1393.516,3384.351,18.04034,0.3514,23.208204,239.0969,39.4179,388.07,-184.0,1.38,51034.0
(Cu0.005Pb0.995Te)(MnTe)0.03,323,136.045,339.5578715,175.175,2.095,2.85475,2.90175,4.07965,10.425,1632.725,1394.2715,3385.178,18.0379,0.35165,23.216455,239.2195,39.7836,388.07,-177.0,1.93,97810.0
(Cu0.005Pb0.995Te)(MnTe)0.03,423,136.045,339.5578715,175.175,2.095,2.85475,2.90175,4.07965,10.425,1632.725,1394.2715,3385.178,18.0379,0.35165,23.216455,239.2195,39.7836,388.07,-197.0,1.62,74110.0
(Cu0.005Pb0.995Te)(MnTe)0.03,523,136.045,339.5578715,175.175,2.095,2.85475,2.90175,4.07965,10.425,1632.725,1394.2715,3385.178,18.0379,0.35165,23.216455,239.2195,39.7836,388.07,-173.0,1.6,88082.0
(Cu0.005Pb0.995Te)(MnTe)0.03,623,136.045,339.5578715,175.175,2.095,2.85475,2.90175,4.07965,10.425,1632.725,1394.2715,3385.178,18.0379,0.35165,23.216455,239.2195,39.7836,388.07,-145.0,1.7,107671.0
(Cu0.005Pb0.995Te)(MnTe)0.03,723,136.045,339.5578715,175.175,2.095,2.85475,2.90175,4.07965,10.425,1632.725,1394.2715,3385.178,18.0379,0.35165,23.216455,239.2195,39.7836,388.07,-147.0,1.64,89178.0
(Cu0.005Pb0.995Te)(MnTe)0.03,773,136.045,339.5578715,175.175,2.095,2.85475,2.90175,4.07965,10.425,1632.725,1394.2715,3385.178,18.0379,0.35165,23.216455,239.2195,39.7836,388.07,-168.0,1.56,70000.0
(Cu0.005Pb0.995Te)(MnTe)0.03,823,136.045,339.5578715,175.175,2.095,2.85475,2.90175,4.07965,10.425,1632.725,1394.2715,3385.178,18.0379,0.35165,23.216455,239.2195,39.7836,388.07,-173.0,1.47,61918.0
(PbTe)(MnTe)0.03,323,136.31,340.2761415,175.26,2.09,2.8552,2.9022,4.0795,10.39,1632.58,1390.494,3381.043,18.0501,0.3504,23.1752,238.6065,37.9551,388.07,-165.0,2.09,103699.0
(PbTe)(MnTe)0.03,423,136.31,340.2761415,175.26,2.09,2.8552,2.9022,4.0795,10.39,1632.58,1390.494,3381.043,18.0501,0.3504,23.1752,238.6065,37.9551,388.07,-212.0,1.63,58483.0
(PbTe)(MnTe)0.03,523,136.31,340.2761415,175.26,2.09,2.8552,2.9022,4.0795,10.39,1632.58,1390.494,3381.043,18.0501,0.3504,23.1752,238.6065,37.9551,388.07,-246.0,1.32,31862.0
(PbTe)(MnTe)0.03,623,136.31,340.2761415,175.26,2.09,2.8552,2.9022,4.0795,10.39,1632.58,1390.494,3381.043,18.0501,0.3504,23.1752,238.6065,37.9551,388.07,-255.0,1.16,25379.0
(PbTe)(MnTe)0.03,723,136.31,340.2761415,175.26,2.09,2.8552,2.9022,4.0795,10.39,1632.58,1390.494,3381.043,18.0501,0.3504,23.1752,238.6065,37.9551,388.07,-262.0,1.11,22897.0
(PbTe)(MnTe)0.03,773,136.31,340.2761415,175.26,2.09,2.8552,2.9022,4.0795,10.39,1632.58,1390.494,3381.043,18.0501,0.3504,23.1752,238.6065,37.9551,388.07,-253.0,1.13,22069.0
(PbTe)(MnTe)0.03,823,136.31,340.2761415,175.26,2.09,2.8552,2.9022,4.0795,10.39,1632.58,1390.494,3381.043,18.0501,0.3504,23.1752,238.6065,37.9551,388.07,-237.0,1.17,20966.0
Cu1.85Ag0.15SnSe3,300,212.7,489.33033,475.15,7.7,7.47,7.6725,13.4145,44.0,5019.9,4669.75,11044.65,39.831,1.92525,52.9485,1002.042,874.36,633.0,249.0,0.98,1070.0
Cu1.85Ag0.15SnSe3,400,212.7,489.33033,475.15,7.7,7.47,7.6725,13.4145,44.0,5019.9,4669.75,11044.65,39.831,1.92525,52.9485,1002.042,874.36,633.0,289.0,0.7,980.0
Cu1.85Ag0.15SnSe3,500,212.7,489.33033,475.15,7.7,7.47,7.6725,13.4145,44.0,5019.9,4669.75,11044.65,39.831,1.92525,52.9485,1002.042,874.36,633.0,316.0,0.54,1010.0
Cu1.85Ag0.15SnSe3,600,212.7,489.33033,475.15,7.7,7.47,7.6725,13.4145,44.0,5019.9,4669.75,11044.65,39.831,1.92525,52.9485,1002.042,874.36,633.0,342.0,0.41,1316.0
Cu1.85Ag0.15SnSe3,700,212.7,489.33033,475.15,7.7,7.47,7.6725,13.4145,44.0,5019.9,4669.75,11044.65,39.831,1.92525,52.9485,1002.042,874.36,633.0,370.0,0.35,1867.0
Cu1.85Ag0.15SnSe3,800,212.7,489.33033,475.15,7.7,7.47,7.6725,13.4145,44.0,5019.9,4669.75,11044.65,39.831,1.92525,52.9485,1002.042,874.36,633.0,401.0,0.31,2541.0
Cu1.875Ag0.125SnSe3,300,212.25,488.222275,475.125,7.75,7.465,7.66875,13.41375,44.0,5020.25,4672.775,11053.525,39.7925,1.928875,52.99225,1003.285,873.66,633.0,174.0,1.1,3184.0
Cu1.875Ag0.125SnSe3,400,212.25,488.222275,475.125,7.75,7.465,7.66875,13.41375,44.0,5020.25,4672.775,11053.525,39.7925,1.928875,52.99225,1003.285,873.66,633.0,196.0,0.78,2571.0
Cu1.875Ag0.125SnSe3,500,212.25,488.222275,475.125,7.75,7.465,7.66875,13.41375,44.0,5020.25,4672.775,11053.525,39.7925,1.928875,52.99225,1003.285,873.66,633.0,229.0,0.63,2510.0
Cu1.875Ag0.125SnSe3,600,212.25,488.222275,475.125,7.75,7.465,7.66875,13.41375,44.0,5020.25,4672.775,11053.525,39.7925,1.928875,52.99225,1003.285,873.66,633.0,269.0,0.51,2724.0
Cu1.875Ag0.125SnSe3,700,212.25,488.222275,475.125,7.75,7.465,7.66875,13.41375,44.0,5020.25,4672.775,11053.525,39.7925,1.928875,52.99225,1003.285,873.66,633.0,312.0,0.42,2847.0
Cu1.875Ag0.125SnSe3,800,212.25,488.222275,475.125,7.75,7.465,7.66875,13.41375,44.0,5020.25,4672.775,11053.525,39.7925,1.928875,52.99225,1003.285,873.66,633.0,371.0,0.32,2694.0
Cu1.925Ag0.075SnSe3,300,211.35,486.006165,475.075,7.85,7.455,7.66125,13.41225,44.0,5020.95,4678.825,11071.275,39.7155,1.936125,53.07975,1005.771,872.26,633.0,100.0,1.61,13364.0
Cu1.925Ag0.075SnSe3,400,211.35,486.006165,475.075,7.85,7.455,7.66125,13.41225,44.0,5020.95,4678.825,11071.275,39.7155,1.936125,53.07975,1005.771,872.26,633.0,113.0,1.09,10727.0
Cu1.925Ag0.075SnSe3,500,211.35,486.006165,475.075,7.85,7.455,7.66125,13.41225,44.0,5020.95,4678.825,11071.275,39.7155,1.936125,53.07975,1005.771,872.26,633.0,127.0,0.83,9152.0
Cu1.925Ag0.075SnSe3,600,211.35,486.006165,475.075,7.85,7.455,7.66125,13.41225,44.0,5020.95,4678.825,11071.275,39.7155,1.936125,53.07975,1005.771,872.26,633.0,142.0,0.68,8576.0
Cu1.925Ag0.075SnSe3,700,211.35,486.006165,475.075,7.85,7.455,7.66125,13.41225,44.0,5020.95,4678.825,11071.275,39.7155,1.936125,53.07975,1005.771,872.26,633.0,165.0,0.57,8667.0
Cu1.925Ag0.075SnSe3,800,211.35,486.006165,475.075,7.85,7.455,7.66125,13.41225,44.0,5020.95,4678.825,11071.275,39.7155,1.936125,53.07975,1005.771,872.26,633.0,209.0,0.55,8788.0
Cu1.9Ag0.1SnSe3,300,211.8,487.11422,475.1,7.8,7.46,7.665,13.413,44.0,5020.6,4675.8,11062.4,39.754,1.9325,53.036,1004.528,872.96,633.0,117.0,1.19,5143.0
Cu1.9Ag0.1SnSe3,400,211.8,487.11422,475.1,7.8,7.46,7.665,13.413,44.0,5020.6,4675.8,11062.4,39.754,1.9325,53.036,1004.528,872.96,633.0,141.0,0.97,4439.0
Cu1.9Ag0.1SnSe3,500,211.8,487.11422,475.1,7.8,7.46,7.665,13.413,44.0,5020.6,4675.8,11062.4,39.754,1.9325,53.036,1004.528,872.96,633.0,164.0,0.73,4071.0
Cu1.9Ag0.1SnSe3,600,211.8,487.11422,475.1,7.8,7.46,7.665,13.413,44.0,5020.6,4675.8,11062.4,39.754,1.9325,53.036,1004.528,872.96,633.0,194.0,0.63,4133.0
Cu1.9Ag0.1SnSe3,700,211.8,487.11422,475.1,7.8,7.46,7.665,13.413,44.0,5020.6,4675.8,11062.4,39.754,1.9325,53.036,1004.528,872.96,633.0,237.0,0.52,3980.0
Cu1.9Ag0.1SnSe3,800,211.8,487.11422,475.1,7.8,7.46,7.665,13.413,44.0,5020.6,4675.8,11062.4,39.754,1.9325,53.036,1004.528,872.96,633.0,288.0,0.41,3612.0
Cu2SnSe3,300,210.0,482.682,475.0,8.0,7.44,7.65,13.41,44.0,5022.0,4687.9,11097.9,39.6,1.947,53.211,1009.5,870.16,633.0,96.0,2.33,19970.0
Cu2SnSe3,400,210.0,482.682,475.0,8.0,7.44,7.65,13.41,44.0,5022.0,4687.9,11097.9,39.6,1.947,53.211,1009.5,870.16,633.0,108.0,1.38,17545.0
Cu2SnSe3,500,210.0,482.682,475.0,8.0,7.44,7.65,13.41,44.0,5022.0,4687.9,11097.9,39.6,1.947,53.211,1009.5,870.16,633.0,125.0,1.06,15909.0
Cu2SnSe3,600,210.0,482.682,475.0,8.0,7.44,7.65,13.41,44.0,5022.0,4687.9,11097.9,39.6,1.947,53.211,1009.5,870.16,633.0,148.0,0.9,13697.0
Cu2SnSe3,700,210.0,482.682,475.0,8.0,7.44,7.65,13.41,44.0,5022.0,4687.9,11097.9,39.6,1.947,53.211,1009.5,870.16,633.0,178.0,0.8,12121.0
Cu2SnSe3,800,210.0,482.682,475.0,8.0,7.44,7.65,13.41,44.0,5022.0,4687.9,11097.9,39.6,1.947,53.211,1009.5,870.16,633.0,215.0,0.74,10333.0
Ag8Sn0.4Ga0.6Se6,328,618.6,1426.0234,1130.4,7.0,20.776,20.52,32.61,127.4,12125.0,13205.93,28253.05,119.204,4.1128,136.7296,2504.38,3486.12,1978.8,-552.0,0.21,33.0
Ag8Sn0.4Ga0.6Se6,376,618.6,1426.0234,1130.4,7.0,20.776,20.52,32.61,127.4,12125.0,13205.93,28253.05,119.204,4.1128,136.7296,2504.38,3486.12,1978.8,-530.0,0.23,132.0
Ag8Sn0.4Ga0.6Se6,474,618.6,1426.0234,1130.4,7.0,20.776,20.52,32.61,127.4,12125.0,13205.93,28253.05,119.204,4.1128,136.7296,2504.38,3486.12,1978.8,-443.0,0.27,295.0
Ag8Sn0.4Ga0.6Se6,573,618.6,1426.0234,1130.4,7.0,20.776,20.52,32.61,127.4,12125.0,13205.93,28253.05,119.204,4.1128,136.7296,2504.38,3486.12,1978.8,-324.0,0.28,660.0
Ag8Sn0.4Ga0.6Se6,671,618.6,1426.0234,1130.4,7.0,20.776,20.52,32.61,127.4,12125.0,13205.93,28253.05,119.204,4.1128,136.7296,2504.38,3486.12,1978.8,-179.0,0.3,12046.0
Ag8Sn0.4Ga0.6Se6,710,618.6,1426.0234,1130.4,7.0,20.776,20.52,32.61,127.4,12125.0,13205.93,28253.05,119.204,4.1128,136.7296,2504.38,3486.12,1978.8,-151.0,0.29,18020.0
