Repository: Atharva573/Predicting-Thermoelectric-Properties-using-Machine-Learning

# Predicting-Thermoelectric-Properties-using-Machine-Learning
A ML project to predict key thermoelectric properties—Lattice Thermal Conductivity, Seebeck Coefficient, and Electrical Conductivity—using simple elemental descriptors. The model is trained on a broad dataset of ~5200 data points, leveraging techniques like XGBoost and Random Forest, achieving high accuracy in thermal conductivity predictions.

# ML-Based Prediction of Thermoelectric Properties

This repository hosts the code and data used for building machine learning models to predict critical thermoelectric properties—**Lattice Thermal Conductivity**, **Seebeck Coefficient**, and **Electrical Conductivity**—based on simple elem

File: data/Datset.csv (part 17 of 22)
formula,temperature(K),sum_Atomic_Number,sum_Atomic_Weight,sum_Mendeleev_Number,sum_l_quantum_number,sum_Atomic_Radius,sum_Covalent_Radius,sum_Pauling_Electronegativity,sum_number_of_valence_electrons,sum_1st_ionization_potential_(kJ/mol),sum_Melting_point_(K),sum_Boiling_Point_(K),sum_Density_(g/mL),sum_specific_heat_(J/g_K)_,sum_heat_of_fusion_(kJ/mol)_,sum_heat_of_vaporization_(kJ/mol)_,sum_thermal_conductivity_(W/(m_K))_,sum_SpaceGroupNumber,seebeck_coefficient,Thermal_conductivity,electrical_conductivity(S/m)
Ag8Sn0.4Ga0.6Se6,720,618.6,1426.0234,1130.4,7.0,20.776,20.52,32.61,127.4,12125.0,13205.93,28253.05,119.204,4.1128,136.7296,2504.38,3486.12,1978.8,-143.0,0.31,19670.0
Ag8Sn0.5Ga0.5Se6,313,620.5,1430.9221,1131.0,7.0,20.785,20.535,32.625,127.5,12138.0,13226.15,28239.75,119.345,4.0985,136.8735,2508.09,3488.72,1986.5,-566.0,0.21,17.0
Ag8Sn0.5Ga0.5Se6,388,620.5,1430.9221,1131.0,7.0,20.785,20.535,32.625,127.5,12138.0,13226.15,28239.75,119.345,4.0985,136.8735,2508.09,3488.72,1986.5,-521.0,0.22,66.0
Ag8Sn0.5Ga0.5Se6,477,620.5,1430.9221,1131.0,7.0,20.785,20.535,32.625,127.5,12138.0,13226.15,28239.75,119.345,4.0985,136.8735,2508.09,3488.72,1986.5,-435.0,0.25,298.0
Ag8Sn0.5Ga0.5Se6,576,620.5,1430.9221,1131.0,7.0,20.785,20.535,32.625,127.5,12138.0,13226.15,28239.75,119.345,4.0985,136.8735,2508.09,3488.72,1986.5,-364.0,0.27,2000.0
Ag8Sn0.5Ga0.5Se6,673,620.5,1430.9221,1131.0,7.0,20.785,20.535,32.625,127.5,12138.0,13226.15,28239.75,119.345,4.0985,136.8735,2508.09,3488.72,1986.5,-176.0,0.3,13168.0
Ag8Sn0.5Ga0.5Se6,702,620.5,1430.9221,1131.0,7.0,20.785,20.535,32.625,127.5,12138.0,13226.15,28239.75,119.345,4.0985,136.8735,2508.09,3488.72,1986.5,-161.0,0.29,16667.0
Ag8Sn0.5Ga0.5Se6,732,620.5,1430.9221,1131.0,7.0,20.785,20.535,32.625,127.5,12138.0,13226.15,28239.75,119.345,4.0985,136.8735,2508.09,3488.72,1986.5,-130.0,0.3,23531.0
Ag8Sn0.6Ga0.4Se6,330,622.4,1435.8208,1131.6,7.0,20.794,20.55,32.64,127.6,12151.0,13246.37,28226.45,119.486,4.0842,137.0174,2511.8,3491.32,1994.2,-559.0,0.21,70.0
Ag8Sn0.6Ga0.4Se6,426,622.4,1435.8208,1131.6,7.0,20.794,20.55,32.64,127.6,12151.0,13246.37,28226.45,119.486,4.0842,137.0174,2511.8,3491.32,1994.2,-511.0,0.25,396.0
Ag8Sn0.6Ga0.4Se6,523,622.4,1435.8208,1131.6,7.0,20.794,20.55,32.64,127.6,12151.0,13246.37,28226.45,119.486,4.0842,137.0174,2511.8,3491.32,1994.2,-418.0,0.26,792.0
Ag8Sn0.6Ga0.4Se6,601,622.4,1435.8208,1131.6,7.0,20.794,20.55,32.64,127.6,12151.0,13246.37,28226.45,119.486,4.0842,137.0174,2511.8,3491.32,1994.2,-304.0,0.3,2343.0
Ag8Sn0.6Ga0.4Se6,640,622.4,1435.8208,1131.6,7.0,20.794,20.55,32.64,127.6,12151.0,13246.37,28226.45,119.486,4.0842,137.0174,2511.8,3491.32,1994.2,-214.0,0.3,7459.0
Ag8Sn0.6Ga0.4Se6,691,622.4,1435.8208,1131.6,7.0,20.794,20.55,32.64,127.6,12151.0,13246.37,28226.45,119.486,4.0842,137.0174,2511.8,3491.32,1994.2,-159.0,0.3,16568.0
Ag8Sn0.7Ga0.3Se6,313,624.3,1440.7195,1132.2,7.0,20.803,20.565,32.655,127.7,12164.0,13266.59,28213.15,119.627,4.0699,137.1613,2515.51,3493.92,2001.9,-550.0,0.22,33.0
Ag8Sn0.7Ga0.3Se6,426,624.3,1440.7195,1132.2,7.0,20.803,20.565,32.655,127.7,12164.0,13266.59,28213.15,119.627,4.0699,137.1613,2515.51,3493.92,2001.9,-443.0,0.24,132.0
Ag8Sn0.7Ga0.3Se6,474,624.3,1440.7195,1132.2,7.0,20.803,20.565,32.655,127.7,12164.0,13266.59,28213.15,119.627,4.0699,137.1613,2515.51,3493.92,2001.9,-422.0,0.26,430.0
Ag8Sn0.7Ga0.3Se6,572,624.3,1440.7195,1132.2,7.0,20.803,20.565,32.655,127.7,12164.0,13266.59,28213.15,119.627,4.0699,137.1613,2515.51,3493.92,2001.9,-297.0,0.28,1424.0
Ag8Sn0.7Ga0.3Se6,640,624.3,1440.7195,1132.2,7.0,20.803,20.565,32.655,127.7,12164.0,13266.59,28213.15,119.627,4.0699,137.1613,2515.51,3493.92,2001.9,-192.0,0.32,7980.0
Ag8Sn0.7Ga0.3Se6,673,624.3,1440.7195,1132.2,7.0,20.803,20.565,32.655,127.7,12164.0,13266.59,28213.15,119.627,4.0699,137.1613,2515.51,3493.92,2001.9,-158.0,0.36,16304.0
Ag8Sn0.7Ga0.3Se6,694,624.3,1440.7195,1132.2,7.0,20.803,20.565,32.655,127.7,12164.0,13266.59,28213.15,119.627,4.0699,137.1613,2515.51,3493.92,2001.9,-140.0,0.38,19210.0
Ag8SnSe6,330,630.0,1455.4156,1134.0,7.0,20.83,20.61,32.7,128.0,12203.0,13327.25,28173.25,120.05,4.027,137.593,2526.64,3501.72,2025.0,-543.0,0.21,99.0
Ag8SnSe6,426,630.0,1455.4156,1134.0,7.0,20.83,20.61,32.7,128.0,12203.0,13327.25,28173.25,120.05,4.027,137.593,2526.64,3501.72,2025.0,-441.0,0.26,495.0
Ag8SnSe6,523,630.0,1455.4156,1134.0,7.0,20.83,20.61,32.7,128.0,12203.0,13327.25,28173.25,120.05,4.027,137.593,2526.64,3501.72,2025.0,-343.0,0.31,1254.0
Ag8SnSe6,601,630.0,1455.4156,1134.0,7.0,20.83,20.61,32.7,128.0,12203.0,13327.25,28173.25,120.05,4.027,137.593,2526.64,3501.72,2025.0,-182.0,0.36,10693.0
Ag8SnSe6,640,630.0,1455.4156,1134.0,7.0,20.83,20.61,32.7,128.0,12203.0,13327.25,28173.25,120.05,4.027,137.593,2526.64,3501.72,2025.0,-145.0,0.41,19440.0
Ag8SnSe6,650,630.0,1455.4156,1134.0,7.0,20.83,20.61,32.7,128.0,12203.0,13327.25,28173.25,120.05,4.027,137.593,2526.64,3501.72,2025.0,-137.0,0.43,21890.0
Ag2Se,309,128.0,294.6964,219.0,1.0,4.33,4.22,6.41,28.0,2403.0,2960.45,5928.45,25.79,0.79,29.294,538.86,858.52,464.0,-129.0,1.04,135738.0
Ag2Se,334,128.0,294.6964,219.0,1.0,4.33,4.22,6.41,28.0,2403.0,2960.45,5928.45,25.79,0.79,29.294,538.86,858.52,464.0,-117.0,1.14,172131.0
Ag2Se,362,128.0,294.6964,219.0,1.0,4.33,4.22,6.41,28.0,2403.0,2960.45,5928.45,25.79,0.79,29.294,538.86,858.52,464.0,-98.0,1.31,233115.0
Ag2Se,377,128.0,294.6964,219.0,1.0,4.33,4.22,6.41,28.0,2403.0,2960.45,5928.45,25.79,0.79,29.294,538.86,858.52,464.0,-90.0,1.33,267541.0
Ag2Se0.98,307,127.32,293.1172,217.22,0.98,4.3094,4.1968,6.359,27.88,2384.18,2950.647,5909.287,25.6942,0.7836,29.16012,538.106,858.5096,463.72,-131.0,1.07,143400.0
Ag2Se0.98,332,127.32,293.1172,217.22,0.98,4.3094,4.1968,6.359,27.88,2384.18,2950.647,5909.287,25.6942,0.7836,29.16012,538.106,858.5096,463.72,-116.0,1.19,184930.0
Ag2Se0.98,361,127.32,293.1172,217.22,0.98,4.3094,4.1968,6.359,27.88,2384.18,2950.647,5909.287,25.6942,0.7836,29.16012,538.106,858.5096,463.72,-98.0,1.47,253770.0
Ag2Se0.98,376,127.32,293.1172,217.22,0.98,4.3094,4.1968,6.359,27.88,2384.18,2950.647,5909.287,25.6942,0.7836,29.16012,538.106,858.5096,463.72,-93.0,1.63,293100.0
Ag2Se1.0025,305,128.085,294.8938,219.2225,1.0025,4.332575,4.2229,6.416375,28.015,2405.3525,2961.675375,5930.845375,25.801975,0.7908,29.310735,538.95425,858.5213,464.035,-140.0,0.91,118033.0
Ag2Se1.0025,332,128.085,294.8938,219.2225,1.0025,4.332575,4.2229,6.416375,28.015,2405.3525,2961.675375,5930.845375,25.801975,0.7908,29.310735,538.95425,858.5213,464.035,-127.0,1.0,146560.0
Ag2Se1.0025,361,128.085,294.8938,219.2225,1.0025,4.332575,4.2229,6.416375,28.015,2405.3525,2961.675375,5930.845375,25.801975,0.7908,29.310735,538.95425,858.5213,464.035,-126.0,1.05,162800.0
Ag2Se1.0025,376,128.085,294.8938,219.2225,1.0025,4.332575,4.2229,6.416375,28.015,2405.3525,2961.675375,5930.845375,25.801975,0.7908,29.310735,538.95425,858.5213,464.035,-124.0,1.09,167213.0
Ag2Se1.01,312,128.34,295.486,219.89,1.01,4.3403,4.2316,6.4355,28.06,2412.41,2965.3515,5938.0315,25.8379,0.7932,29.36094,539.237,858.5252,464.14,-142.0,1.02,118525.0
Ag2Se1.01,334,128.34,295.486,219.89,1.01,4.3403,4.2316,6.4355,28.06,2412.41,2965.3515,5938.0315,25.8379,0.7932,29.36094,539.237,858.5252,464.14,-139.0,1.07,125902.0
Ag2Se1.01,362,128.34,295.486,219.89,1.01,4.3403,4.2316,6.4355,28.06,2412.41,2965.3515,5938.0315,25.8379,0.7932,29.36094,539.237,858.5252,464.14,-137.0,1.12,135738.0
Ag2Se1.01,377,128.34,295.486,219.89,1.01,4.3403,4.2316,6.4355,28.06,2412.41,2965.3515,5938.0315,25.8379,0.7932,29.36094,539.237,858.5252,464.14,-134.0,1.14,141200.0
Ag2Se1.02,308,128.68,296.2756,220.78,1.02,4.3506,4.2432,6.461,28.12,2421.82,2970.253,5947.613,25.8858,0.7964,29.42788,539.614,858.5304,464.28,-141.0,0.98,125410.0
Ag2Se1.02,334,128.68,296.2756,220.78,1.02,4.3506,4.2432,6.461,28.12,2421.82,2970.253,5947.613,25.8858,0.7964,29.42788,539.614,858.5304,464.28,-139.0,1.06,134200.0
Ag2Se1.02,362,128.68,296.2756,220.78,1.02,4.3506,4.2432,6.461,28.12,2421.82,2970.253,5947.613,25.8858,0.7964,29.42788,539.614,858.5304,464.28,-136.0,1.15,144590.0
Ag2Se1.02,377,128.68,296.2756,220.78,1.02,4.3506,4.2432,6.461,28.12,2421.82,2970.253,5947.613,25.8858,0.7964,29.42788,539.614,858.5304,464.28,-133.0,1.18,148033.0
Ag2Se1.03,310,129.02,297.0652,221.67,1.03,4.3609,4.2548,6.4865,28.18,2431.23,2975.1545,5957.1945,25.9337,0.7996,29.49482,539.991,858.5356,464.42,-143.0,0.99,108700.0
Ag2Se1.03,332,129.02,297.0652,221.67,1.03,4.3609,4.2548,6.4865,28.18,2431.23,2975.1545,5957.1945,25.9337,0.7996,29.49482,539.991,858.5356,464.42,-140.0,1.07,118530.0
Ag2Se1.03,362,129.02,297.0652,221.67,1.03,4.3609,4.2548,6.4865,28.18,2431.23,2975.1545,5957.1945,25.9337,0.7996,29.49482,539.991,858.5356,464.42,-137.0,1.17,131311.0
Ag2Se1.03,377,129.02,297.0652,221.67,1.03,4.3609,4.2548,6.4865,28.18,2431.23,2975.1545,5957.1945,25.9337,0.7996,29.49482,539.991,858.5356,464.42,-135.0,1.17,136800.0
Ag2Se1.04,311,129.36,297.8548,222.56,1.04,4.3712,4.2664,6.512,28.24,2440.64,2980.056,5966.776,25.9816,0.8028,29.56176,540.368,858.5408,464.56,-145.0,0.94,106721.0
Ag2Se1.04,334,129.36,297.8548,222.56,1.04,4.3712,4.2664,6.512,28.24,2440.64,2980.056,5966.776,25.9816,0.8028,29.56176,540.368,858.5408,464.56,-142.0,1.02,116066.0
Ag2Se1.04,362,129.36,297.8548,222.56,1.04,4.3712,4.2664,6.512,28.24,2440.64,2980.056,5966.776,25.9816,0.8028,29.56176,540.368,858.5408,464.56,-141.0,1.08,126300.0
Ag2Se1.04,377,129.36,297.8548,222.56,1.04,4.3712,4.2664,6.512,28.24,2440.64,2980.056,5966.776,25.9816,0.8028,29.56176,540.368,858.5408,464.56,-137.0,1.11,131311.0
Ag2Se1.06,309,130.04,299.434,224.34,1.06,4.3918,4.2896,6.563,28.36,2459.46,2989.859,5985.939,26.0774,0.8092,29.69564,541.122,858.5512,464.84,-143.0,0.91,110600.0
Ag2Se1.06,334,130.04,299.434,224.34,1.06,4.3918,4.2896,6.563,28.36,2459.46,2989.859,5985.939,26.0774,0.8092,29.69564,541.122,858.5512,464.84,-141.0,1.0,119016.0
Ag2Se1.06,362,130.04,299.434,224.34,1.06,4.3918,4.2896,6.563,28.36,2459.46,2989.859,5985.939,26.0774,0.8092,29.69564,541.122,858.5512,464.84,-138.0,1.06,129800.0
Ag2Se1.06,377,130.04,299.434,224.34,1.06,4.3918,4.2896,6.563,28.36,2459.46,2989.859,5985.939,26.0774,0.8092,29.69564,541.122,858.5512,464.84,-136.0,1.1,134300.0
Cu1.7Se,295,83.3,186.9882,197.8,4.4,3.495,3.506,5.78,24.7,2207.5,2795.605,5786.405,20.022,0.966,28.879,548.21,682.22,396.5,15.0,7.35,979730.0
Cu1.7Se,374,83.3,186.9882,197.8,4.4,3.495,3.506,5.78,24.7,2207.5,2795.605,5786.405,20.022,0.966,28.879,548.21,682.22,396.5,20.0,5.96,763514.0
Cu1.7Se,473,83.3,186.9882,197.8,4.4,3.495,3.506,5.78,24.7,2207.5,2795.605,5786.405,20.022,0.966,28.879,548.21,682.22,396.5,30.0,5.42,547297.0
Cu1.7Se,572,83.3,186.9882,197.8,4.4,3.495,3.506,5.78,24.7,2207.5,2795.605,5786.405,20.022,0.966,28.879,548.21,682.22,396.5,41.0,5.01,424324.0
Cu1.7Se,672,83.3,186.9882,197.8,4.4,3.495,3.506,5.78,24.7,2207.5,2795.605,5786.405,20.022,0.966,28.879,548.21,682.22,396.5,60.0,4.41,287838.0
Cu1.8Se,295,86.2,193.3428,204.2,4.6,3.64,3.644,5.97,25.8,2282.0,2931.22,6070.42,20.918,1.004,30.184,578.24,722.32,419.0,17.0,7.06,882432.0
Cu1.8Se,374,86.2,193.3428,204.2,4.6,3.64,3.644,5.97,25.8,2282.0,2931.22,6070.42,20.918,1.004,30.184,578.24,722.32,419.0,22.0,5.95,691892.0
Cu1.8Se,473,86.2,193.3428,204.2,4.6,3.64,3.644,5.97,25.8,2282.0,2931.22,6070.42,20.918,1.004,30.184,578.24,722.32,419.0,34.0,4.99,493243.0
Cu1.8Se,572,86.2,193.3428,204.2,4.6,3.64,3.644,5.97,25.8,2282.0,2931.22,6070.42,20.918,1.004,30.184,578.24,722.32,419.0,45.0,4.58,383784.0
Cu1.8Se,672,86.2,193.3428,204.2,4.6,3.64,3.644,5.97,25.8,2282.0,2931.22,6070.42,20.918,1.004,30.184,578.24,722.32,419.0,61.0,4.02,258110.0
Cu1.95In0.05Se,295,93.0,208.6156,217.55,4.95,3.9355,3.923,6.344,27.6,2421.65,3156.13,6614.1,22.6275,1.0725,32.30465,634.86,786.55,459.7,195.0,1.25,14865.0
Cu1.95In0.05Se,374,93.0,208.6156,217.55,4.95,3.9355,3.923,6.344,27.6,2421.65,3156.13,6614.1,22.6275,1.0725,32.30465,634.86,786.55,459.7,219.0,1.2,12162.0
Cu1.95In0.05Se,473,93.0,208.6156,217.55,4.95,3.9355,3.923,6.344,27.6,2421.65,3156.13,6614.1,22.6275,1.0725,32.30465,634.86,786.55,459.7,178.0,1.99,21622.0
Cu1.95In0.05Se,572,93.0,208.6156,217.55,4.95,3.9355,3.923,6.344,27.6,2421.65,3156.13,6614.1,22.6275,1.0725,32.30465,634.86,786.55,459.7,272.0,1.7,6757.0
Cu1.95In0.05Se,672,93.0,208.6156,217.55,4.95,3.9355,3.923,6.344,27.6,2421.65,3156.13,6614.1,22.6275,1.0725,32.30465,634.86,786.55,459.7,325.0,1.64,2703.0
Cu1.95In0.05Se,770,93.0,208.6156,217.55,4.95,3.9355,3.923,6.344,27.6,2421.65,3156.13,6614.1,22.6275,1.0725,32.30465,634.86,786.55,459.7,337.0,1.66,1351.0
Cu1.95In0.05Se,870,93.0,208.6156,217.55,4.95,3.9355,3.923,6.344,27.6,2421.65,3156.13,6614.1,22.6275,1.0725,32.30465,634.86,786.55,459.7,329.0,1.94,2023.0
Cu1.97In0.03Se,295,92.6,207.59016,217.33,4.97,3.9333,3.9218,6.3464,27.76,2425.39,3174.658,6623.84,22.6605,1.0755,32.50039,636.236,792.938,461.42,96.0,0.86,107383.0
Cu1.97In0.03Se,374,92.6,207.59016,217.33,4.97,3.9333,3.9218,6.3464,27.76,2425.39,3174.658,6623.84,22.6605,1.0755,32.50039,636.236,792.938,461.42,120.0,0.61,71141.0
Cu1.97In0.03Se,473,92.6,207.59016,217.33,4.97,3.9333,3.9218,6.3464,27.76,2425.39,3174.658,6623.84,22.6605,1.0755,32.50039,636.236,792.938,461.42,139.0,0.9,47651.0
Cu1.97In0.03Se,572,92.6,207.59016,217.33,4.97,3.9333,3.9218,6.3464,27.76,2425.39,3174.658,6623.84,22.6605,1.0755,32.50039,636.236,792.938,461.42,174.0,0.85,34899.0
Cu1.97In0.03Se,672,92.6,207.59016,217.33,4.97,3.9333,3.9218,6.3464,27.76,2425.39,3174.658,6623.84,22.6605,1.0755,32.50039,636.236,792.938,461.42,206.0,0.81,26174.0
Cu1.97In0.03Se,770,92.6,207.59016,217.33,4.97,3.9333,3.9218,6.3464,27.76,2425.39,3174.658,6623.84,22.6605,1.0755,32.50039,636.236,792.938,461.42,237.0,0.78,20270.0
Cu1.97In0.03Se,870,92.6,207.59016,217.33,4.97,3.9333,3.9218,6.3464,27.76,2425.39,3174.658,6623.84,22.6605,1.0755,32.50039,636.236,792.938,461.42,256.0,0.73,17450.0
Cu1.99In0.01Se,295,92.2,206.56472,217.11,4.99,3.9311,3.9206,6.3488,27.92,2429.13,3193.186,6633.58,22.6935,1.0785,32.69613,637.612,799.326,463.14,89.0,0.83,125700.0
Cu1.99In0.01Se,374,92.2,206.56472,217.11,4.99,3.9311,3.9206,6.3488,27.92,2429.13,3193.186,6633.58,22.6935,1.0785,32.69613,637.612,799.326,463.14,117.0,0.59,74324.0
Cu1.99In0.01Se,473,92.2,206.56472,217.11,4.99,3.9311,3.9206,6.3488,27.92,2429.13,3193.186,6633.58,22.6935,1.0785,32.69613,637.612,799.326,463.14,130.0,0.9,55405.0
Cu1.99In0.01Se,572,92.2,206.56472,217.11,4.99,3.9311,3.9206,6.3488,27.92,2429.13,3193.186,6633.58,22.6935,1.0785,32.69613,637.612,799.326,463.14,165.0,0.89,41892.0
Cu1.99In0.01Se,672,92.2,206.56472,217.11,4.99,3.9311,3.9206,6.3488,27.92,2429.13,3193.186,6633.58,22.6935,1.0785,32.69613,637.612,799.326,463.14,194.0,0.84,31757.0
Cu1.99In0.01Se,770,92.2,206.56472,217.11,4.99,3.9311,3.9206,6.3488,27.92,2429.13,3193.186,6633.58,22.6935,1.0785,32.69613,637.612,799.326,463.14,224.0,0.8,25000.0
Cu1.99In0.01Se,870,92.2,206.56472,217.11,4.99,3.9311,3.9206,6.3488,27.92,2429.13,3193.186,6633.58,22.6935,1.0785,32.69613,637.612,799.326,463.14,246.0,0.78,20970.0
Cu2.1Se,295,94.9,212.4066,223.4,5.2,4.075,4.058,6.54,29.1,2505.5,3338.065,6922.465,23.606,1.118,34.099,668.33,842.62,486.5,51.0,1.69,260830.0
Cu2.1Se,374,94.9,212.4066,223.4,5.2,4.075,4.058,6.54,29.1,2505.5,3338.065,6922.465,23.606,1.118,34.099,668.33,842.62,486.5,50.0,1.61,246000.0
Cu2.1Se,473,94.9,212.4066,223.4,5.2,4.075,4.058,6.54,29.1,2505.5,3338.065,6922.465,23.606,1.118,34.099,668.33,842.62,486.5,66.0,2.44,212200.0
Cu2.1Se,572,94.9,212.4066,223.4,5.2,4.075,4.058,6.54,29.1,2505.5,3338.065,6922.465,23.606,1.118,34.099,668.33,842.62,486.5,84.0,2.26,162200.0
Cu2.1Se,672,94.9,212.4066,223.4,5.2,4.075,4.058,6.54,29.1,2505.5,3338.065,6922.465,23.606,1.118,34.099,668.33,842.62,486.5,105.0,2.1,131081.0
Cu2.1Se,770,94.9,212.4066,223.4,5.2,4.075,4.058,6.54,29.1,2505.5,3338.065,6922.465,23.606,1.118,34.099,668.33,842.62,486.5,127.0,2.03,104054.0
Cu2.1Se,870,94.9,212.4066,223.4,5.2,4.075,4.058,6.54,29.1,2505.5,3338.065,6922.465,23.606,1.118,34.099,668.33,842.62,486.5,148.0,1.78,81081.0
Cu2.2Se,295,97.8,218.7612,229.8,5.4,4.22,4.196,6.73,30.2,2580.0,3473.68,7206.48,24.502,1.156,35.404,698.36,882.72,509.0,77.0,1.21,145946.0
Cu2.2Se,374,97.8,218.7612,229.8,5.4,4.22,4.196,6.73,30.2,2580.0,3473.68,7206.48,24.502,1.156,35.404,698.36,882.72,509.0,106.0,0.67,85140.0
Cu2.2Se,473,97.8,218.7612,229.8,5.4,4.22,4.196,6.73,30.2,2580.0,3473.68,7206.48,24.502,1.156,35.404,698.36,882.72,509.0,113.0,1.16,74324.0
Cu2.2Se,572,97.8,218.7612,229.8,5.4,4.22,4.196,6.73,30.2,2580.0,3473.68,7206.48,24.502,1.156,35.404,698.36,882.72,509.0,142.0,1.11,55410.0
Cu2.2Se,672,97.8,218.7612,229.8,5.4,4.22,4.196,6.73,30.2,2580.0,3473.68,7206.48,24.502,1.156,35.404,698.36,882.72,509.0,170.0,1.05,43300.0
Cu2.2Se,770,97.8,218.7612,229.8,5.4,4.22,4.196,6.73,30.2,2580.0,3473.68,7206.48,24.502,1.156,35.404,698.36,882.72,509.0,197.0,1.04,35135.0
Cu2.2Se,870,97.8,218.7612,229.8,5.4,4.22,4.196,6.73,30.2,2580.0,3473.68,7206.48,24.502,1.156,35.404,698.36,882.72,509.0,215.0,0.96,29730.0
Cu2Se,295,92.0,206.052,217.0,5.0,3.93,3.92,6.35,28.0,2431.0,3202.45,6638.45,22.71,1.08,32.794,638.3,802.52,464.0,47.0,2.32,282432.0
Cu2Se,374,92.0,206.052,217.0,5.0,3.93,3.92,6.35,28.0,2431.0,3202.45,6638.45,22.71,1.08,32.794,638.3,802.52,464.0,43.0,2.0,320270.0
Cu2Se,473,92.0,206.052,217.0,5.0,3.93,3.92,6.35,28.0,2431.0,3202.45,6638.45,22.71,1.08,32.794,638.3,802.52,464.0,59.0,2.73,241800.0
Cu2Se,572,92.0,206.052,217.0,5.0,3.93,3.92,6.35,28.0,2431.0,3202.45,6638.45,22.71,1.08,32.794,638.3,802.52,464.0,76.0,2.51,189189.0
Cu2Se,672,92.0,206.052,217.0,5.0,3.93,3.92,6.35,28.0,2431.0,3202.45,6638.45,22.71,1.08,32.794,638.3,802.52,464.0,94.0,2.47,151351.0
Bi0.84Pb0.08Yb0.08CuSeO,347,152.88,364.4681108,321.84,5.16,4.462,4.7388,9.8244,27.76,3696.04,2493.56,5706.88,23.41103,1.7432,30.45531,453.9699,413.77354,297.08,89.0,0.73,27429.0
Bi0.84Pb0.08Yb0.08CuSeO,446,152.88,364.4681108,321.84,5.16,4.462,4.7388,9.8244,27.76,3696.04,2493.56,5706.88,23.41103,1.7432,30.45531,453.9699,413.77354,297.08,108.0,0.66,22326.0
Bi0.84Pb0.08Yb0.08CuSeO,543,152.88,364.4681108,321.84,5.16,4.462,4.7388,9.8244,27.76,3696.04,2493.56,5706.88,23.41103,1.7432,30.45531,453.9699,413.77354,297.08,121.0,0.58,20000.0
Bi0.84Pb0.08Yb0.08CuSeO,640,152.88,364.4681108,321.84,5.16,4.462,4.7388,9.8244,27.76,3696.04,2493.56,5706.88,23.41103,1.7432,30.45531,453.9699,413.77354,297.08,135.0,0.52,17297.0
Bi0.84Pb0.08Yb0.08CuSeO,741,152.88,364.4681108,321.84,5.16,4.462,4.7388,9.8244,27.76,3696.04,2493.56,5706.88,23.41103,1.7432,30.45531,453.9699,413.77354,297.08,148.0,0.47,14120.0
Bi0.84Pb0.08Yb0.08CuSeO,847,152.88,364.4681108,321.84,5.16,4.462,4.7388,9.8244,27.76,3696.04,2493.56,5706.88,23.41103,1.7432,30.45531,453.9699,413.77354,297.08,157.0,0.45,11566.0
Bi0.88Pb0.06Yb0.06CuSeO,347,153.16,365.2225256,322.88,5.12,4.444,4.7366,9.8458,27.82,3697.78,2481.47,5710.56,23.43363,1.7424,30.65813,452.0299,412.68434,288.56,117.0,0.65,38400.0
Bi0.88Pb0.06Yb0.06CuSeO,446,153.16,365.2225256,322.88,5.12,4.444,4.7366,9.8458,27.82,3697.78,2481.47,5710.56,23.43363,1.7424,30.65813,452.0299,412.68434,288.56,133.0,0.57,30968.0
Bi0.88Pb0.06Yb0.06CuSeO,543,153.16,365.2225256,322.88,5.12,4.444,4.7366,9.8458,27.82,3697.78,2481.47,5710.56,23.43363,1.7424,30.65813,452.0299,412.68434,288.56,149.0,0.52,25600.0
Bi0.88Pb0.06Yb0.06CuSeO,640,153.16,365.2225256,322.88,5.12,4.444,4.7366,9.8458,27.82,3697.78,2481.47,5710.56,23.43363,1.7424,30.65813,452.0299,412.68434,288.56,167.0,0.48,18641.0
Bi0.88Pb0.06Yb0.06CuSeO,741,153.16,365.2225256,322.88,5.12,4.444,4.7366,9.8458,27.82,3697.78,2481.47,5710.56,23.43363,1.7424,30.65813,452.0299,412.68434,288.56,192.0,0.43,15865.0
Bi0.88Pb0.06Yb0.06CuSeO,850,153.16,365.2225256,322.88,5.12,4.444,4.7366,9.8458,27.82,3697.78,2481.47,5710.56,23.43363,1.7424,30.65813,452.0299,412.68434,288.56,212.0,0.41,12800.0
Bi0.8Pb0.1Yb0.1CuSeO,347,152.6,363.713696,320.8,5.2,4.48,4.741,9.803,27.7,3694.3,2505.65,5703.2,23.38843,1.744,30.25249,455.9099,414.86274,305.6,81.0,0.78,30000.0
Bi0.8Pb0.1Yb0.1CuSeO,446,152.6,363.713696,320.8,5.2,4.48,4.741,9.803,27.7,3694.3,2505.65,5703.2,23.38843,1.744,30.25249,455.9099,414.86274,305.6,103.0,0.7,24000.0
Bi0.8Pb0.1Yb0.1CuSeO,543,152.6,363.713696,320.8,5.2,4.48,4.741,9.803,27.7,3694.3,2505.65,5703.2,23.38843,1.744,30.25249,455.9099,414.86274,305.6,122.0,0.63,20000.0
Bi0.8Pb0.1Yb0.1CuSeO,640,152.6,363.713696,320.8,5.2,4.48,4.741,9.803,27.7,3694.3,2505.65,5703.2,23.38843,1.744,30.25249,455.9099,414.86274,305.6,137.0,0.56,12308.0
Bi0.8Pb0.1Yb0.1CuSeO,744,152.6,363.713696,320.8,5.2,4.48,4.741,9.803,27.7,3694.3,2505.65,5703.2,23.38843,1.744,30.25249,455.9099,414.86274,305.6,159.0,0.51,10213.0
Bi0.8Pb0.1Yb0.1CuSeO,847,152.6,363.713696,320.8,5.2,4.48,4.741,9.803,27.7,3694.3,2505.65,5703.2,23.38843,1.744,30.25249,455.9099,414.86274,305.6,174.0,0.48,8520.0
Bi0.92Pb0.04Yb0.04CuSeO,350,153.44,365.9769404,323.92,5.08,4.426,4.7344,9.8672,27.88,3699.52,2469.38,5714.24,23.45623,1.7416,30.86095,450.0899,411.59514,280.04,149.0,0.71,16410.0
Bi0.92Pb0.04Yb0.04CuSeO,450,153.44,365.9769404,323.92,5.08,4.426,4.7344,9.8672,27.88,3699.52,2469.38,5714.24,23.45623,1.7416,30.86095,450.0899,411.59514,280.04,162.0,0.64,13617.0
Bi0.92Pb0.04Yb0.04CuSeO,548,153.44,365.9769404,323.92,5.08,4.426,4.7344,9.8672,27.88,3699.52,2469.38,5714.24,23.45623,1.7416,30.86095,450.0899,411.59514,280.04,183.0,0.57,11034.0
Bi0.92Pb0.04Yb0.04CuSeO,645,153.44,365.9769404,323.92,5.08,4.426,4.7344,9.8672,27.88,3699.52,2469.38,5714.24,23.45623,1.7416,30.86095,450.0899,411.59514,280.04,208.0,0.51,8225.0
Bi0.92Pb0.04Yb0.04CuSeO,747,153.44,365.9769404,323.92,5.08,4.426,4.7344,9.8672,27.88,3699.52,2469.38,5714.24,23.45623,1.7416,30.86095,450.0899,411.59514,280.04,223.0,0.45,7336.0
Bi0.92Pb0.04Yb0.04CuSeO,847,153.44,365.9769404,323.92,5.08,4.426,4.7344,9.8672,27.88,3699.52,2469.38,5714.24,23.45623,1.7416,30.86095,450.0899,411.59514,280.04,232.0,0.43,6400.0
Bi0.96Pb0.02Yb0.02CuSeO,343,153.72,366.7313552,324.96,5.04,4.408,4.7322,9.8886,27.94,3701.26,2457.29,5717.92,23.47883,1.7408,31.06377,448.1499,410.50594,271.52,138.0,0.8,27050.0
Bi0.96Pb0.02Yb0.02CuSeO,446,153.72,366.7313552,324.96,5.04,4.408,4.7322,9.8886,27.94,3701.26,2457.29,5717.92,23.47883,1.7408,31.06377,448.1499,410.50594,271.52,157.0,0.74,21600.0
Bi0.96Pb0.02Yb0.02CuSeO,543,153.72,366.7313552,324.96,5.04,4.408,4.7322,9.8886,27.94,3701.26,2457.29,5717.92,23.47883,1.7408,31.06377,448.1499,410.50594,271.52,172.0,0.66,18300.0
Bi0.96Pb0.02Yb0.02CuSeO,640,153.72,366.7313552,324.96,5.04,4.408,4.7322,9.8886,27.94,3701.26,2457.29,5717.92,23.47883,1.7408,31.06377,448.1499,410.50594,271.52,189.0,0.58,13061.0
Bi0.96Pb0.02Yb0.02CuSeO,747,153.72,366.7313552,324.96,5.04,4.408,4.7322,9.8886,27.94,3701.26,2457.29,5717.92,23.47883,1.7408,31.06377,448.1499,410.50594,271.52,208.0,0.52,11098.0
Bi0.96Pb0.02Yb0.02CuSeO,847,153.72,366.7313552,324.96,5.04,4.408,4.7322,9.8886,27.94,3701.26,2457.29,5717.92,23.47883,1.7408,31.06377,448.1499,410.50594,271.52,221.0,0.49,9360.0
BiCuSeO,347,154.0,367.48577,326.0,5.0,4.39,4.73,9.91,28.0,3703.0,2445.2,5721.6,23.50143,1.74,31.26659,446.2099,409.41674,263.0,128.0,0.6,6575.0
BiCuSeO,446,154.0,367.48577,326.0,5.0,4.39,4.73,9.91,28.0,3703.0,2445.2,5721.6,23.50143,1.74,31.26659,446.2099,409.41674,263.0,140.0,0.54,5598.0
BiCuSeO,542,154.0,367.48577,326.0,5.0,4.39,4.73,9.91,28.0,3703.0,2445.2,5721.6,23.50143,1.74,31.26659,446.2099,409.41674,263.0,156.0,0.5,4776.0
BiCuSeO,639,154.0,367.48577,326.0,5.0,4.39,4.73,9.91,28.0,3703.0,2445.2,5721.6,23.50143,1.74,31.26659,446.2099,409.41674,263.0,178.0,0.46,3871.0
BiCuSeO,737,154.0,367.48577,326.0,5.0,4.39,4.73,9.91,28.0,3703.0,2445.2,5721.6,23.50143,1.74,31.26659,446.2099,409.41674,263.0,213.0,0.38,3238.0
BiCuSeO,839,154.0,367.48577,326.0,5.0,4.39,4.73,9.91,28.0,3703.0,2445.2,5721.6,23.50143,1.74,31.26659,446.2099,409.41674,263.0,257.0,0.38,2783.0
CuAgTe0.5Se0.5,303,119.0,274.6942,218.5,3.0,4.23,4.165,6.155,28.0,2381.0,3197.7,6435.85,24.975,0.875,36.442,596.005,831.435,533.0,148.0,0.47,10703.0
CuAgTe0.5Se0.5,349,119.0,274.6942,218.5,3.0,4.23,4.165,6.155,28.0,2381.0,3197.7,6435.85,24.975,0.875,36.442,596.005,831.435,533.0,143.0,0.46,9689.0
CuAgTe0.5Se0.5,363,119.0,274.6942,218.5,3.0,4.23,4.165,6.155,28.0,2381.0,3197.7,6435.85,24.975,0.875,36.442,596.005,831.435,533.0,138.0,0.44,9413.0
CuAgTe0.5Se0.5,383,119.0,274.6942,218.5,3.0,4.23,4.165,6.155,28.0,2381.0,3197.7,6435.85,24.975,0.875,36.442,596.005,831.435,533.0,130.0,0.39,8910.0
CuAgTe0.5Se0.5,393,119.0,274.6942,218.5,3.0,4.23,4.165,6.155,28.0,2381.0,3197.7,6435.85,24.975,0.875,36.442,596.005,831.435,533.0,129.0,0.31,8527.0
CuAgTe0.5Se0.5,397,119.0,274.6942,218.5,3.0,4.23,4.165,6.155,28.0,2381.0,3197.7,6435.85,24.975,0.875,36.442,596.005,831.435,533.0,130.0,0.3,8395.0
CuAgTe0.5Se0.5,403,119.0,274.6942,218.5,3.0,4.23,4.165,6.155,28.0,2381.0,3197.7,6435.85,24.975,0.875,36.442,596.005,831.435,533.0,161.0,0.3,8216.0
CuAgTe0.5Se0.5,408,119.0,274.6942,218.5,3.0,4.23,4.165,6.155,28.0,2381.0,3197.7,6435.85,24.975,0.875,36.442,596.005,831.435,533.0,225.0,0.3,7361.0
CuAgTe0.5Se0.5,422,119.0,274.6942,218.5,3.0,4.23,4.165,6.155,28.0,2381.0,3197.7,6435.85,24.975,0.875,36.442,596.005,831.435,533.0,211.0,0.31,5482.0
CuAgTe0.5Se0.5,443,119.0,274.6942,218.5,3.0,4.23,4.165,6.155,28.0,2381.0,3197.7,6435.85,24.975,0.875,36.442,596.005,831.435,533.0,204.0,0.32,4807.0
CuAgTe0.6Se0.4,303,120.8,279.5582,218.6,3.0,4.25,4.184,6.11,28.0,2373.8,3220.95,6466.33,25.12,0.863,37.5216,597.49,831.618,546.8,198.0,0.45,10945.0
CuAgTe0.6Se0.4,330,120.8,279.5582,218.6,3.0,4.25,4.184,6.11,28.0,2373.8,3220.95,6466.33,25.12,0.863,37.5216,597.49,831.618,546.8,210.0,0.43,9916.0
CuAgTe0.6Se0.4,349,120.8,279.5582,218.6,3.0,4.25,4.184,6.11,28.0,2373.8,3220.95,6466.33,25.12,0.863,37.5216,597.49,831.618,546.8,216.0,0.41,9186.0
CuAgTe0.6Se0.4,363,120.8,279.5582,218.6,3.0,4.25,4.184,6.11,28.0,2373.8,3220.95,6466.33,25.12,0.863,37.5216,597.49,831.618,546.8,222.0,0.39,8671.0
CuAgTe0.6Se0.4,383,120.8,279.5582,218.6,3.0,4.25,4.184,6.11,28.0,2373.8,3220.95,6466.33,25.12,0.863,37.5216,597.49,831.618,546.8,221.0,0.32,8060.0
CuAgTe0.6Se0.4,393,120.8,279.5582,218.6,3.0,4.25,4.184,6.11,28.0,2373.8,3220.95,6466.33,25.12,0.863,37.5216,597.49,831.618,546.8,229.0,0.24,7771.0
CuAgTe0.6Se0.4,397,120.8,279.5582,218.6,3.0,4.25,4.184,6.11,28.0,2373.8,3220.95,6466.33,25.12,0.863,37.5216,597.49,831.618,546.8,227.0,0.26,7651.0
CuAgTe0.6Se0.4,403,120.8,279.5582,218.6,3.0,4.25,4.184,6.11,28.0,2373.8,3220.95,6466.33,25.12,0.863,37.5216,597.49,831.618,546.8,239.0,0.36,7398.0
CuAgTe0.6Se0.4,408,120.8,279.5582,218.6,3.0,4.25,4.184,6.11,28.0,2373.8,3220.95,6466.33,25.12,0.863,37.5216,597.49,831.618,546.8,238.0,0.34,7229.0
CuAgTe0.6Se0.4,422,120.8,279.5582,218.6,3.0,4.25,4.184,6.11,28.0,2373.8,3220.95,6466.33,25.12,0.863,37.5216,597.49,831.618,546.8,232.0,0.35,6783.0
CuAgTe0.6Se0.4,443,120.8,279.5582,218.6,3.0,4.25,4.184,6.11,28.0,2373.8,3220.95,6466.33,25.12,0.863,37.5216,597.49,831.618,546.8,232.0,0.36,6386.0
CuAgTe0.7Se0.3,303,122.6,284.4222,218.7,3.0,4.27,4.203,6.065,28.0,2366.6,3244.2,6496.81,25.265,0.851,38.6012,598.975,831.801,560.6,215.0,0.39,11867.0
CuAgTe0.7Se0.3,330,122.6,284.4222,218.7,3.0,4.27,4.203,6.065,28.0,2366.6,3244.2,6496.81,25.265,0.851,38.6012,598.975,831.801,560.6,232.0,0.38,10303.0
CuAgTe0.7Se0.3,349,122.6,284.4222,218.7,3.0,4.27,4.203,6.065,28.0,2366.6,3244.2,6496.81,25.265,0.851,38.6012,598.975,831.801,560.6,249.0,0.35,9234.0
CuAgTe0.7Se0.3,363,122.6,284.4222,218.7,3.0,4.27,4.203,6.065,28.0,2366.6,3244.2,6496.81,25.265,0.851,38.6012,598.975,831.801,560.6,254.0,0.33,8503.0
CuAgTe0.7Se0.3,383,122.6,284.4222,218.7,3.0,4.27,4.203,6.065,28.0,2366.6,3244.2,6496.81,25.265,0.851,38.6012,598.975,831.801,560.6,263.0,0.28,7566.0
CuAgTe0.7Se0.3,393,122.6,284.4222,218.7,3.0,4.27,4.203,6.065,28.0,2366.6,3244.2,6496.81,25.265,0.851,38.6012,598.975,831.801,560.6,262.0,0.22,7133.0
CuAgTe0.7Se0.3,397,122.6,284.4222,218.7,3.0,4.27,4.203,6.065,28.0,2366.6,3244.2,6496.81,25.265,0.851,38.6012,598.975,831.801,560.6,259.0,0.23,6982.0
CuAgTe0.7Se0.3,403,122.6,284.4222,218.7,3.0,4.27,4.203,6.065,28.0,2366.6,3244.2,6496.81,25.265,0.851,38.6012,598.975,831.801,560.6,255.0,0.28,6695.0
CuAgTe0.7Se0.3,408,122.6,284.4222,218.7,3.0,4.27,4.203,6.065,28.0,2366.6,3244.2,6496.81,25.265,0.851,38.6012,598.975,831.801,560.6,252.0,0.29,6349.0
CuAgTe0.7Se0.3,422,122.6,284.4222,218.7,3.0,4.27,4.203,6.065,28.0,2366.6,3244.2,6496.81,25.265,0.851,38.6012,598.975,831.801,560.6,249.0,0.29,6602.0
CuAgTe0.7Se0.3,443,122.6,284.4222,218.7,3.0,4.27,4.203,6.065,28.0,2366.6,3244.2,6496.81,25.265,0.851,38.6012,598.975,831.801,560.6,246.0,0.31,6675.0
Sn0.93Pb0.06Zn0.01Se,300,85.72,202.4462,168.95,2.01,2.4851,2.5726,4.5015,10.08,1652.39,1002.906,3455.86,12.3436,0.54281,13.59213,324.609,65.736,160.57,473.0,0.85,1500.0
Sn0.93Pb0.06Zn0.01Se,373,85.72,202.4462,168.95,2.01,2.4851,2.5726,4.5015,10.08,1652.39,1002.906,3455.86,12.3436,0.54281,13.59213,324.609,65.736,160.57,498.0,0.71,1137.0
Sn0.93Pb0.06Zn0.01Se,473,85.72,202.4462,168.95,2.01,2.4851,2.5726,4.5015,10.08,1652.39,1002.906,3455.86,12.3436,0.54281,13.59213,324.609,65.736,160.57,533.0,0.59,656.0
Sn0.93Pb0.06Zn0.01Se,573,85.72,202.4462,168.95,2.01,2.4851,2.5726,4.5015,10.08,1652.39,1002.906,3455.86,12.3436,0.54281,13.59213,324.609,65.736,160.57,550.0,0.52,315.0
Sn0.93Pb0.06Zn0.01Se,673,85.72,202.4462,168.95,2.01,2.4851,2.5726,4.5015,10.08,1652.39,1002.906,3455.86,12.3436,0.54281,13.59213,324.609,65.736,160.57,525.0,0.43,710.0
Sn0.93Pb0.06Zn0.01Se,773,85.72,202.4462,168.95,2.01,2.4851,2.5726,4.5015,10.08,1652.39,1002.906,3455.86,12.3436,0.54281,13.59213,324.609,65.736,160.57,402.0,0.34,5082.0
Sn0.96Pb0.03Zn0.01Se,300,84.76,199.7915,168.92,2.01,2.4824,2.5708,4.5042,10.08,1652.18,1000.041,3471.76,12.2209,0.54572,13.65903,328.152,66.675,158.05,444.0,1.12,3578.0
Sn0.96Pb0.03Zn0.01Se,373,84.76,199.7915,168.92,2.01,2.4824,2.5708,4.5042,10.08,1652.18,1000.041,3471.76,12.2209,0.54572,13.65903,328.152,66.675,158.05,476.0,0.85,2140.0
Sn0.96Pb0.03Zn0.01Se,473,84.76,199.7915,168.92,2.01,2.4824,2.5708,4.5042,10.08,1652.18,1000.041,3471.76,12.2209,0.54572,13.65903,328.152,66.675,158.05,516.0,0.66,1137.0
Sn0.96Pb0.03Zn0.01Se,573,84.76,199.7915,168.92,2.01,2.4824,2.5708,4.5042,10.08,1652.18,1000.041,3471.76,12.2209,0.54572,13.65903,328.152,66.675,158.05,546.0,0.56,566.0
Sn0.96Pb0.03Zn0.01Se,673,84.76,199.7915,168.92,2.01,2.4824,2.5708,4.5042,10.08,1652.18,1000.041,3471.76,12.2209,0.54572,13.65903,328.152,66.675,158.05,520.0,0.47,872.0
Sn0.96Pb0.03Zn0.01Se,773,84.76,199.7915,168.92,2.01,2.4824,2.5708,4.5042,10.08,1652.18,1000.041,3471.76,12.2209,0.54572,13.65903,328.152,66.675,158.05,406.0,0.36,4317.0
Sn0.97Pb0.02Zn0.01Se,300,84.44,198.9066,168.91,2.01,2.4815,2.5702,4.5051,10.08,1652.11,999.086,3477.06,12.18,0.54669,13.68133,329.333,66.988,157.21,429.0,1.28,4233.0
Sn0.97Pb0.02Zn0.01Se,373,84.44,198.9066,168.91,2.01,2.4815,2.5702,4.5051,10.08,1652.11,999.086,3477.06,12.18,0.54669,13.68133,329.333,66.988,157.21,460.0,1.07,2795.0
Sn0.97Pb0.02Zn0.01Se,473,84.44,198.9066,168.91,2.01,2.4815,2.5702,4.5051,10.08,1652.11,999.086,3477.06,12.18,0.54669,13.68133,329.333,66.988,157.21,507.0,0.95,1319.0
Sn0.97Pb0.02Zn0.01Se,573,84.44,198.9066,168.91,2.01,2.4815,2.5702,4.5051,10.08,1652.11,999.086,3477.06,12.18,0.54669,13.68133,329.333,66.988,157.21,540.0,0.85,724.0
Sn0.97Pb0.02Zn0.01Se,673,84.44,198.9066,168.91,2.01,2.4815,2.5702,4.5051,10.08,1652.11,999.086,3477.06,12.18,0.54669,13.68133,329.333,66.988,157.21,518.0,0.7,900.0
Sn0.97Pb0.02Zn0.01Se,773,84.44,198.9066,168.91,2.01,2.4815,2.5702,4.5051,10.08,1652.11,999.086,3477.06,12.18,0.54669,13.68133,329.333,66.988,157.21,412.0,0.57,4000.0
Sn0.98Pb0.01Zn0.01Se,300,84.12,198.0217,168.9,2.01,2.4806,2.5696,4.506,10.08,1652.04,998.131,3482.36,12.1391,0.54766,13.70363,330.514,67.301,156.37,435.0,1.23,5000.0
Sn0.98Pb0.01Zn0.01Se,373,84.12,198.0217,168.9,2.01,2.4806,2.5696,4.506,10.08,1652.04,998.131,3482.36,12.1391,0.54766,13.70363,330.514,67.301,156.37,461.0,1.08,3000.0
Sn0.98Pb0.01Zn0.01Se,473,84.12,198.0217,168.9,2.01,2.4806,2.5696,4.506,10.08,1652.04,998.131,3482.36,12.1391,0.54766,13.70363,330.514,67.301,156.37,500.0,0.91,1560.0
Sn0.98Pb0.01Zn0.01Se,573,84.12,198.0217,168.9,2.01,2.4806,2.5696,4.506,10.08,1652.04,998.131,3482.36,12.1391,0.54766,13.70363,330.514,67.301,156.37,533.0,0.77,872.0
Sn0.98Pb0.01Zn0.01Se,673,84.12,198.0217,168.9,2.01,2.4806,2.5696,4.506,10.08,1652.04,998.131,3482.36,12.1391,0.54766,13.70363,330.514,67.301,156.37,516.0,0.67,971.0
Sn0.98Pb0.01Zn0.01Se,773,84.12,198.0217,168.9,2.01,2.4806,2.5696,4.506,10.08,1652.04,998.131,3482.36,12.1391,0.54766,13.70363,330.514,67.301,156.37,371.0,0.55,5582.0
Sn0.9Pb0.09Zn0.01Se,300,86.68,205.1009,168.98,2.01,2.4878,2.5744,4.4988,10.08,1652.6,1005.771,3439.96,12.4663,0.5399,13.52523,321.066,64.797,163.09,507.0,1.27,274.0
Sn0.9Pb0.09Zn0.01Se,373,86.68,205.1009,168.98,2.01,2.4878,2.5744,4.4988,10.08,1652.6,1005.771,3439.96,12.4663,0.5399,13.52523,321.066,64.797,163.09,542.0,0.98,280.0
Sn0.9Pb0.09Zn0.01Se,473,86.68,205.1009,168.98,2.01,2.4878,2.5744,4.4988,10.08,1652.6,1005.771,3439.96,12.4663,0.5399,13.52523,321.066,64.797,163.09,579.0,0.75,306.0
Sn0.9Pb0.09Zn0.01Se,573,86.68,205.1009,168.98,2.01,2.4878,2.5744,4.4988,10.08,1652.6,1005.771,3439.96,12.4663,0.5399,13.52523,321.066,64.797,163.09,605.0,0.64,209.0
Sn0.9Pb0.09Zn0.01Se,673,86.68,205.1009,168.98,2.01,2.4878,2.5744,4.4988,10.08,1652.6,1005.771,3439.96,12.4663,0.5399,13.52523,321.066,64.797,163.09,563.0,0.56,631.0
Sn0.9Pb0.09Zn0.01Se,773,86.68,205.1009,168.98,2.01,2.4878,2.5744,4.4988,10.08,1652.6,1005.771,3439.96,12.4663,0.5399,13.52523,321.066,64.797,163.09,387.0,0.48,4275.0
SnSe,300,84.0,197.67,169.0,2.0,2.48,2.57,4.51,10.0,1650.0,995.3,3501.3,12.1,0.547,13.723,333.5,67.12,155.0,497.0,2.33,1207.0
SnSe,373,84.0,197.67,169.0,2.0,2.48,2.57,4.51,10.0,1650.0,995.3,3501.3,12.1,0.547,13.723,333.5,67.12,155.0,523.0,1.77,900.0
SnSe,473,84.0,197.67,169.0,2.0,2.48,2.57,4.51,10.0,1650.0,995.3,3501.3,12.1,0.547,13.723,333.5,67.12,155.0,539.0,1.29,600.0
SnSe,573,84.0,197.67,169.0,2.0,2.48,2.57,4.51,10.0,1650.0,995.3,3501.3,12.1,0.547,13.723,333.5,67.12,155.0,558.0,1.05,337.0
SnSe,673,84.0,197.67,169.0,2.0,2.48,2.57,4.51,10.0,1650.0,995.3,3501.3,12.1,0.547,13.723,333.5,67.12,155.0,535.0,0.89,700.0
SnSe,773,84.0,197.67,169.0,2.0,2.48,2.57,4.51,10.0,1650.0,995.3,3501.3,12.1,0.547,13.723,333.5,67.12,155.0,426.0,0.6,2482.0
Bi2Si2Te6,373,506.0,1239.73174,868.0,10.0,12.46,13.24,20.44,54.0,8194.0,8790.5,16500.3,61.6,2.86,228.64,1293.34,325.84,1390.0,119.0,0.85,12037.0
Bi2Si2Te6,473,506.0,1239.73174,868.0,10.0,12.46,13.24,20.44,54.0,8194.0,8790.5,16500.3,61.6,2.86,228.64,1293.34,325.84,1390.0,161.0,0.75,10694.0
Bi2Si2Te6,573,506.0,1239.73174,868.0,10.0,12.46,13.24,20.44,54.0,8194.0,8790.5,16500.3,61.6,2.86,228.64,1293.34,325.84,1390.0,182.0,0.71,8520.0
Bi2Si2Te6,673,506.0,1239.73174,868.0,10.0,12.46,13.24,20.44,54.0,8194.0,8790.5,16500.3,61.6,2.86,228.64,1293.34,325.84,1390.0,153.0,0.68,7454.0
Bi2Si2Te6,773,506.0,1239.73174,868.0,10.0,12.46,13.24,20.44,54.0,8194.0,8790.5,16500.3,61.6,2.86,228.64,1293.34,325.84,1390.0,101.0,0.74,8889.0
Sb2Si2Te6,373,442.0,1065.291,866.0,10.0,12.26,13.08,20.5,54.0,8456.0,9510.5,17280.3,55.48,3.04,245.78,1238.02,358.7,1698.0,140.0,0.86,30275.0
Sb2Si2Te6,473,442.0,1065.291,866.0,10.0,12.26,13.08,20.5,54.0,8456.0,9510.5,17280.3,55.48,3.04,245.78,1238.02,358.7,1698.0,168.0,0.75,24312.0
Sb2Si2Te6,573,442.0,1065.291,866.0,10.0,12.26,13.08,20.5,54.0,8456.0,9510.5,17280.3,55.48,3.04,245.78,1238.02,358.7,1698.0,192.0,0.66,19404.0
Sb2Si2Te6,673,442.0,1065.291,866.0,10.0,12.26,13.08,20.5,54.0,8456.0,9510.5,17280.3,55.48,3.04,245.78,1238.02,358.7,1698.0,213.0,0.5,13750.0
Sb2Si2Te6,773,442.0,1065.291,866.0,10.0,12.26,13.08,20.5,54.0,8456.0,9510.5,17280.3,55.48,3.04,245.78,1238.02,358.7,1698.0,222.0,0.42,12361.0
Tl8.95Bi1.05Te6.0,444,1124.1,2814.259924,1310.5,16.0,22.8435,22.879,29.22,68.1,11223.7,10063.8,24987.35,154.1825,2.4895,153.8759,1894.035,434.9585,2660.9,-103.0,0.34,570.0
Tl8.95Bi1.05Te6.0,504,1124.1,2814.259924,1310.5,16.0,22.8435,22.879,29.22,68.1,11223.7,10063.8,24987.35,154.1825,2.4895,153.8759,1894.035,434.9585,2660.9,80.0,0.36,1054.0
Tl8.95Bi1.05Te6.0,382,1124.1,2814.259924,1310.5,16.0,22.8435,22.879,29.22,68.1,11223.7,10063.8,24987.35,154.1825,2.4895,153.8759,1894.035,434.9585,2660.9,-208.0,0.34,320.0
Tl8.95Bi1.05Te6.0,322,1124.1,2814.259924,1310.5,16.0,22.8435,22.879,29.22,68.1,11223.7,10063.8,24987.35,154.1825,2.4895,153.8759,1894.035,434.9585,2660.9,-220.0,0.34,170.0
Tl8.97Sb1.03Te6,326,1091.1,2724.331001,1309.27,16.0,22.7431,22.797,29.2429,68.06,11356.35,10435.24,25386.99,151.0737,2.5824,162.55984,1866.7312,452.646,2823.16,118.0,0.67,43300.0
Tl8.97Sb1.03Te6,386,1091.1,2724.331001,1309.27,16.0,22.7431,22.797,29.2429,68.06,11356.35,10435.24,25386.99,151.0737,2.5824,162.55984,1866.7312,452.646,2823.16,148.0,0.58,33000.0
Tl8.97Sb1.03Te6,445,1091.1,2724.331001,1309.27,16.0,22.7431,22.797,29.2429,68.06,11356.35,10435.24,25386.99,151.0737,2.5824,162.55984,1866.7312,452.646,2823.16,181.0,0.52,25138.0
Tl8.97Sb1.03Te6,504,1091.1,2724.331001,1309.27,16.0,22.7431,22.797,29.2429,68.06,11356.35,10435.24,25386.99,151.0737,2.5824,162.55984,1866.7312,452.646,2823.16,201.0,0.46,20000.0
Tl8.98Sb1.02Te6,326,1091.4,2725.157234,1309.18,16.0,22.7454,22.798,29.2386,68.04,11353.9,10431.96,25382.06,151.1258,2.5816,162.40256,1867.6008,452.864,2823.44,113.0,0.59,42000.0
Tl8.98Sb1.02Te6,385,1091.4,2725.157234,1309.18,16.0,22.7454,22.798,29.2386,68.04,11353.9,10431.96,25382.06,151.1258,2.5816,162.40256,1867.6008,452.864,2823.44,140.0,0.54,34220.0
Tl8.98Sb1.02Te6,445,1091.4,2725.157234,1309.18,16.0,22.7454,22.798,29.2386,68.04,11353.9,10431.96,25382.06,151.1258,2.5816,162.40256,1867.6008,452.864,2823.44,167.0,0.5,27730.0
Tl8.98Sb1.02Te6,503,1091.4,2725.157234,1309.18,16.0,22.7454,22.798,29.2386,68.04,11353.9,10431.96,25382.06,151.1258,2.5816,162.40256,1867.6008,452.864,2823.44,192.0,0.46,22400.0
Tl8.99Bi1.01Te6.0,322,1124.02,2814.076041,1310.1,16.0,22.8487,22.8798,29.204,68.02,11219.14,10065.08,24983.23,154.2685,2.4899,153.58958,1896.407,436.4877,2668.18,243.0,0.4,8350.0
Tl8.99Bi1.01Te6.0,382,1124.02,2814.076041,1310.1,16.0,22.8487,22.8798,29.204,68.02,11219.14,10065.08,24983.23,154.2685,2.4899,153.58958,1896.407,436.4877,2668.18,271.0,0.34,6500.0
Tl8.99Bi1.01Te6.0,499,1124.02,2814.076041,1310.1,16.0,22.8487,22.8798,29.204,68.02,11219.14,10065.08,24983.23,154.2685,2.4899,153.58958,1896.407,436.4877,2668.18,307.0,0.32,4300.0
Tl8.99Sb1.01Te6,326,1091.7,2725.983467,1309.09,16.0,22.7477,22.799,29.2343,68.02,11351.45,10428.68,25377.13,151.1779,2.5808,162.24528,1868.4704,453.082,2823.72,107.0,0.71,53300.0
Tl8.99Sb1.01Te6,385,1091.7,2725.983467,1309.09,16.0,22.7477,22.799,29.2343,68.02,11351.45,10428.68,25377.13,151.1779,2.5808,162.24528,1868.4704,453.082,2823.72,137.0,0.61,40400.0
Tl8.99Sb1.01Te6,445,1091.7,2725.983467,1309.09,16.0,22.7477,22.799,29.2343,68.02,11351.45,10428.68,25377.13,151.1779,2.5808,162.24528,1868.4704,453.082,2823.72,166.0,0.57,31743.0
Tl8.99Sb1.01Te6,503,1091.7,2725.983467,1309.09,16.0,22.7477,22.799,29.2343,68.02,11351.45,10428.68,25377.13,151.1779,2.5808,162.24528,1868.4704,453.082,2823.72,180.0,0.53,26055.0
Tl9.0Bi0.95Te6.0,325,1119.85,2803.581052,1305.7,15.95,22.7785,22.807,29.099,67.75,11182.85,10038.1925,24890.5425,153.8025,2.484,152.953,1891.76,436.4765,2669.4,140.0,0.59,37455.0
Tl9.0Bi0.95Te6.0,385,1119.85,2803.581052,1305.7,15.95,22.7785,22.807,29.099,67.75,11182.85,10038.1925,24890.5425,153.8025,2.484,152.953,1891.76,436.4765,2669.4,158.0,0.55,30000.0
Tl9.0Bi0.95Te6.0,443,1119.85,2803.581052,1305.7,15.95,22.7785,22.807,29.099,67.75,11182.85,10038.1925,24890.5425,153.8025,2.484,152.953,1891.76,436.4765,2669.4,182.0,0.52,24460.0
Tl9.0Bi0.95Te6.0,500,1119.85,2803.581052,1305.7,15.95,22.7785,22.807,29.099,67.75,11182.85,10038.1925,24890.5425,153.8025,2.484,152.953,1891.76,436.4765,2669.4,198.0,0.5,21000.0
Tl9.0Bi0.96Te6.0,325,1120.68,2805.670855,1306.56,15.96,22.7928,22.8216,29.1192,67.8,11189.88,10043.634,24908.874,153.9,2.4852,153.066,1892.808,436.5552,2669.52,148.0,0.65,36000.0
Tl9.0Bi0.96Te6.0,385,1120.68,2805.670855,1306.56,15.96,22.7928,22.8216,29.1192,67.8,11189.88,10043.634,24908.874,153.9,2.4852,153.066,1892.808,436.5552,2669.52,168.0,0.56,28640.0
Tl9.0Bi0.96Te6.0,443,1120.68,2805.670855,1306.56,15.96,22.7928,22.8216,29.1192,67.8,11189.88,10043.634,24908.874,153.9,2.4852,153.066,1892.808,436.5552,2669.52,190.0,0.52,23500.0
Tl9.0Bi0.96Te6.0,500,1120.68,2805.670855,1306.56,15.96,22.7928,22.8216,29.1192,67.8,11189.88,10043.634,24908.874,153.9,2.4852,153.066,1892.808,436.5552,2669.52,210.0,0.5,19700.0
