Repository: Atharva573/Predicting-Thermoelectric-Properties-using-Machine-Learning

# Predicting-Thermoelectric-Properties-using-Machine-Learning
A ML project to predict key thermoelectric properties—Lattice Thermal Conductivity, Seebeck Coefficient, and Electrical Conductivity—using simple elemental descriptors. The model is trained on a broad dataset of ~5200 data points, leveraging techniques like XGBoost and Random Forest, achieving high accuracy in thermal conductivity predictions.

# ML-Based Prediction of Thermoelectric Properties

This repository hosts the code and data used for building machine learning models to predict critical thermoelectric properties—**Lattice Thermal Conductivity**, **Seebeck Coefficient**, and **Electrical Conductivity**—based on simple elem

File: data/Datset.csv (part 19 of 22)
formula,temperature(K),sum_Atomic_Number,sum_Atomic_Weight,sum_Mendeleev_Number,sum_l_quantum_number,sum_Atomic_Radius,sum_Covalent_Radius,sum_Pauling_Electronegativity,sum_number_of_valence_electrons,sum_1st_ionization_potential_(kJ/mol),sum_Melting_point_(K),sum_Boiling_Point_(K),sum_Density_(g/mL),sum_specific_heat_(J/g_K)_,sum_heat_of_fusion_(kJ/mol)_,sum_heat_of_vaporization_(kJ/mol)_,sum_thermal_conductivity_(W/(m_K))_,sum_SpaceGroupNumber,seebeck_coefficient,Thermal_conductivity,electrical_conductivity(S/m)
Ag3.5Mo9Se11,645,916.5,2109.5587,1656.5,29.0,34.205,31.165,54.245,158.5,19065.5,35726.025,63204.025,181.24,6.5925,401.184,6673.73,2749.22,3002.5,124.0,1.12,36400.0
Ag3.5Mo9Se11,743,916.5,2109.5587,1656.5,29.0,34.205,31.165,54.245,158.5,19065.5,35726.025,63204.025,181.24,6.5925,401.184,6673.73,2749.22,3002.5,139.0,1.1,32300.0
Ag3.7Mo9Se11,350,925.9,2131.13234,1669.5,29.0,34.535,31.471,54.631,160.7,19211.7,35973.055,63701.055,183.34,6.6395,403.444,6723.846,2835.02,3047.5,74.0,1.18,55400.0
Ag3.7Mo9Se11,447,925.9,2131.13234,1669.5,29.0,34.535,31.471,54.631,160.7,19211.7,35973.055,63701.055,183.34,6.6395,403.444,6723.846,2835.02,3047.5,94.0,1.16,47100.0
Ag3.7Mo9Se11,547,925.9,2131.13234,1669.5,29.0,34.535,31.471,54.631,160.7,19211.7,35973.055,63701.055,183.34,6.6395,403.444,6723.846,2835.02,3047.5,113.0,1.14,40700.0
Ag3.7Mo9Se11,645,925.9,2131.13234,1669.5,29.0,34.535,31.471,54.631,160.7,19211.7,35973.055,63701.055,183.34,6.6395,403.444,6723.846,2835.02,3047.5,128.0,1.13,35967.0
Ag3.7Mo9Se11,743,925.9,2131.13234,1669.5,29.0,34.535,31.471,54.631,160.7,19211.7,35973.055,63701.055,183.34,6.6395,403.444,6723.846,2835.02,3047.5,144.0,1.11,31700.0
Ag3.8Mo9Se11,350,930.6,2141.91916,1676.0,29.0,34.7,31.624,54.824,161.8,19284.8,36096.57,63949.57,184.39,6.663,404.574,6748.904,2877.92,3070.0,92.0,0.85,35800.0
Ag3.8Mo9Se11,447,930.6,2141.91916,1676.0,29.0,34.7,31.624,54.824,161.8,19284.8,36096.57,63949.57,184.39,6.663,404.574,6748.904,2877.92,3070.0,118.0,0.84,30300.0
Ag3.8Mo9Se11,547,930.6,2141.91916,1676.0,29.0,34.7,31.624,54.824,161.8,19284.8,36096.57,63949.57,184.39,6.663,404.574,6748.904,2877.92,3070.0,139.0,0.82,25900.0
Ag3.8Mo9Se11,645,930.6,2141.91916,1676.0,29.0,34.7,31.624,54.824,161.8,19284.8,36096.57,63949.57,184.39,6.663,404.574,6748.904,2877.92,3070.0,158.0,0.8,22700.0
Ag3.8Mo9Se11,743,930.6,2141.91916,1676.0,29.0,34.7,31.624,54.824,161.8,19284.8,36096.57,63949.57,184.39,6.663,404.574,6748.904,2877.92,3070.0,172.0,0.78,20400.0
Ag3.9Mo9Se11,350,935.3,2152.70598,1682.5,29.0,34.865,31.777,55.017,162.9,19357.9,36220.085,64198.085,185.44,6.6865,405.704,6773.962,2920.82,3092.5,98.0,0.78,30250.0
Ag3.9Mo9Se11,447,935.3,2152.70598,1682.5,29.0,34.865,31.777,55.017,162.9,19357.9,36220.085,64198.085,185.44,6.6865,405.704,6773.962,2920.82,3092.5,125.0,0.77,25285.0
Ag3.9Mo9Se11,547,935.3,2152.70598,1682.5,29.0,34.865,31.777,55.017,162.9,19357.9,36220.085,64198.085,185.44,6.6865,405.704,6773.962,2920.82,3092.5,147.0,0.76,21556.0
Ag3.9Mo9Se11,645,935.3,2152.70598,1682.5,29.0,34.865,31.777,55.017,162.9,19357.9,36220.085,64198.085,185.44,6.6865,405.704,6773.962,2920.82,3092.5,166.0,0.75,18600.0
Ag3.9Mo9Se11,743,935.3,2152.70598,1682.5,29.0,34.865,31.777,55.017,162.9,19357.9,36220.085,64198.085,185.44,6.6865,405.704,6773.962,2920.82,3092.5,182.0,0.74,16500.0
BaDyCo4O7,368,286.0,647.5556,881.0,18.0,14.25,13.72,33.71,83.0,13314.0,10139.15,17956.95,47.66001,8.494,85.12813,1901.9693,429.28718,1283.0,143.0,0.61,77.0
BaErCo4O7,368,288.0,652.3156,885.0,18.0,14.23,13.7,33.73,83.0,13330.0,10256.15,18257.95,48.18001,8.494,93.96813,1932.8693,432.88718,1283.0,132.0,0.62,94.0
BaHoCo4O7,368,287.0,649.98592,883.0,18.0,14.23,13.71,33.72,83.0,13322.0,10201.15,18089.95,47.91001,8.484,86.26813,1912.8693,434.78718,1283.0,134.0,0.58,87.0
BaLuCo4O7,368,291.0,660.0226,891.0,17.0,14.14,13.73,33.76,83.0,13265.0,10390.15,18791.95,48.95001,8.474,92.66813,2027.7693,434.98718,1283.0,128.0,0.59,99.0
BaTmCo4O7,368,289.0,653.98981,887.0,18.0,14.19,13.69,33.74,83.0,13338.0,10272.15,17339.95,48.43001,8.484,90.90813,1862.8693,435.38718,1283.0,130.0,0.56,108.0
In0.005Pb0.995Te0.994I0.006,378,133.841,334.3339168,171.006,2.0,2.76962,2.81973,3.97291,10.001,1585.044,1320.4295,3272.9652,17.61169,0.330584,22.223324,230.328212,37.870094,376.042,-153.0,1.88,81875.0
In0.005Pb0.995Te0.994I0.006,428,133.841,334.3339168,171.006,2.0,2.76962,2.81973,3.97291,10.001,1585.044,1320.4295,3272.9652,17.61169,0.330584,22.223324,230.328212,37.870094,376.042,-160.0,1.8,72200.0
In0.005Pb0.995Te0.994I0.006,481,133.841,334.3339168,171.006,2.0,2.76962,2.81973,3.97291,10.001,1585.044,1320.4295,3272.9652,17.61169,0.330584,22.223324,230.328212,37.870094,376.042,-166.0,1.7,62900.0
In0.005Pb0.995Te0.994I0.006,533,133.841,334.3339168,171.006,2.0,2.76962,2.81973,3.97291,10.001,1585.044,1320.4295,3272.9652,17.61169,0.330584,22.223324,230.328212,37.870094,376.042,-164.0,1.59,55300.0
In0.005Pb0.995Te0.994I0.006,585,133.841,334.3339168,171.006,2.0,2.76962,2.81973,3.97291,10.001,1585.044,1320.4295,3272.9652,17.61169,0.330584,22.223324,230.328212,37.870094,376.042,-162.0,1.49,49048.0
In0.005Pb0.995Te0.994I0.006,637,133.841,334.3339168,171.006,2.0,2.76962,2.81973,3.97291,10.001,1585.044,1320.4295,3272.9652,17.61169,0.330584,22.223324,230.328212,37.870094,376.042,-162.0,1.42,44450.0
In0.005Pb0.995Te0.994I0.006,663,133.841,334.3339168,171.006,2.0,2.76962,2.81973,3.97291,10.001,1585.044,1320.4295,3272.9652,17.61169,0.330584,22.223324,230.328212,37.870094,376.042,-162.0,1.41,43010.0
In0.005Pb0.995Te0.996I0.004,378,133.839,334.3353079,170.994,2.0,2.76978,2.81977,3.97179,9.999,1584.766,1321.1015,3274.5768,17.61431,0.330556,22.242656,230.391808,37.873896,376.218,-191.0,1.83,49400.0
In0.005Pb0.995Te0.996I0.004,428,133.839,334.3353079,170.994,2.0,2.76978,2.81977,3.97179,9.999,1584.766,1321.1015,3274.5768,17.61431,0.330556,22.242656,230.391808,37.873896,376.218,-200.0,1.76,42700.0
In0.005Pb0.995Te0.996I0.004,481,133.839,334.3353079,170.994,2.0,2.76978,2.81977,3.97179,9.999,1584.766,1321.1015,3274.5768,17.61431,0.330556,22.242656,230.391808,37.873896,376.218,-207.0,1.64,37350.0
In0.005Pb0.995Te0.996I0.004,533,133.839,334.3353079,170.994,2.0,2.76978,2.81977,3.97179,9.999,1584.766,1321.1015,3274.5768,17.61431,0.330556,22.242656,230.391808,37.873896,376.218,-209.0,1.55,34000.0
In0.005Pb0.995Te0.996I0.004,585,133.839,334.3353079,170.994,2.0,2.76978,2.81977,3.97179,9.999,1584.766,1321.1015,3274.5768,17.61431,0.330556,22.242656,230.391808,37.873896,376.218,-208.0,1.48,31410.0
In0.005Pb0.995Te0.996I0.004,663,133.839,334.3353079,170.994,2.0,2.76978,2.81977,3.97179,9.999,1584.766,1321.1015,3274.5768,17.61431,0.330556,22.242656,230.391808,37.873896,376.218,-203.0,1.43,28100.0
In0.005Pb0.995Te0.996I0.004,637,133.839,334.3353079,170.994,2.0,2.76978,2.81977,3.97179,9.999,1584.766,1321.1015,3274.5768,17.61431,0.330556,22.242656,230.391808,37.873896,376.218,-207.0,1.43,28900.0
In0.005Pb0.995Te0.998I0.002,378,133.837,334.3366989,170.982,2.0,2.76994,2.81981,3.97067,9.997,1584.488,1321.7735,3276.1884,17.61693,0.330528,22.261988,230.455404,37.877698,376.394,-222.0,1.64,33594.0
In0.005Pb0.995Te0.998I0.002,428,133.837,334.3366989,170.982,2.0,2.76994,2.81981,3.97067,9.997,1584.488,1321.7735,3276.1884,17.61693,0.330528,22.261988,230.455404,37.877698,376.394,-232.0,1.53,28100.0
In0.005Pb0.995Te0.998I0.002,481,133.837,334.3366989,170.982,2.0,2.76994,2.81981,3.97067,9.997,1584.488,1321.7735,3276.1884,17.61693,0.330528,22.261988,230.455404,37.877698,376.394,-239.0,1.45,23968.0
In0.005Pb0.995Te0.998I0.002,533,133.837,334.3366989,170.982,2.0,2.76994,2.81981,3.97067,9.997,1584.488,1321.7735,3276.1884,17.61693,0.330528,22.261988,230.455404,37.877698,376.394,-238.0,1.35,21550.0
In0.005Pb0.995Te0.998I0.002,585,133.837,334.3366989,170.982,2.0,2.76994,2.81981,3.97067,9.997,1584.488,1321.7735,3276.1884,17.61693,0.330528,22.261988,230.455404,37.877698,376.394,-238.0,1.31,19841.0
In0.005Pb0.995Te0.998I0.002,637,133.837,334.3366989,170.982,2.0,2.76994,2.81981,3.97067,9.997,1584.488,1321.7735,3276.1884,17.61693,0.330528,22.261988,230.455404,37.877698,376.394,-234.0,1.27,18260.0
In0.005Pb0.995Te0.998I0.002,663,133.837,334.3366989,170.982,2.0,2.76994,2.81981,3.97067,9.997,1584.488,1321.7735,3276.1884,17.61693,0.330528,22.261988,230.455404,37.877698,376.394,-231.0,1.27,17936.0
In0.005Pb0.995Te0.999I0.001,378,133.836,334.3373945,170.976,2.0,2.77002,2.81983,3.97011,9.996,1584.349,1322.1095,3276.9942,17.61824,0.330514,22.271654,230.487202,37.879599,376.482,-255.0,1.73,23016.0
In0.005Pb0.995Te0.999I0.001,428,133.836,334.3373945,170.976,2.0,2.77002,2.81983,3.97011,9.996,1584.349,1322.1095,3276.9942,17.61824,0.330514,22.271654,230.487202,37.879599,376.482,-261.0,1.6,18890.0
In0.005Pb0.995Te0.999I0.001,663,133.836,334.3373945,170.976,2.0,2.77002,2.81983,3.97011,9.996,1584.349,1322.1095,3276.9942,17.61824,0.330514,22.271654,230.487202,37.879599,376.482,-255.0,1.37,11770.0
In0.005Pb0.995Te0.999I0.001,481,133.836,334.3373945,170.976,2.0,2.77002,2.81983,3.97011,9.996,1584.349,1322.1095,3276.9942,17.61824,0.330514,22.271654,230.487202,37.879599,376.482,-269.0,1.47,16000.0
In0.005Pb0.995Te0.999I0.001,637,133.836,334.3373945,170.976,2.0,2.77002,2.81983,3.97011,9.996,1584.349,1322.1095,3276.9942,17.61824,0.330514,22.271654,230.487202,37.879599,376.482,-261.0,1.36,12000.0
In0.005Pb0.995Te0.999I0.001,533,133.836,334.3373945,170.976,2.0,2.77002,2.81983,3.97011,9.996,1584.349,1322.1095,3276.9942,17.61824,0.330514,22.271654,230.487202,37.879599,376.482,-269.0,1.38,14150.0
In0.005Pb0.995Te0.999I0.001,585,133.836,334.3373945,170.976,2.0,2.77002,2.81983,3.97011,9.996,1584.349,1322.1095,3276.9942,17.61824,0.330514,22.271654,230.487202,37.879599,376.482,-269.0,1.35,13050.0
In0.015Pb0.985Te0.994I0.006,378,133.511,333.4100968,170.946,2.0,2.76982,2.81943,3.97201,9.991,1583.464,1318.7205,3276.3652,17.57079,0.331584,22.207964,230.866212,38.333094,375.182,-202.0,1.74,30470.0
In0.015Pb0.985Te0.994I0.006,428,133.511,333.4100968,170.946,2.0,2.76982,2.81943,3.97201,9.991,1583.464,1318.7205,3276.3652,17.57079,0.331584,22.207964,230.866212,38.333094,375.182,-213.0,1.59,27700.0
In0.015Pb0.985Te0.994I0.006,481,133.511,333.4100968,170.946,2.0,2.76982,2.81943,3.97201,9.991,1583.464,1318.7205,3276.3652,17.57079,0.331584,22.207964,230.866212,38.333094,375.182,-220.0,1.52,25300.0
In0.015Pb0.985Te0.994I0.006,533,133.511,333.4100968,170.946,2.0,2.76982,2.81943,3.97201,9.991,1583.464,1318.7205,3276.3652,17.57079,0.331584,22.207964,230.866212,38.333094,375.182,-220.0,1.44,24200.0
In0.015Pb0.985Te0.994I0.006,637,133.511,333.4100968,170.946,2.0,2.76982,2.81943,3.97201,9.991,1583.464,1318.7205,3276.3652,17.57079,0.331584,22.207964,230.866212,38.333094,375.182,-220.0,1.36,22800.0
In0.015Pb0.985Te0.996I0.004,481,133.509,333.4114879,170.934,2.0,2.76998,2.81947,3.97089,9.989,1583.186,1319.3925,3277.9768,17.57341,0.331556,22.227296,230.929808,38.336896,375.358,-230.0,1.4,20780.0
In0.015Pb0.985Te0.996I0.004,533,133.509,333.4114879,170.934,2.0,2.76998,2.81947,3.97089,9.989,1583.186,1319.3925,3277.9768,17.57341,0.331556,22.227296,230.929808,38.336896,375.358,-231.0,1.33,20100.0
In0.015Pb0.985Te0.996I0.004,585,133.509,333.4114879,170.934,2.0,2.76998,2.81947,3.97089,9.989,1583.186,1319.3925,3277.9768,17.57341,0.331556,22.227296,230.929808,38.336896,375.358,-230.0,1.29,19900.0
In0.015Pb0.985Te0.996I0.004,637,133.509,333.4114879,170.934,2.0,2.76998,2.81947,3.97089,9.989,1583.186,1319.3925,3277.9768,17.57341,0.331556,22.227296,230.929808,38.336896,375.358,-225.0,1.26,19800.0
In0.015Pb0.985Te0.996I0.004,663,133.509,333.4114879,170.934,2.0,2.76998,2.81947,3.97089,9.989,1583.186,1319.3925,3277.9768,17.57341,0.331556,22.227296,230.929808,38.336896,375.358,-226.0,1.26,19688.0
In0.015Pb0.985Te0.998I0.002,378,133.507,333.4128789,170.922,2.0,2.77014,2.81951,3.96977,9.987,1582.908,1320.0645,3279.5884,17.57603,0.331528,22.246628,230.993404,38.340698,375.534,-209.0,1.68,19730.0
In0.015Pb0.985Te0.998I0.002,533,133.507,333.4128789,170.922,2.0,2.77014,2.81951,3.96977,9.987,1582.908,1320.0645,3279.5884,17.57603,0.331528,22.246628,230.993404,38.340698,375.534,-236.0,1.43,15900.0
In0.015Pb0.985Te0.998I0.002,585,133.507,333.4128789,170.922,2.0,2.77014,2.81951,3.96977,9.987,1582.908,1320.0645,3279.5884,17.57603,0.331528,22.246628,230.993404,38.340698,375.534,-239.0,1.39,15780.0
In0.015Pb0.985Te0.998I0.002,637,133.507,333.4128789,170.922,2.0,2.77014,2.81951,3.96977,9.987,1582.908,1320.0645,3279.5884,17.57603,0.331528,22.246628,230.993404,38.340698,375.534,-233.0,1.36,15750.0
In0.015Pb0.985Te0.998I0.002,663,133.507,333.4128789,170.922,2.0,2.77014,2.81951,3.96977,9.987,1582.908,1320.0645,3279.5884,17.57603,0.331528,22.246628,230.993404,38.340698,375.534,-233.0,1.35,15703.0
In0.015Pb0.985Te0.998I0.002,585,133.507,333.4128789,170.922,2.0,2.77014,2.81951,3.96977,9.987,1582.908,1320.0645,3279.5884,17.57603,0.331528,22.246628,230.993404,38.340698,375.534,-235.0,1.39,13250.0
In0.01Pb0.99Te0.994I0.006,378,133.676,333.8720068,170.976,2.0,2.76972,2.81958,3.97246,9.996,1584.254,1319.575,3274.6652,17.59124,0.331084,22.215644,230.597212,38.101594,375.612,-179.0,1.77,57900.0
In0.01Pb0.99Te0.994I0.006,428,133.676,333.8720068,170.976,2.0,2.76972,2.81958,3.97246,9.996,1584.254,1319.575,3274.6652,17.59124,0.331084,22.215644,230.597212,38.101594,375.612,-187.0,1.66,49000.0
In0.01Pb0.99Te0.994I0.006,481,133.676,333.8720068,170.976,2.0,2.76972,2.81958,3.97246,9.996,1584.254,1319.575,3274.6652,17.59124,0.331084,22.215644,230.597212,38.101594,375.612,-193.0,1.56,42100.0
In0.01Pb0.99Te0.994I0.006,533,133.676,333.8720068,170.976,2.0,2.76972,2.81958,3.97246,9.996,1584.254,1319.575,3274.6652,17.59124,0.331084,22.215644,230.597212,38.101594,375.612,-195.0,1.49,37970.0
In0.01Pb0.99Te0.994I0.006,585,133.676,333.8720068,170.976,2.0,2.76972,2.81958,3.97246,9.996,1584.254,1319.575,3274.6652,17.59124,0.331084,22.215644,230.597212,38.101594,375.612,-200.0,1.42,34600.0
In0.01Pb0.99Te0.994I0.006,663,133.676,333.8720068,170.976,2.0,2.76972,2.81958,3.97246,9.996,1584.254,1319.575,3274.6652,17.59124,0.331084,22.215644,230.597212,38.101594,375.612,-202.0,1.37,30625.0
In0.01Pb0.99Te0.994I0.006,637,133.676,333.8720068,170.976,2.0,2.76972,2.81958,3.97246,9.996,1584.254,1319.575,3274.6652,17.59124,0.331084,22.215644,230.597212,38.101594,375.612,-202.0,1.38,31406.0
In0.01Pb0.99Te0.996I0.004,378,133.674,333.8733979,170.964,2.0,2.76988,2.81962,3.97134,9.994,1583.976,1320.247,3276.2768,17.59386,0.331056,22.234976,230.660808,38.105396,375.788,-202.0,1.64,40625.0
In0.01Pb0.99Te0.996I0.004,428,133.674,333.8733979,170.964,2.0,2.76988,2.81962,3.97134,9.994,1583.976,1320.247,3276.2768,17.59386,0.331056,22.234976,230.660808,38.105396,375.788,-211.0,1.58,35200.0
In0.01Pb0.99Te0.998I0.002,428,133.672,333.8747889,170.952,2.0,2.77004,2.81966,3.97022,9.992,1583.698,1320.919,3277.8884,17.59648,0.331028,22.254308,230.724404,38.109198,375.964,-239.0,1.61,23350.0
In0.01Pb0.99Te0.998I0.002,481,133.672,333.8747889,170.952,2.0,2.77004,2.81966,3.97022,9.992,1583.698,1320.919,3277.8884,17.59648,0.331028,22.254308,230.724404,38.109198,375.964,-253.0,1.51,20500.0
In0.01Pb0.99Te0.998I0.002,533,133.672,333.8747889,170.952,2.0,2.77004,2.81966,3.97022,9.992,1583.698,1320.919,3277.8884,17.59648,0.331028,22.254308,230.724404,38.109198,375.964,-259.0,1.44,19100.0
In0.01Pb0.99Te0.998I0.002,585,133.672,333.8747889,170.952,2.0,2.77004,2.81966,3.97022,9.992,1583.698,1320.919,3277.8884,17.59648,0.331028,22.254308,230.724404,38.109198,375.964,-256.0,1.38,18125.0
In0.01Pb0.99Te0.998I0.002,637,133.672,333.8747889,170.952,2.0,2.77004,2.81966,3.97022,9.992,1583.698,1320.919,3277.8884,17.59648,0.331028,22.254308,230.724404,38.109198,375.964,-251.0,1.36,17000.0
In0.01Pb0.99Te0.998I0.002,663,133.672,333.8747889,170.952,2.0,2.77004,2.81966,3.97022,9.992,1583.698,1320.919,3277.8884,17.59648,0.331028,22.254308,230.724404,38.109198,375.964,-248.0,1.35,16984.0
In0.01Pb0.99Te0.999I0.001,533,133.671,333.8754845,170.946,2.0,2.77012,2.81968,3.96966,9.991,1583.559,1321.255,3278.6942,17.59779,0.331014,22.263974,230.756202,38.111099,376.052,-224.0,1.39,15560.0
Mo3Sb7,723,483.0,1140.14,745.0,13.0,15.01,14.01,20.83,53.0,7890.0,14999.5,30217.5,77.43,2.22,235.09,2333.98,584.1,1849.0,39.0,6.82,425000.0
Mo3Sb7,823,483.0,1140.14,745.0,13.0,15.01,14.01,20.83,53.0,7890.0,14999.5,30217.5,77.43,2.22,235.09,2333.98,584.1,1849.0,45.0,6.97,401150.0
Mo3Sb7I,523,536.0,1267.04447,841.0,14.0,16.16,15.34,23.49,60.0,8898.0,15386.15,30674.65,82.36,2.434,242.914,2354.732,584.549,1913.0,36.0,5.77,494500.0
Mo3Sb7I,623,536.0,1267.04447,841.0,14.0,16.16,15.34,23.49,60.0,8898.0,15386.15,30674.65,82.36,2.434,242.914,2354.732,584.549,1913.0,42.0,6.2,460700.0
Mo3Sb7I,723,536.0,1267.04447,841.0,14.0,16.16,15.34,23.49,60.0,8898.0,15386.15,30674.65,82.36,2.434,242.914,2354.732,584.549,1913.0,50.0,6.38,431500.0
Mo3Sb7I,823,536.0,1267.04447,841.0,14.0,16.16,15.34,23.49,60.0,8898.0,15386.15,30674.65,82.36,2.434,242.914,2354.732,584.549,1913.0,55.0,6.52,397325.0
Mo3Sb7I0.75,323,522.75,1235.318353,817.0,13.75,15.8725,15.0075,22.825,58.25,8646.0,15289.4875,30560.3625,81.1275,2.3805,240.958,2349.544,584.43675,1897.0,17.0,5.0,624500.0
Mo3Sb7I0.75,423,522.75,1235.318353,817.0,13.75,15.8725,15.0075,22.825,58.25,8646.0,15289.4875,30560.3625,81.1275,2.3805,240.958,2349.544,584.43675,1897.0,25.0,5.56,569400.0
Mo3Sb7I0.75,523,522.75,1235.318353,817.0,13.75,15.8725,15.0075,22.825,58.25,8646.0,15289.4875,30560.3625,81.1275,2.3805,240.958,2349.544,584.43675,1897.0,32.0,5.91,511222.0
Mo3Sb7I0.75,623,522.75,1235.318353,817.0,13.75,15.8725,15.0075,22.825,58.25,8646.0,15289.4875,30560.3625,81.1275,2.3805,240.958,2349.544,584.43675,1897.0,39.0,6.29,477200.0
Mo3Sb7I0.75,723,522.75,1235.318353,817.0,13.75,15.8725,15.0075,22.825,58.25,8646.0,15289.4875,30560.3625,81.1275,2.3805,240.958,2349.544,584.43675,1897.0,46.0,6.49,447150.0
Mo3Sb7I0.75,823,522.75,1235.318353,817.0,13.75,15.8725,15.0075,22.825,58.25,8646.0,15289.4875,30560.3625,81.1275,2.3805,240.958,2349.544,584.43675,1897.0,49.0,6.56,421810.0
Mo3Sb7I1.25,323,549.25,1298.770588,865.0,14.25,16.4475,15.6725,24.155,61.75,9150.0,15482.8125,30788.9375,83.5925,2.4875,244.87,2359.92,584.66125,1929.0,21.0,4.7,571800.0
Mo3Sb7I1.25,423,549.25,1298.770588,865.0,14.25,16.4475,15.6725,24.155,61.75,9150.0,15482.8125,30788.9375,83.5925,2.4875,244.87,2359.92,584.66125,1929.0,28.0,5.19,523600.0
Mo3Sb7I1.25,523,549.25,1298.770588,865.0,14.25,16.4475,15.6725,24.155,61.75,9150.0,15482.8125,30788.9375,83.5925,2.4875,244.87,2359.92,584.66125,1929.0,36.0,5.6,483500.0
Mo3Sb7I1.25,623,549.25,1298.770588,865.0,14.25,16.4475,15.6725,24.155,61.75,9150.0,15482.8125,30788.9375,83.5925,2.4875,244.87,2359.92,584.66125,1929.0,43.0,5.87,451050.0
Mo3Sb7I1.25,720,549.25,1298.770588,865.0,14.25,16.4475,15.6725,24.155,61.75,9150.0,15482.8125,30788.9375,83.5925,2.4875,244.87,2359.92,584.66125,1929.0,51.0,6.03,422250.0
Mo3Sb7I1.25,820,549.25,1298.770588,865.0,14.25,16.4475,15.6725,24.155,61.75,9150.0,15482.8125,30788.9375,83.5925,2.4875,244.87,2359.92,584.66125,1929.0,58.0,6.21,400000.0
Mo3Sb7I1.5,323,562.5,1330.496705,889.0,14.5,16.735,16.005,24.82,63.5,9402.0,15579.475,30903.225,84.825,2.541,246.826,2365.108,584.7735,1945.0,7.0,4.31,497000.0
Mo3Sb7I1.5,423,562.5,1330.496705,889.0,14.5,16.735,16.005,24.82,63.5,9402.0,15579.475,30903.225,84.825,2.541,246.826,2365.108,584.7735,1945.0,14.0,4.71,456500.0
Mo3Sb7I1.5,523,562.5,1330.496705,889.0,14.5,16.735,16.005,24.82,63.5,9402.0,15579.475,30903.225,84.825,2.541,246.826,2365.108,584.7735,1945.0,21.0,5.13,422000.0
Mo3Sb7I1.5,623,562.5,1330.496705,889.0,14.5,16.735,16.005,24.82,63.5,9402.0,15579.475,30903.225,84.825,2.541,246.826,2365.108,584.7735,1945.0,28.0,5.39,392400.0
Mo3Sb7I1.5,723,562.5,1330.496705,889.0,14.5,16.735,16.005,24.82,63.5,9402.0,15579.475,30903.225,84.825,2.541,246.826,2365.108,584.7735,1945.0,36.0,5.59,366600.0
Mo3Sb7I1.5,823,562.5,1330.496705,889.0,14.5,16.735,16.005,24.82,63.5,9402.0,15579.475,30903.225,84.825,2.541,246.826,2365.108,584.7735,1945.0,43.0,5.79,343854.0
Eu2Zn0.96Sb2,300,256.8,610.2244,286.24,9.92,8.6432,7.7176,8.084,27.52,3631.76,4663.64,9182.584,30.7048,1.1544,65.18912,551.968,187.76,976.24,113.0,0.54,25918.0
Eu2Zn0.96Sb2,473,256.8,610.2244,286.24,9.92,8.6432,7.7176,8.084,27.52,3631.76,4663.64,9182.584,30.7048,1.1544,65.18912,551.968,187.76,976.24,160.0,0.5,20850.0
Eu2Zn0.96Sb2,623,256.8,610.2244,286.24,9.92,8.6432,7.7176,8.084,27.52,3631.76,4663.64,9182.584,30.7048,1.1544,65.18912,551.968,187.76,976.24,195.0,0.47,16224.0
Eu2Zn0.96Sb2,723,256.8,610.2244,286.24,9.92,8.6432,7.7176,8.084,27.52,3631.76,4663.64,9182.584,30.7048,1.1544,65.18912,551.968,187.76,976.24,200.0,0.47,14898.0
Eu2Zn0.96Sb2,823,256.8,610.2244,286.24,9.92,8.6432,7.7176,8.084,27.52,3631.76,4663.64,9182.584,30.7048,1.1544,65.18912,551.968,187.76,976.24,193.0,0.5,15340.0
Eu2Zn0.98Sb2,300,257.4,611.5322,287.62,9.96,8.6716,7.7438,8.117,27.76,3649.88,4677.495,9206.167,30.8474,1.1622,65.33556,554.274,190.08,980.12,142.0,0.5,18000.0
Eu2Zn0.98Sb2,473,257.4,611.5322,287.62,9.96,8.6716,7.7438,8.117,27.76,3649.88,4677.495,9206.167,30.8474,1.1622,65.33556,554.274,190.08,980.12,197.0,0.46,13470.0
Eu2Zn0.98Sb2,623,257.4,611.5322,287.62,9.96,8.6716,7.7438,8.117,27.76,3649.88,4677.495,9206.167,30.8474,1.1622,65.33556,554.274,190.08,980.12,233.0,0.44,10646.0
Eu2Zn0.98Sb2,723,257.4,611.5322,287.62,9.96,8.6716,7.7438,8.117,27.76,3649.88,4677.495,9206.167,30.8474,1.1622,65.33556,554.274,190.08,980.12,235.0,0.45,10408.0
Eu2Zn0.98Sb2,823,257.4,611.5322,287.62,9.96,8.6716,7.7438,8.117,27.76,3649.88,4677.495,9206.167,30.8474,1.1622,65.33556,554.274,190.08,980.12,216.0,0.48,12211.0
Eu2ZnSb2,300,258.0,612.84,289.0,10.0,8.7,7.77,8.15,28.0,3668.0,4691.35,9229.75,30.99,1.17,65.482,556.58,192.4,984.0,250.0,0.43,3231.0
Eu2ZnSb2,473,258.0,612.84,289.0,10.0,8.7,7.77,8.15,28.0,3668.0,4691.35,9229.75,30.99,1.17,65.482,556.58,192.4,984.0,317.0,0.4,3027.0
Eu2ZnSb2,623,258.0,612.84,289.0,10.0,8.7,7.77,8.15,28.0,3668.0,4691.35,9229.75,30.99,1.17,65.482,556.58,192.4,984.0,323.0,0.41,3333.0
Eu2ZnSb2,823,258.0,612.84,289.0,10.0,8.7,7.77,8.15,28.0,3668.0,4691.35,9229.75,30.99,1.17,65.482,556.58,192.4,984.0,220.0,0.47,6600.0
Eu2ZnSb2,723,258.0,612.84,289.0,10.0,8.7,7.77,8.15,28.0,3668.0,4691.35,9229.75,30.99,1.17,65.482,556.58,192.4,984.0,288.0,0.42,4320.0
Tl0.1Co4Sb12,50,728.1,1717.29113,1259.6,20.1,22.196,21.748,32.282,96.3,13106.9,17980.015,39423.415,117.07,4.213,303.6142,2448.09,696.21,2787.4,-33.0,4.12,224444.0
Tl0.1Co4Sb12,100,728.1,1717.29113,1259.6,20.1,22.196,21.748,32.282,96.3,13106.9,17980.015,39423.415,117.07,4.213,303.6142,2448.09,696.21,2787.4,-76.0,4.82,171180.0
Tl0.1Co4Sb12,150,728.1,1717.29113,1259.6,20.1,22.196,21.748,32.282,96.3,13106.9,17980.015,39423.415,117.07,4.213,303.6142,2448.09,696.21,2787.4,-98.0,4.0,124691.0
Tl0.1Co4Sb12,250,728.1,1717.29113,1259.6,20.1,22.196,21.748,32.282,96.3,13106.9,17980.015,39423.415,117.07,4.213,303.6142,2448.09,696.21,2787.4,-159.0,3.93,86325.0
Tl0.22Co4Sb12,50,737.82,1741.817126,1268.72,20.22,22.3832,21.9256,32.4764,96.66,13177.58,18049.153,39631.033,118.498,4.2286,304.11124,2467.782,701.742,2810.68,-23.0,2.9,306060.0
Tl0.22Co4Sb12,100,737.82,1741.817126,1268.72,20.22,22.3832,21.9256,32.4764,96.66,13177.58,18049.153,39631.033,118.498,4.2286,304.11124,2467.782,701.742,2810.68,-54.0,3.9,214894.0
Tl0.22Co4Sb12,150,737.82,1741.817126,1268.72,20.22,22.3832,21.9256,32.4764,96.66,13177.58,18049.153,39631.033,118.498,4.2286,304.11124,2467.782,701.742,2810.68,-73.0,3.65,162903.0
Tl0.22Co4Sb12,200,737.82,1741.817126,1268.72,20.22,22.3832,21.9256,32.4764,96.66,13177.58,18049.153,39631.033,118.498,4.2286,304.11124,2467.782,701.742,2810.68,-93.0,3.56,134667.0
Tl0.22Co4Sb12,250,737.82,1741.817126,1268.72,20.22,22.3832,21.9256,32.4764,96.66,13177.58,18049.153,39631.033,118.498,4.2286,304.11124,2467.782,701.742,2810.68,-105.0,3.52,118824.0
Tl0.7Co4Sn0.75Sb11.25,50,775.95,1837.63361,1301.45,20.7,23.222,22.6585,33.1865,97.35,13366.55,18026.455,40701.505,124.675,4.30375,296.46865,2710.545,755.595,2885.05,-15.0,2.61,47867.0
Tl0.7Co4Sn0.75Sb11.25,150,775.95,1837.63361,1301.45,20.7,23.222,22.6585,33.1865,97.35,13366.55,18026.455,40701.505,124.675,4.30375,296.46865,2710.545,755.595,2885.05,-32.0,2.33,46977.0
Tl0.7Co4Sn0.75Sb11.25,200,775.95,1837.63361,1301.45,20.7,23.222,22.6585,33.1865,97.35,13366.55,18026.455,40701.505,124.675,4.30375,296.46865,2710.545,755.595,2885.05,-41.0,2.29,46544.0
Tl0.7Co4Sn0.75Sb11.25,250,775.95,1837.63361,1301.45,20.7,23.222,22.6585,33.1865,97.35,13366.55,18026.455,40701.505,124.675,4.30375,296.46865,2710.545,755.595,2885.05,-50.0,2.38,46330.0
Tl0.8Co4SnSb11,50,783.8,1857.30944,1307.8,20.8,23.408,22.814,33.326,97.4,13394.2,17984.32,40954.52,126.02,4.321,293.6726,2781.62,770.78,2898.2,1.0,2.28,123171.0
Tl0.8Co4SnSb11,100,783.8,1857.30944,1307.8,20.8,23.408,22.814,33.326,97.4,13394.2,17984.32,40954.52,126.02,4.321,293.6726,2781.62,770.78,2898.2,4.0,2.58,114773.0
Tl0.8Co4SnSb11,150,783.8,1857.30944,1307.8,20.8,23.408,22.814,33.326,97.4,13394.2,17984.32,40954.52,126.02,4.321,293.6726,2781.62,770.78,2898.2,7.0,2.22,107447.0
Tl0.8Co4SnSb11,200,783.8,1857.30944,1307.8,20.8,23.408,22.814,33.326,97.4,13394.2,17984.32,40954.52,126.02,4.321,293.6726,2781.62,770.78,2898.2,10.0,2.24,100000.0
Tl0.8Co4SnSb11,250,783.8,1857.30944,1307.8,20.8,23.408,22.814,33.326,97.4,13394.2,17984.32,40954.52,126.02,4.321,293.6726,2781.62,770.78,2898.2,15.0,2.26,90990.0
PbTe,323,134.0,334.8,171.0,2.0,2.77,2.82,3.97,10.0,1585.0,1323.3,3276.1,17.64,0.33,22.289,230.25,37.65,377.0,-231.0,2.17,22500.0
PbTe,428,134.0,334.8,171.0,2.0,2.77,2.82,3.97,10.0,1585.0,1323.3,3276.1,17.64,0.33,22.289,230.25,37.65,377.0,-270.0,1.58,24079.0
PbTe,529,134.0,334.8,171.0,2.0,2.77,2.82,3.97,10.0,1585.0,1323.3,3276.1,17.64,0.33,22.289,230.25,37.65,377.0,-308.0,1.3,17961.0
PbTe,629,134.0,334.8,171.0,2.0,2.77,2.82,3.97,10.0,1585.0,1323.3,3276.1,17.64,0.33,22.289,230.25,37.65,377.0,-320.0,1.19,13224.0
PbTe,724,134.0,334.8,171.0,2.0,2.77,2.82,3.97,10.0,1585.0,1323.3,3276.1,17.64,0.33,22.289,230.25,37.65,377.0,-298.0,1.19,12039.0
PbTe,821,134.0,334.8,171.0,2.0,2.77,2.82,3.97,10.0,1585.0,1323.3,3276.1,17.64,0.33,22.289,230.25,37.65,377.0,-264.0,1.31,13026.0
PbZn0.015Te,320,134.45,335.78085,172.035,2.03,2.7913,2.83965,3.99475,10.18,1598.59,1333.69125,3293.78725,17.74695,0.33585,22.39883,231.9795,39.39,379.91,-249.0,2.08,57200.0
PbZn0.015Te,421,134.45,335.78085,172.035,2.03,2.7913,2.83965,3.99475,10.18,1598.59,1333.69125,3293.78725,17.74695,0.33585,22.39883,231.9795,39.39,379.91,-293.0,1.52,27830.0
PbZn0.015Te,520,134.45,335.78085,172.035,2.03,2.7913,2.83965,3.99475,10.18,1598.59,1333.69125,3293.78725,17.74695,0.33585,22.39883,231.9795,39.39,379.91,-326.0,1.24,15980.0
PbZn0.015Te,618,134.45,335.78085,172.035,2.03,2.7913,2.83965,3.99475,10.18,1598.59,1333.69125,3293.78725,17.74695,0.33585,22.39883,231.9795,39.39,379.91,-297.0,1.12,18800.0
PbZn0.015Te,716,134.45,335.78085,172.035,2.03,2.7913,2.83965,3.99475,10.18,1598.59,1333.69125,3293.78725,17.74695,0.33585,22.39883,231.9795,39.39,379.91,-269.0,1.09,23200.0
PbZn0.015Te,811,134.45,335.78085,172.035,2.03,2.7913,2.83965,3.99475,10.18,1598.59,1333.69125,3293.78725,17.74695,0.33585,22.39883,231.9795,39.39,379.91,-239.0,1.14,27000.0
Pb0.995Zn0.02Te,318,134.19,335.0718,171.975,2.035,2.7907,2.83885,3.99365,10.22,1599.54,1334.15175,3289.61725,17.7256,0.33715,22.411445,231.6675,39.7935,379.755,-213.0,2.28,80921.0
Pb0.995Zn0.02Te,419,134.19,335.0718,171.975,2.035,2.7907,2.83885,3.99365,10.22,1599.54,1334.15175,3289.61725,17.7256,0.33715,22.411445,231.6675,39.7935,379.755,-268.0,1.66,40600.0
Pb0.995Zn0.02Te,520,134.19,335.0718,171.975,2.035,2.7907,2.83885,3.99365,10.22,1599.54,1334.15175,3289.61725,17.7256,0.33715,22.411445,231.6675,39.7935,379.755,-313.0,1.31,22730.0
Pb0.995Zn0.02Te,622,134.19,335.0718,171.975,2.035,2.7907,2.83885,3.99365,10.22,1599.54,1334.15175,3289.61725,17.7256,0.33715,22.411445,231.6675,39.7935,379.755,-312.0,1.16,21908.0
Pb0.995Zn0.02Te,724,134.19,335.0718,171.975,2.035,2.7907,2.83885,3.99365,10.22,1599.54,1334.15175,3289.61725,17.7256,0.33715,22.411445,231.6675,39.7935,379.755,-288.0,1.11,24420.0
Pb0.995Zn0.02Te,825,134.19,335.0718,171.975,2.035,2.7907,2.83885,3.99365,10.22,1599.54,1334.15175,3289.61725,17.7256,0.33715,22.411445,231.6675,39.7935,379.755,-261.0,1.15,27039.0
Pb0.985Zn0.03Te,318,133.67,333.6537,171.855,2.045,2.7895,2.83725,3.99145,10.3,1601.44,1335.07275,3281.27725,17.6829,0.33975,22.436675,231.0435,40.6005,379.445,-171.0,2.42,105000.0
Pb0.985Zn0.03Te,419,133.67,333.6537,171.855,2.045,2.7895,2.83725,3.99145,10.3,1601.44,1335.07275,3281.27725,17.6829,0.33975,22.436675,231.0435,40.6005,379.445,-217.0,1.79,53200.0
Pb0.985Zn0.03Te,520,133.67,333.6537,171.855,2.045,2.7895,2.83725,3.99145,10.3,1601.44,1335.07275,3281.27725,17.6829,0.33975,22.436675,231.0435,40.6005,379.445,-265.0,1.39,29400.0
Pb0.985Zn0.03Te,622,133.67,333.6537,171.855,2.045,2.7895,2.83725,3.99145,10.3,1601.44,1335.07275,3281.27725,17.6829,0.33975,22.436675,231.0435,40.6005,379.445,-276.0,1.18,24868.0
Pb0.985Zn0.03Te,724,133.67,333.6537,171.855,2.045,2.7895,2.83725,3.99145,10.3,1601.44,1335.07275,3281.27725,17.6829,0.33975,22.436675,231.0435,40.6005,379.445,-267.0,1.11,25066.0
Pb0.985Zn0.03Te,825,133.67,333.6537,171.855,2.045,2.7895,2.83725,3.99145,10.3,1601.44,1335.07275,3281.27725,17.6829,0.33975,22.436675,231.0435,40.6005,379.445,-250.0,1.12,25855.0
Pb0.98Zn0.035Te,318,133.41,332.94465,171.795,2.05,2.7889,2.83645,3.99035,10.34,1602.39,1335.53325,3277.10725,17.66155,0.34105,22.44929,230.7315,41.004,379.29,-161.0,2.59,114276.0
Pb0.98Zn0.035Te,419,133.41,332.94465,171.795,2.05,2.7889,2.83645,3.99035,10.34,1602.39,1335.53325,3277.10725,17.66155,0.34105,22.44929,230.7315,41.004,379.29,-209.0,1.91,59400.0
Pb0.98Zn0.035Te,520,133.41,332.94465,171.795,2.05,2.7889,2.83645,3.99035,10.34,1602.39,1335.53325,3277.10725,17.66155,0.34105,22.44929,230.7315,41.004,379.29,-254.0,1.47,33400.0
Pb0.98Zn0.035Te,618,133.41,332.94465,171.795,2.05,2.7889,2.83645,3.99035,10.34,1602.39,1335.53325,3277.10725,17.66155,0.34105,22.44929,230.7315,41.004,379.29,-276.0,1.24,27240.0
Pb0.98Zn0.035Te,719,133.41,332.94465,171.795,2.05,2.7889,2.83645,3.99035,10.34,1602.39,1335.53325,3277.10725,17.66155,0.34105,22.44929,230.7315,41.004,379.29,-274.0,1.14,25860.0
Pb0.98Zn0.035Te,821,133.41,332.94465,171.795,2.05,2.7889,2.83645,3.99035,10.34,1602.39,1335.53325,3277.10725,17.66155,0.34105,22.44929,230.7315,41.004,379.29,-256.0,1.16,26450.0
Pb0.975Zn0.04Te,323,133.15,332.2356,171.735,2.055,2.7883,2.83565,3.98925,10.38,1603.34,1335.99375,3272.93725,17.6402,0.34235,22.461905,230.4195,41.4075,379.135,-150.0,2.75,130530.0
Pb0.975Zn0.04Te,423,133.15,332.2356,171.735,2.055,2.7883,2.83565,3.98925,10.38,1603.34,1335.99375,3272.93725,17.6402,0.34235,22.461905,230.4195,41.4075,379.135,-192.0,1.94,68450.0
Pb0.975Zn0.04Te,520,133.15,332.2356,171.735,2.055,2.7883,2.83565,3.98925,10.38,1603.34,1335.99375,3272.93725,17.6402,0.34235,22.461905,230.4195,41.4075,379.135,-233.0,1.51,38400.0
Pb0.975Zn0.04Te,622,133.15,332.2356,171.735,2.055,2.7883,2.83565,3.98925,10.38,1603.34,1335.99375,3272.93725,17.6402,0.34235,22.461905,230.4195,41.4075,379.135,-251.0,1.28,30600.0
Pb0.975Zn0.04Te,724,133.15,332.2356,171.735,2.055,2.7883,2.83565,3.98925,10.38,1603.34,1335.99375,3272.93725,17.6402,0.34235,22.461905,230.4195,41.4075,379.135,-253.0,1.16,28030.0
Pb0.975Zn0.04Te,825,133.15,332.2356,171.735,2.055,2.7883,2.83565,3.98925,10.38,1603.34,1335.99375,3272.93725,17.6402,0.34235,22.461905,230.4195,41.4075,379.135,-242.0,1.18,27829.0
Cu7PSe6,325,422.0,949.555762,1065.0,21.0,17.31,17.68,30.79,118.0,11873.0,12751.2,26183.1,93.28,5.35,132.171,2340.429,2810.355,1661.0,133.0,0.25,507.0
Cu7PSe6,422,422.0,949.555762,1065.0,21.0,17.31,17.68,30.79,118.0,11873.0,12751.2,26183.1,93.28,5.35,132.171,2340.429,2810.355,1661.0,180.0,0.26,2452.0
Cu7PSe6,523,422.0,949.555762,1065.0,21.0,17.31,17.68,30.79,118.0,11873.0,12751.2,26183.1,93.28,5.35,132.171,2340.429,2810.355,1661.0,205.0,0.3,4079.0
Cu7PSe6,623,422.0,949.555762,1065.0,21.0,17.31,17.68,30.79,118.0,11873.0,12751.2,26183.1,93.28,5.35,132.171,2340.429,2810.355,1661.0,220.0,0.32,3613.0
Cu7PSe6,673,422.0,949.555762,1065.0,21.0,17.31,17.68,30.79,118.0,11873.0,12751.2,26183.1,93.28,5.35,132.171,2340.429,2810.355,1661.0,231.0,0.33,3401.0
Cu7P(S0.25Se0.75)6,325,395.0,879.214762,1063.5,21.0,17.085,17.47,30.835,118.0,11961.5,12594.9,25822.65,89.2,5.935,124.70625,2298.579,2809.9785,1745.0,216.0,0.27,2308.0
Cu7P(S0.25Se0.75)6,422,395.0,879.214762,1063.5,21.0,17.085,17.47,30.835,118.0,11961.5,12594.9,25822.65,89.2,5.935,124.70625,2298.579,2809.9785,1745.0,233.0,0.29,2452.0
Cu7P(S0.25Se0.75)6,523,395.0,879.214762,1063.5,21.0,17.085,17.47,30.835,118.0,11961.5,12594.9,25822.65,89.2,5.935,124.70625,2298.579,2809.9785,1745.0,221.0,0.31,4670.0
Cu7P(S0.25Se0.75)6,623,395.0,879.214762,1063.5,21.0,17.085,17.47,30.835,118.0,11961.5,12594.9,25822.65,89.2,5.935,124.70625,2298.579,2809.9785,1745.0,222.0,0.32,6234.0
Cu7P(S0.25Se0.75)6,673,395.0,879.214762,1063.5,21.0,17.085,17.47,30.835,118.0,11961.5,12594.9,25822.65,89.2,5.935,124.70625,2298.579,2809.9785,1745.0,238.0,0.31,5140.0
Cu7P(S0.5Se0.5)6,325,368.0,808.873762,1062.0,21.0,16.86,17.26,30.88,118.0,12050.0,12438.6,25462.2,85.12,6.52,117.2415,2256.729,2809.602,1829.0,256.0,0.25,1000.0
Cu7P(S0.5Se0.5)6,422,368.0,808.873762,1062.0,21.0,16.86,17.26,30.88,118.0,12050.0,12438.6,25462.2,85.12,6.52,117.2415,2256.729,2809.602,1829.0,260.0,0.26,1250.0
Cu7P(S0.5Se0.5)6,523,368.0,808.873762,1062.0,21.0,16.86,17.26,30.88,118.0,12050.0,12438.6,25462.2,85.12,6.52,117.2415,2256.729,2809.602,1829.0,250.0,0.29,2840.0
Cu7P(S0.5Se0.5)6,623,368.0,808.873762,1062.0,21.0,16.86,17.26,30.88,118.0,12050.0,12438.6,25462.2,85.12,6.52,117.2415,2256.729,2809.602,1829.0,265.0,0.29,4604.0
Cu7P(S0.5Se0.5)6,673,368.0,808.873762,1062.0,21.0,16.86,17.26,30.88,118.0,12050.0,12438.6,25462.2,85.12,6.52,117.2415,2256.729,2809.602,1829.0,280.0,0.29,4079.0
Cu7P(S0.55Se0.45)6,325,362.6,794.805562,1061.7,21.0,16.815,17.218,30.889,118.0,12067.7,12407.34,25390.11,84.304,6.637,115.74855,2248.359,2809.5267,1845.8,283.0,0.24,398.0
Cu7P(S0.55Se0.45)6,422,362.6,794.805562,1061.7,21.0,16.815,17.218,30.889,118.0,12067.7,12407.34,25390.11,84.304,6.637,115.74855,2248.359,2809.5267,1845.8,282.0,0.23,875.0
Cu7P(S0.55Se0.45)6,523,362.6,794.805562,1061.7,21.0,16.815,17.218,30.889,118.0,12067.7,12407.34,25390.11,84.304,6.637,115.74855,2248.359,2809.5267,1845.8,284.0,0.23,1580.0
Cu7P(S0.55Se0.45)6,623,362.6,794.805562,1061.7,21.0,16.815,17.218,30.889,118.0,12067.7,12407.34,25390.11,84.304,6.637,115.74855,2248.359,2809.5267,1845.8,286.0,0.22,1926.0
Cu7P(S0.55Se0.45)6,673,362.6,794.805562,1061.7,21.0,16.815,17.218,30.889,118.0,12067.7,12407.34,25390.11,84.304,6.637,115.74855,2248.359,2809.5267,1845.8,272.0,0.22,2300.0
Cu7P(S0.6Se0.4)6,325,357.2,780.737362,1061.4,21.0,16.77,17.176,30.898,118.0,12085.4,12376.08,25318.02,83.488,6.754,114.2556,2239.989,2809.4514,1862.6,289.0,0.22,379.0
Cu7P(S0.6Se0.4)6,422,357.2,780.737362,1061.4,21.0,16.77,17.176,30.898,118.0,12085.4,12376.08,25318.02,83.488,6.754,114.2556,2239.989,2809.4514,1862.6,313.0,0.21,687.0
Cu7P(S0.6Se0.4)6,523,357.2,780.737362,1061.4,21.0,16.77,17.176,30.898,118.0,12085.4,12376.08,25318.02,83.488,6.754,114.2556,2239.989,2809.4514,1862.6,276.0,0.23,1990.0
Cu7P(S0.6Se0.4)6,623,357.2,780.737362,1061.4,21.0,16.77,17.176,30.898,118.0,12085.4,12376.08,25318.02,83.488,6.754,114.2556,2239.989,2809.4514,1862.6,286.0,0.22,2255.0
Cu7P(S0.6Se0.4)6,673,357.2,780.737362,1061.4,21.0,16.77,17.176,30.898,118.0,12085.4,12376.08,25318.02,83.488,6.754,114.2556,2239.989,2809.4514,1862.6,293.0,0.2,2220.0
Cu7P(S0.65Se0.35)6,325,351.8,766.669162,1061.1,21.0,16.725,17.134,30.907,118.0,12103.1,12344.82,25245.93,82.672,6.871,112.76265,2231.619,2809.3761,1879.4,253.0,0.24,223.0
Cu7P(S0.65Se0.35)6,422,351.8,766.669162,1061.1,21.0,16.725,17.134,30.907,118.0,12103.1,12344.82,25245.93,82.672,6.871,112.76265,2231.619,2809.3761,1879.4,297.0,0.21,559.0
Cu7P(S0.65Se0.35)6,523,351.8,766.669162,1061.1,21.0,16.725,17.134,30.907,118.0,12103.1,12344.82,25245.93,82.672,6.871,112.76265,2231.619,2809.3761,1879.4,280.0,0.23,1665.0
Cu7P(S0.65Se0.35)6,623,351.8,766.669162,1061.1,21.0,16.725,17.134,30.907,118.0,12103.1,12344.82,25245.93,82.672,6.871,112.76265,2231.619,2809.3761,1879.4,298.0,0.23,1693.0
Cu7P(S0.65Se0.35)6,673,351.8,766.669162,1061.1,21.0,16.725,17.134,30.907,118.0,12103.1,12344.82,25245.93,82.672,6.871,112.76265,2231.619,2809.3761,1879.4,303.0,0.21,1675.0
Cu7P(S0.75Se0.25)6,325,341.0,738.532762,1060.5,21.0,16.635,17.05,30.925,118.0,12138.5,12282.3,25101.75,81.04,7.105,109.77675,2214.879,2809.2255,1913.0,403.0,0.24,16.0
Cu7P(S0.75Se0.25)6,422,341.0,738.532762,1060.5,21.0,16.635,17.05,30.925,118.0,12138.5,12282.3,25101.75,81.04,7.105,109.77675,2214.879,2809.2255,1913.0,359.0,0.19,190.0
Cu7P(S0.75Se0.25)6,523,341.0,738.532762,1060.5,21.0,16.635,17.05,30.925,118.0,12138.5,12282.3,25101.75,81.04,7.105,109.77675,2214.879,2809.2255,1913.0,298.0,0.22,1306.0
Cu7P(S0.75Se0.25)6,623,341.0,738.532762,1060.5,21.0,16.635,17.05,30.925,118.0,12138.5,12282.3,25101.75,81.04,7.105,109.77675,2214.879,2809.2255,1913.0,310.0,0.22,1585.0
Cu7P(S0.75Se0.25)6,673,341.0,738.532762,1060.5,21.0,16.635,17.05,30.925,118.0,12138.5,12282.3,25101.75,81.04,7.105,109.77675,2214.879,2809.2255,1913.0,314.0,0.22,1667.0
Cu7PS6,325,314.0,668.191762,1059.0,21.0,16.41,16.84,30.97,118.0,12227.0,12126.0,24741.3,76.96,7.69,102.312,2173.029,2808.849,1997.0,98.0,0.23,2.0
Cu7PS6,422,314.0,668.191762,1059.0,21.0,16.41,16.84,30.97,118.0,12227.0,12126.0,24741.3,76.96,7.69,102.312,2173.029,2808.849,1997.0,125.0,0.2,7.0
Cu7PS6,523,314.0,668.191762,1059.0,21.0,16.41,16.84,30.97,118.0,12227.0,12126.0,24741.3,76.96,7.69,102.312,2173.029,2808.849,1997.0,223.0,0.16,142.0
Cu7PS6,623,314.0,668.191762,1059.0,21.0,16.41,16.84,30.97,118.0,12227.0,12126.0,24741.3,76.96,7.69,102.312,2173.029,2808.849,1997.0,270.0,0.2,370.0
Cu7PS6,673,314.0,668.191762,1059.0,21.0,16.41,16.84,30.97,118.0,12227.0,12126.0,24741.3,76.96,7.69,102.312,2173.029,2808.849,1997.0,282.0,0.21,501.0
ZrNiSn,376,118.0,268.6274,185.0,5.0,5.0,4.1,5.2,18.0,2086.0,4356.45,10196.45,22.72,0.937,41.399,1248.2,180.0,560.0,-101.0,4.22,36966.0
ZrNiSn,474,118.0,268.6274,185.0,5.0,5.0,4.1,5.2,18.0,2086.0,4356.45,10196.45,22.72,0.937,41.399,1248.2,180.0,560.0,-133.0,3.74,47448.0
ZrNiSn,573,118.0,268.6274,185.0,5.0,5.0,4.1,5.2,18.0,2086.0,4356.45,10196.45,22.72,0.937,41.399,1248.2,180.0,560.0,-152.0,3.57,58897.0
ZrNiSn,673,118.0,268.6274,185.0,5.0,5.0,4.1,5.2,18.0,2086.0,4356.45,10196.45,22.72,0.937,41.399,1248.2,180.0,560.0,-160.0,3.49,69790.0
ZrNiSn,771,118.0,268.6274,185.0,5.0,5.0,4.1,5.2,18.0,2086.0,4356.45,10196.45,22.72,0.937,41.399,1248.2,180.0,560.0,-158.0,3.59,78180.0
ZrNiSn,873,118.0,268.6274,185.0,5.0,5.0,4.1,5.2,18.0,2086.0,4356.45,10196.45,22.72,0.937,41.399,1248.2,180.0,560.0,-155.0,3.71,86806.0
ZrNiSn,972,118.0,268.6274,185.0,5.0,5.0,4.1,5.2,18.0,2086.0,4356.45,10196.45,22.72,0.937,41.399,1248.2,180.0,560.0,-151.0,3.95,96111.0
Bi0.48Sb1.52Te3,300,273.36,668.1857776,440.48,5.0,6.398,6.8484,10.3856,28.0,4212.12,3803.45,8047.95,33.5688,0.9768,88.0964,325.2068,47.7636,714.08,228.0,1.26,64770.0
Bi0.48Sb1.52Te3,350,273.36,668.1857776,440.48,5.0,6.398,6.8484,10.3856,28.0,4212.12,3803.45,8047.95,33.5688,0.9768,88.0964,325.2068,47.7636,714.08,240.0,1.22,50000.0
Bi0.48Sb1.52Te3,400,273.36,668.1857776,440.48,5.0,6.398,6.8484,10.3856,28.0,4212.12,3803.45,8047.95,33.5688,0.9768,88.0964,325.2068,47.7636,714.08,233.0,1.42,41620.0
Bi0.48Sb1.52Te3,450,273.36,668.1857776,440.48,5.0,6.398,6.8484,10.3856,28.0,4212.12,3803.45,8047.95,33.5688,0.9768,88.0964,325.2068,47.7636,714.08,212.0,1.72,37584.0
Bi0.48Sb1.52Te3,500,273.36,668.1857776,440.48,5.0,6.398,6.8484,10.3856,28.0,4212.12,3803.45,8047.95,33.5688,0.9768,88.0964,325.2068,47.7636,714.08,181.0,2.09,35570.0
Cu12Sb4S13,324,760.0,1666.45,2252.0,41.0,34.16,35.34,64.54,230.0,25276.0,24907.75,52306.45,161.19,14.63,258.4075,4039.56,4912.697,4274.0,74.0,1.51,103319.0
Cu12Sb4S13,425,760.0,1666.45,2252.0,41.0,34.16,35.34,64.54,230.0,25276.0,24907.75,52306.45,161.19,14.63,258.4075,4039.56,4912.697,4274.0,88.0,1.52,97672.0
Cu12Sb4S13,525,760.0,1666.45,2252.0,41.0,34.16,35.34,64.54,230.0,25276.0,24907.75,52306.45,161.19,14.63,258.4075,4039.56,4912.697,4274.0,100.0,1.54,91383.0
Cu12Sb4S13,625,760.0,1666.45,2252.0,41.0,34.16,35.34,64.54,230.0,25276.0,24907.75,52306.45,161.19,14.63,258.4075,4039.56,4912.697,4274.0,113.0,1.51,83333.0
