Repository: Atharva573/Predicting-Thermoelectric-Properties-using-Machine-Learning

# Predicting-Thermoelectric-Properties-using-Machine-Learning
A ML project to predict key thermoelectric properties—Lattice Thermal Conductivity, Seebeck Coefficient, and Electrical Conductivity—using simple elemental descriptors. The model is trained on a broad dataset of ~5200 data points, leveraging techniques like XGBoost and Random Forest, achieving high accuracy in thermal conductivity predictions.

# ML-Based Prediction of Thermoelectric Properties

This repository hosts the code and data used for building machine learning models to predict critical thermoelectric properties—**Lattice Thermal Conductivity**, **Seebeck Coefficient**, and **Electrical Conductivity**—based on simple elem

File: data/Datset.csv (part 20 of 22)
formula,temperature(K),sum_Atomic_Number,sum_Atomic_Weight,sum_Mendeleev_Number,sum_l_quantum_number,sum_Atomic_Radius,sum_Covalent_Radius,sum_Pauling_Electronegativity,sum_number_of_valence_electrons,sum_1st_ionization_potential_(kJ/mol),sum_Melting_point_(K),sum_Boiling_Point_(K),sum_Density_(g/mL),sum_specific_heat_(J/g_K)_,sum_heat_of_fusion_(kJ/mol)_,sum_heat_of_vaporization_(kJ/mol)_,sum_thermal_conductivity_(W/(m_K))_,sum_SpaceGroupNumber,seebeck_coefficient,Thermal_conductivity,electrical_conductivity(S/m)
Cu12Sb4S13,724,760.0,1666.45,2252.0,41.0,34.16,35.34,64.54,230.0,25276.0,24907.75,52306.45,161.19,14.63,258.4075,4039.56,4912.697,4274.0,137.0,1.36,63403.0
Cu11.9Gd0.1Sb4S13,327,763.5,1675.8204,2248.3,41.1,34.248,35.363,64.47,229.2,25260.8,24930.75,52377.05,161.084,14.615,258.1075,4045.47,4873.657,4270.9,78.0,1.48,108427.0
Cu11.9Gd0.1Sb4S13,425,763.5,1675.8204,2248.3,41.1,34.248,35.363,64.47,229.2,25260.8,24930.75,52377.05,161.084,14.615,258.1075,4045.47,4873.657,4270.9,91.0,1.5,103987.0
Cu11.9Gd0.1Sb4S13,525,763.5,1675.8204,2248.3,41.1,34.248,35.363,64.47,229.2,25260.8,24930.75,52377.05,161.084,14.615,258.1075,4045.47,4873.657,4270.9,103.0,1.5,97870.0
Cu11.9Gd0.1Sb4S13,625,763.5,1675.8204,2248.3,41.1,34.248,35.363,64.47,229.2,25260.8,24930.75,52377.05,161.084,14.615,258.1075,4045.47,4873.657,4270.9,116.0,1.5,85398.0
Cu11.9Gd0.1Sb4S13,724,763.5,1675.8204,2248.3,41.1,34.248,35.363,64.47,229.2,25260.8,24930.75,52377.05,161.084,14.615,258.1075,4045.47,4873.657,4270.9,139.0,1.37,64592.0
Cu11.8Gd0.2Sb4S13,327,767.0,1685.1908,2244.6,41.2,34.336,35.386,64.4,228.4,25245.6,24953.75,52447.65,160.978,14.6,257.8075,4051.38,4834.617,4267.8,79.0,1.41,110412.0
Cu11.8Gd0.2Sb4S13,425,767.0,1685.1908,2244.6,41.2,34.336,35.386,64.4,228.4,25245.6,24953.75,52447.65,160.978,14.6,257.8075,4051.38,4834.617,4267.8,92.0,1.43,107701.0
Cu11.8Gd0.2Sb4S13,525,767.0,1685.1908,2244.6,41.2,34.336,35.386,64.4,228.4,25245.6,24953.75,52447.65,160.978,14.6,257.8075,4051.38,4834.617,4267.8,104.0,1.45,102008.0
Cu11.8Gd0.2Sb4S13,625,767.0,1685.1908,2244.6,41.2,34.336,35.386,64.4,228.4,25245.6,24953.75,52447.65,160.978,14.6,257.8075,4051.38,4834.617,4267.8,116.0,1.44,90019.0
Cu11.8Gd0.2Sb4S13,724,767.0,1685.1908,2244.6,41.2,34.336,35.386,64.4,228.4,25245.6,24953.75,52447.65,160.978,14.6,257.8075,4051.38,4834.617,4267.8,138.0,1.31,65650.0
Cu11.7Gd0.3Sb4S13,320,770.5,1694.5612,2240.9,41.3,34.424,35.409,64.33,227.6,25230.4,24976.75,52518.25,160.872,14.585,257.5075,4057.29,4795.577,4264.7,80.0,1.39,117112.0
Cu11.7Gd0.3Sb4S13,424,770.5,1694.5612,2240.9,41.3,34.424,35.409,64.33,227.6,25230.4,24976.75,52518.25,160.872,14.585,257.5075,4057.29,4795.577,4264.7,94.0,1.42,114608.0
Cu11.7Gd0.3Sb4S13,523,770.5,1694.5612,2240.9,41.3,34.424,35.409,64.33,227.6,25230.4,24976.75,52518.25,160.872,14.585,257.5075,4057.29,4795.577,4264.7,106.0,1.43,108671.0
Cu11.7Gd0.3Sb4S13,623,770.5,1694.5612,2240.9,41.3,34.424,35.409,64.33,227.6,25230.4,24976.75,52518.25,160.872,14.585,257.5075,4057.29,4795.577,4264.7,118.0,1.46,99280.0
Cu11.7Gd0.3Sb4S13,723,770.5,1694.5612,2240.9,41.3,34.424,35.409,64.33,227.6,25230.4,24976.75,52518.25,160.872,14.585,257.5075,4057.29,4795.577,4264.7,144.0,1.33,73220.0
Cu11.6Gd0.4Sb4S13,327,774.0,1703.9316,2237.2,41.4,34.512,35.432,64.26,226.8,25215.2,24999.75,52588.85,160.766,14.57,257.2075,4063.2,4756.537,4261.6,81.0,1.3,102008.0
Cu11.6Gd0.4Sb4S13,425,774.0,1703.9316,2237.2,41.4,34.512,35.432,64.26,226.8,25215.2,24999.75,52588.85,160.766,14.57,257.2075,4063.2,4756.537,4261.6,95.0,1.33,100000.0
Cu11.6Gd0.4Sb4S13,525,774.0,1703.9316,2237.2,41.4,34.512,35.432,64.26,226.8,25215.2,24999.75,52588.85,160.766,14.57,257.2075,4063.2,4756.537,4261.6,107.0,1.37,95734.0
Cu11.6Gd0.4Sb4S13,625,774.0,1703.9316,2237.2,41.4,34.512,35.432,64.26,226.8,25215.2,24999.75,52588.85,160.766,14.57,257.2075,4063.2,4756.537,4261.6,118.0,1.39,86315.0
Cu11.6Gd0.4Sb4S13,724,774.0,1703.9316,2237.2,41.4,34.512,35.432,64.26,226.8,25215.2,24999.75,52588.85,160.766,14.57,257.2075,4063.2,4756.537,4261.6,145.0,1.31,66010.0
Cu11.5Gd0.5Sb4S13,327,777.5,1713.302,2233.5,41.5,34.6,35.455,64.19,226.0,25200.0,25022.75,52659.45,160.66,14.555,256.9075,4069.11,4717.497,4258.5,85.0,1.39,89851.0
Cu11.5Gd0.5Sb4S13,425,777.5,1713.302,2233.5,41.5,34.6,35.455,64.19,226.0,25200.0,25022.75,52659.45,160.66,14.555,256.9075,4069.11,4717.497,4258.5,99.0,1.41,90336.0
Cu11.5Gd0.5Sb4S13,525,777.5,1713.302,2233.5,41.5,34.6,35.455,64.19,226.0,25200.0,25022.75,52659.45,160.66,14.555,256.9075,4069.11,4717.497,4258.5,111.0,1.42,86937.0
Cu11.5Gd0.5Sb4S13,625,777.5,1713.302,2233.5,41.5,34.6,35.455,64.19,226.0,25200.0,25022.75,52659.45,160.66,14.555,256.9075,4069.11,4717.497,4258.5,123.0,1.44,80821.0
Cu11.5Gd0.5Sb4S13,724,777.5,1713.302,2233.5,41.5,34.6,35.455,64.19,226.0,25200.0,25022.75,52659.45,160.66,14.555,256.9075,4069.11,4717.497,4258.5,152.0,1.34,57372.0
Ag2Se,297,128.0,294.6964,219.0,1.0,4.33,4.22,6.41,28.0,2403.0,2960.45,5928.45,25.79,0.79,29.294,538.86,858.52,464.0,-133.0,1.15,180873.0
Ag2Se,350,128.0,294.6964,219.0,1.0,4.33,4.22,6.41,28.0,2403.0,2960.45,5928.45,25.79,0.79,29.294,538.86,858.52,464.0,-114.0,1.49,240896.0
Ag2Se,374,128.0,294.6964,219.0,1.0,4.33,4.22,6.41,28.0,2403.0,2960.45,5928.45,25.79,0.79,29.294,538.86,858.52,464.0,-103.0,1.75,286667.0
Ag2Se,399,128.0,294.6964,219.0,1.0,4.33,4.22,6.41,28.0,2403.0,2960.45,5928.45,25.79,0.79,29.294,538.86,858.52,464.0,-127.0,2.07,284768.0
Ag2Se,423,128.0,294.6964,219.0,1.0,4.33,4.22,6.41,28.0,2403.0,2960.45,5928.45,25.79,0.79,29.294,538.86,858.52,464.0,-88.0,3.0,139837.0
Ag2Se,474,128.0,294.6964,219.0,1.0,4.33,4.22,6.41,28.0,2403.0,2960.45,5928.45,25.79,0.79,29.294,538.86,858.52,464.0,-94.0,3.03,126638.0
Ag2Se,524,128.0,294.6964,219.0,1.0,4.33,4.22,6.41,28.0,2403.0,2960.45,5928.45,25.79,0.79,29.294,538.86,858.52,464.0,-100.0,3.1,118621.0
Ag2Se,573,128.0,294.6964,219.0,1.0,4.33,4.22,6.41,28.0,2403.0,2960.45,5928.45,25.79,0.79,29.294,538.86,858.52,464.0,-104.0,3.08,114210.0
NbCoSn,375,118.0,270.54958,185.0,5.0,4.95,4.04,5.44,18.0,2121.0,5014.45,10701.45,24.78,0.907,49.619,1354.3,220.3,564.0,-195.0,11.76,58698.0
NbCoSn,474,118.0,270.54958,185.0,5.0,4.95,4.04,5.44,18.0,2121.0,5014.45,10701.45,24.78,0.907,49.619,1354.3,220.3,564.0,-209.0,10.48,53254.0
NbCoSn,576,118.0,270.54958,185.0,5.0,4.95,4.04,5.44,18.0,2121.0,5014.45,10701.45,24.78,0.907,49.619,1354.3,220.3,564.0,-214.0,9.31,47550.0
NbCoSn,678,118.0,270.54958,185.0,5.0,4.95,4.04,5.44,18.0,2121.0,5014.45,10701.45,24.78,0.907,49.619,1354.3,220.3,564.0,-219.0,8.78,43077.0
NbCoSn,779,118.0,270.54958,185.0,5.0,4.95,4.04,5.44,18.0,2121.0,5014.45,10701.45,24.78,0.907,49.619,1354.3,220.3,564.0,-229.0,8.15,37633.0
NbCoSn,879,118.0,270.54958,185.0,5.0,4.95,4.04,5.44,18.0,2121.0,5014.45,10701.45,24.78,0.907,49.619,1354.3,220.3,564.0,-229.0,7.64,35030.0
NbCoSn,970,118.0,270.54958,185.0,5.0,4.95,4.04,5.44,18.0,2121.0,5014.45,10701.45,24.78,0.907,49.619,1354.3,220.3,564.0,-231.0,7.35,32430.0
NbCo0.98Ni0.02Sn,387,118.02,270.544784,185.06,5.0,4.9494,4.039,5.4406,18.02,2120.54,5013.61,10698.65,24.78,0.9074,49.6446,1354.178,220.114,564.62,-128.0,10.55,84286.0
NbCo0.98Ni0.02Sn,498,118.02,270.544784,185.06,5.0,4.9494,4.039,5.4406,18.02,2120.54,5013.61,10698.65,24.78,0.9074,49.6446,1354.178,220.114,564.62,-147.0,9.24,70476.0
NbCo0.98Ni0.02Sn,605,118.02,270.544784,185.06,5.0,4.9494,4.039,5.4406,18.02,2120.54,5013.61,10698.65,24.78,0.9074,49.6446,1354.178,220.114,564.62,-162.0,8.32,59048.0
NbCo0.98Ni0.02Sn,704,118.02,270.544784,185.06,5.0,4.9494,4.039,5.4406,18.02,2120.54,5013.61,10698.65,24.78,0.9074,49.6446,1354.178,220.114,564.62,-168.0,7.75,52619.0
NbCo0.98Ni0.02Sn,804,118.02,270.544784,185.06,5.0,4.9494,4.039,5.4406,18.02,2120.54,5013.61,10698.65,24.78,0.9074,49.6446,1354.178,220.114,564.62,-178.0,7.25,47337.0
NbCo0.98Ni0.02Sn,904,118.02,270.544784,185.06,5.0,4.9494,4.039,5.4406,18.02,2120.54,5013.61,10698.65,24.78,0.9074,49.6446,1354.178,220.114,564.62,-188.0,6.89,40480.0
NbCo0.98Ni0.02Sn,1001,118.02,270.544784,185.06,5.0,4.9494,4.039,5.4406,18.02,2120.54,5013.61,10698.65,24.78,0.9074,49.6446,1354.178,220.114,564.62,-195.0,6.62,37160.0
NbCo0.96Ni0.04Sn,382,118.04,270.539988,185.12,5.0,4.9488,4.038,5.4412,18.04,2120.08,5012.77,10695.85,24.78,0.9078,49.6702,1354.056,219.928,565.24,-119.0,9.65,112426.0
NbCo0.96Ni0.04Sn,492,118.04,270.539988,185.12,5.0,4.9488,4.038,5.4412,18.04,2120.08,5012.77,10695.85,24.78,0.9078,49.6702,1354.056,219.928,565.24,-139.0,8.57,97278.0
NbCo0.96Ni0.04Sn,600,118.04,270.539988,185.12,5.0,4.9488,4.038,5.4412,18.04,2120.08,5012.77,10695.85,24.78,0.9078,49.6702,1354.056,219.928,565.24,-155.0,7.8,82604.0
NbCo0.96Ni0.04Sn,704,118.04,270.539988,185.12,5.0,4.9488,4.038,5.4412,18.04,2120.08,5012.77,10695.85,24.78,0.9078,49.6702,1354.056,219.928,565.24,-164.0,7.26,72189.0
NbCo0.96Ni0.04Sn,804,118.04,270.539988,185.12,5.0,4.9488,4.038,5.4412,18.04,2120.08,5012.77,10695.85,24.78,0.9078,49.6702,1354.056,219.928,565.24,-174.0,6.69,64142.0
NbCo0.96Ni0.04Sn,904,118.04,270.539988,185.12,5.0,4.9488,4.038,5.4412,18.04,2120.08,5012.77,10695.85,24.78,0.9078,49.6702,1354.056,219.928,565.24,-182.0,6.32,56568.0
NbCo0.96Ni0.04Sn,1002,118.04,270.539988,185.12,5.0,4.9488,4.038,5.4412,18.04,2120.08,5012.77,10695.85,24.78,0.9078,49.6702,1354.056,219.928,565.24,-186.0,6.08,51124.0
NbCo0.94Ni0.06Sn,382,118.06,270.535192,185.18,5.0,4.9482,4.037,5.4418,18.06,2119.62,5011.93,10693.05,24.78,0.9082,49.6958,1353.934,219.742,565.86,-56.0,9.54,188941.0
NbCo0.94Ni0.06Sn,487,118.06,270.535192,185.18,5.0,4.9482,4.037,5.4418,18.06,2119.62,5011.93,10693.05,24.78,0.9082,49.6958,1353.934,219.742,565.86,-69.0,8.54,164524.0
NbCo0.94Ni0.06Sn,594,118.06,270.535192,185.18,5.0,4.9482,4.037,5.4418,18.06,2119.62,5011.93,10693.05,24.78,0.9082,49.6958,1353.934,219.742,565.86,-81.0,7.77,142857.0
NbCo0.94Ni0.06Sn,697,118.06,270.535192,185.18,5.0,4.9482,4.037,5.4418,18.06,2119.62,5011.93,10693.05,24.78,0.9082,49.6958,1353.934,219.742,565.86,-86.0,7.2,128372.0
NbCo0.94Ni0.06Sn,798,118.06,270.535192,185.18,5.0,4.9482,4.037,5.4418,18.06,2119.62,5011.93,10693.05,24.78,0.9082,49.6958,1353.934,219.742,565.86,-95.0,6.73,112558.0
NbCo0.94Ni0.06Sn,898,118.06,270.535192,185.18,5.0,4.9482,4.037,5.4418,18.06,2119.62,5011.93,10693.05,24.78,0.9082,49.6958,1353.934,219.742,565.86,-108.0,6.37,96190.0
NbCo0.94Ni0.06Sn,998,118.06,270.535192,185.18,5.0,4.9482,4.037,5.4418,18.06,2119.62,5011.93,10693.05,24.78,0.9082,49.6958,1353.934,219.742,565.86,-112.0,6.07,91905.0
NbCo0.92Ni0.08Sn,382,118.08,270.530396,185.24,5.0,4.9476,4.036,5.4424,18.08,2119.16,5011.09,10690.25,24.78,0.9086,49.7214,1353.812,219.556,566.48,-75.0,9.45,165476.0
NbCo0.92Ni0.08Sn,492,118.08,270.530396,185.24,5.0,4.9476,4.036,5.4424,18.08,2119.16,5011.09,10690.25,24.78,0.9086,49.7214,1353.812,219.556,566.48,-89.0,8.29,146190.0
NbCo0.92Ni0.08Sn,600,118.08,270.530396,185.24,5.0,4.9476,4.036,5.4424,18.08,2119.16,5011.09,10690.25,24.78,0.9086,49.7214,1353.812,219.556,566.48,-105.0,7.45,126512.0
NbCo0.92Ni0.08Sn,704,118.08,270.530396,185.24,5.0,4.9476,4.036,5.4424,18.08,2119.16,5011.09,10690.25,24.78,0.9086,49.7214,1353.812,219.556,566.48,-116.0,6.77,111395.0
NbCo0.92Ni0.08Sn,804,118.08,270.530396,185.24,5.0,4.9476,4.036,5.4424,18.08,2119.16,5011.09,10690.25,24.78,0.9086,49.7214,1353.812,219.556,566.48,-130.0,6.24,98810.0
NbCo0.92Ni0.08Sn,904,118.08,270.530396,185.24,5.0,4.9476,4.036,5.4424,18.08,2119.16,5011.09,10690.25,24.78,0.9086,49.7214,1353.812,219.556,566.48,-135.0,5.83,90240.0
NbCo0.92Ni0.08Sn,1002,118.08,270.530396,185.24,5.0,4.9476,4.036,5.4424,18.08,2119.16,5011.09,10690.25,24.78,0.9086,49.7214,1353.812,219.556,566.48,-144.0,5.55,81429.0
NbCo0.9Ni0.1Sn,382,118.1,270.5256,185.3,5.0,4.947,4.035,5.443,18.1,2118.7,5010.25,10687.45,24.78,0.909,49.747,1353.69,219.37,567.1,-133.0,9.26,103529.0
NbCo0.9Ni0.1Sn,492,118.1,270.5256,185.3,5.0,4.947,4.035,5.443,18.1,2118.7,5010.25,10687.45,24.78,0.909,49.747,1353.69,219.37,567.1,-152.0,8.1,90952.0
NbCo0.9Ni0.1Sn,600,118.1,270.5256,185.3,5.0,4.947,4.035,5.443,18.1,2118.7,5010.25,10687.45,24.78,0.909,49.747,1353.69,219.37,567.1,-171.0,7.27,78333.0
NbCo0.9Ni0.1Sn,703,118.1,270.5256,185.3,5.0,4.947,4.035,5.443,18.1,2118.7,5010.25,10687.45,24.78,0.909,49.747,1353.69,219.37,567.1,-185.0,6.69,68571.0
NbCo0.9Ni0.1Sn,803,118.1,270.5256,185.3,5.0,4.947,4.035,5.443,18.1,2118.7,5010.25,10687.45,24.78,0.909,49.747,1353.69,219.37,567.1,-196.0,6.19,60118.0
NbCo0.9Ni0.1Sn,902,118.1,270.5256,185.3,5.0,4.947,4.035,5.443,18.1,2118.7,5010.25,10687.45,24.78,0.909,49.747,1353.69,219.37,567.1,-207.0,5.83,54201.0
NbCo0.9Ni0.1Sn,1001,118.1,270.5256,185.3,5.0,4.947,4.035,5.443,18.1,2118.7,5010.25,10687.45,24.78,0.909,49.747,1353.69,219.37,567.1,-211.0,5.5,48284.0
GeTe,325,84.0,200.21,169.0,2.0,2.48,2.57,4.11,10.0,1631.0,1943.2,4366.1,11.56,0.52,54.43,383.45,62.25,377.0,30.0,7.0,718750.0
GeTe,375,84.0,200.21,169.0,2.0,2.48,2.57,4.11,10.0,1631.0,1943.2,4366.1,11.56,0.52,54.43,383.45,62.25,377.0,36.0,6.28,575000.0
GeTe,425,84.0,200.21,169.0,2.0,2.48,2.57,4.11,10.0,1631.0,1943.2,4366.1,11.56,0.52,54.43,383.45,62.25,377.0,44.0,5.55,460000.0
GeTe,475,84.0,200.21,169.0,2.0,2.48,2.57,4.11,10.0,1631.0,1943.2,4366.1,11.56,0.52,54.43,383.45,62.25,377.0,53.0,4.85,396552.0
GeTe,525,84.0,200.21,169.0,2.0,2.48,2.57,4.11,10.0,1631.0,1943.2,4366.1,11.56,0.52,54.43,383.45,62.25,377.0,67.0,4.28,310811.0
GeTe,550,84.0,200.21,169.0,2.0,2.48,2.57,4.11,10.0,1631.0,1943.2,4366.1,11.56,0.52,54.43,383.45,62.25,377.0,75.0,4.0,280488.0
Ge0.89In0.05Pb0.06Te,325,87.85,210.3958,168.92,2.0,2.5129,2.596,4.0901,9.95,1618.04,1866.466,4263.2,12.0243,0.5041,50.81769,369.288,61.859,372.7,137.0,1.29,63889.0
Ge0.89In0.05Pb0.06Te,375,87.85,210.3958,168.92,2.0,2.5129,2.596,4.0901,9.95,1618.04,1866.466,4263.2,12.0243,0.5041,50.81769,369.288,61.859,372.7,153.0,1.25,58081.0
Ge0.89In0.05Pb0.06Te,425,87.85,210.3958,168.92,2.0,2.5129,2.596,4.0901,9.95,1618.04,1866.466,4263.2,12.0243,0.5041,50.81769,369.288,61.859,372.7,171.0,1.21,52273.0
Ge0.89In0.05Pb0.06Te,475,87.85,210.3958,168.92,2.0,2.5129,2.596,4.0901,9.95,1618.04,1866.466,4263.2,12.0243,0.5041,50.81769,369.288,61.859,372.7,186.0,1.19,48117.0
Ge0.89In0.05Pb0.06Te,525,87.85,210.3958,168.92,2.0,2.5129,2.596,4.0901,9.95,1618.04,1866.466,4263.2,12.0243,0.5041,50.81769,369.288,61.859,372.7,186.0,1.23,54245.0
Ge0.89In0.05Pb0.06Te,550,87.85,210.3958,168.92,2.0,2.5129,2.596,4.0901,9.95,1618.04,1866.466,4263.2,12.0243,0.5041,50.81769,369.288,61.859,372.7,187.0,1.27,56373.0
Ge0.87In0.05Pb0.08Te,325,88.85,213.0876,168.96,2.0,2.5187,2.601,4.0873,9.95,1617.12,1854.068,4241.4,12.1459,0.5003,50.17487,366.224,61.367,372.7,162.0,1.16,52752.0
Ge0.87In0.05Pb0.08Te,375,88.85,213.0876,168.96,2.0,2.5187,2.601,4.0873,9.95,1617.12,1854.068,4241.4,12.1459,0.5003,50.17487,366.224,61.367,372.7,183.0,1.11,48117.0
Ge0.87In0.05Pb0.08Te,425,88.85,213.0876,168.96,2.0,2.5187,2.601,4.0873,9.95,1617.12,1854.068,4241.4,12.1459,0.5003,50.17487,366.224,61.367,372.7,207.0,1.1,43511.0
Ge0.87In0.05Pb0.08Te,475,88.85,213.0876,168.96,2.0,2.5187,2.601,4.0873,9.95,1617.12,1854.068,4241.4,12.1459,0.5003,50.17487,366.224,61.367,372.7,228.0,1.11,39860.0
Ge0.87In0.05Pb0.08Te,525,88.85,213.0876,168.96,2.0,2.5187,2.601,4.0873,9.95,1617.12,1854.068,4241.4,12.1459,0.5003,50.17487,366.224,61.367,372.7,217.0,1.18,50000.0
Ge0.87In0.05Pb0.08Te,550,88.85,213.0876,168.96,2.0,2.5187,2.601,4.0873,9.95,1617.12,1854.068,4241.4,12.1459,0.5003,50.17487,366.224,61.367,372.7,216.0,1.23,53241.0
Ge0.85In0.05Pb0.1Te,325,89.85,215.7794,169.0,2.0,2.5245,2.606,4.0845,9.95,1616.2,1841.67,4219.6,12.2675,0.4965,49.53205,363.16,60.875,372.7,199.0,0.97,33043.0
Ge0.85In0.05Pb0.1Te,375,89.85,215.7794,169.0,2.0,2.5245,2.606,4.0845,9.95,1616.2,1841.67,4219.6,12.2675,0.4965,49.53205,363.16,60.875,372.7,220.0,0.95,29040.0
Ge0.85In0.05Pb0.1Te,425,89.85,215.7794,169.0,2.0,2.5245,2.606,4.0845,9.95,1616.2,1841.67,4219.6,12.2675,0.4965,49.53205,363.16,60.875,372.7,242.0,0.93,27446.0
Ge0.85In0.05Pb0.1Te,475,89.85,215.7794,169.0,2.0,2.5245,2.606,4.0845,9.95,1616.2,1841.67,4219.6,12.2675,0.4965,49.53205,363.16,60.875,372.7,248.0,0.95,27913.0
Ge0.85In0.05Pb0.1Te,525,89.85,215.7794,169.0,2.0,2.5245,2.606,4.0845,9.95,1616.2,1841.67,4219.6,12.2675,0.4965,49.53205,363.16,60.875,372.7,239.0,1.03,34441.0
Ge0.85In0.05Pb0.1Te,550,89.85,215.7794,169.0,2.0,2.5245,2.606,4.0845,9.95,1616.2,1841.67,4219.6,12.2675,0.4965,49.53205,363.16,60.875,372.7,237.0,1.11,36076.0
Ge0.83In0.05Pb0.12Te,325,90.85,218.4712,169.04,2.0,2.5303,2.611,4.0817,9.95,1615.28,1829.272,4197.8,12.3891,0.4927,48.88923,360.096,60.383,372.7,212.0,0.97,19263.0
Ge0.83In0.05Pb0.12Te,375,90.85,218.4712,169.04,2.0,2.5303,2.611,4.0817,9.95,1615.28,1829.272,4197.8,12.3891,0.4927,48.88923,360.096,60.383,372.7,239.0,0.95,17319.0
Ge0.83In0.05Pb0.12Te,425,90.85,218.4712,169.04,2.0,2.5303,2.611,4.0817,9.95,1615.28,1829.272,4197.8,12.3891,0.4927,48.88923,360.096,60.383,372.7,254.0,0.93,16862.0
Ge0.83In0.05Pb0.12Te,475,90.85,218.4712,169.04,2.0,2.5303,2.611,4.0817,9.95,1615.28,1829.272,4197.8,12.3891,0.4927,48.88923,360.096,60.383,372.7,254.0,0.95,18489.0
Ge0.83In0.05Pb0.12Te,525,90.85,218.4712,169.04,2.0,2.5303,2.611,4.0817,9.95,1615.28,1829.272,4197.8,12.3891,0.4927,48.88923,360.096,60.383,372.7,239.0,1.02,25109.0
Ge0.83In0.05Pb0.12Te,550,90.85,218.4712,169.04,2.0,2.5303,2.611,4.0817,9.95,1615.28,1829.272,4197.8,12.3891,0.4927,48.88923,360.096,60.383,372.7,236.0,1.09,26995.0
SnSe,300,84.0,197.67,169.0,2.0,2.48,2.57,4.51,10.0,1650.0,995.3,3501.3,12.1,0.547,13.723,333.5,67.12,155.0,168.0,1.73,462.0
SnSe,373,84.0,197.67,169.0,2.0,2.48,2.57,4.51,10.0,1650.0,995.3,3501.3,12.1,0.547,13.723,333.5,67.12,155.0,208.0,1.41,879.0
SnSe,473,84.0,197.67,169.0,2.0,2.48,2.57,4.51,10.0,1650.0,995.3,3501.3,12.1,0.547,13.723,333.5,67.12,155.0,243.0,1.08,3015.0
SnSe,573,84.0,197.67,169.0,2.0,2.48,2.57,4.51,10.0,1650.0,995.3,3501.3,12.1,0.547,13.723,333.5,67.12,155.0,287.0,0.9,5280.0
SnSe,673,84.0,197.67,169.0,2.0,2.48,2.57,4.51,10.0,1650.0,995.3,3501.3,12.1,0.547,13.723,333.5,67.12,155.0,325.0,0.74,5061.0
SnSe,773,84.0,197.67,169.0,2.0,2.48,2.57,4.51,10.0,1650.0,995.3,3501.3,12.1,0.547,13.723,333.5,67.12,155.0,316.0,0.63,4568.0
SnSe0.9S0.1,300,82.2,192.9806,168.9,2.0,2.465,2.556,4.513,10.0,1655.9,984.88,3477.27,11.828,0.586,13.22535,330.71,67.0949,160.6,186.0,1.42,530.0
SnSe0.9S0.1,373,82.2,192.9806,168.9,2.0,2.465,2.556,4.513,10.0,1655.9,984.88,3477.27,11.828,0.586,13.22535,330.71,67.0949,160.6,225.0,1.17,1515.0
SnSe0.9S0.1,473,82.2,192.9806,168.9,2.0,2.465,2.556,4.513,10.0,1655.9,984.88,3477.27,11.828,0.586,13.22535,330.71,67.0949,160.6,261.0,0.92,2348.0
SnSe0.9S0.1,573,82.2,192.9806,168.9,2.0,2.465,2.556,4.513,10.0,1655.9,984.88,3477.27,11.828,0.586,13.22535,330.71,67.0949,160.6,306.0,0.8,4189.0
SnSe0.9S0.1,673,82.2,192.9806,168.9,2.0,2.465,2.556,4.513,10.0,1655.9,984.88,3477.27,11.828,0.586,13.22535,330.71,67.0949,160.6,346.0,0.69,4220.0
SnSe0.9S0.1,773,82.2,192.9806,168.9,2.0,2.465,2.556,4.513,10.0,1655.9,984.88,3477.27,11.828,0.586,13.22535,330.71,67.0949,160.6,340.0,0.59,4182.0
SnSe0.8S0.2,300,80.4,188.2912,168.8,2.0,2.45,2.542,4.516,10.0,1661.8,974.46,3453.24,11.556,0.625,12.7277,327.92,67.0698,166.2,198.0,1.27,402.0
SnSe0.8S0.2,373,80.4,188.2912,168.8,2.0,2.45,2.542,4.516,10.0,1661.8,974.46,3453.24,11.556,0.625,12.7277,327.92,67.0698,166.2,234.0,1.29,1068.0
SnSe0.8S0.2,473,80.4,188.2912,168.8,2.0,2.45,2.542,4.516,10.0,1661.8,974.46,3453.24,11.556,0.625,12.7277,327.92,67.0698,166.2,273.0,0.87,1841.0
SnSe0.8S0.2,573,80.4,188.2912,168.8,2.0,2.45,2.542,4.516,10.0,1661.8,974.46,3453.24,11.556,0.625,12.7277,327.92,67.0698,166.2,320.0,0.79,2742.0
SnSe0.8S0.2,673,80.4,188.2912,168.8,2.0,2.45,2.542,4.516,10.0,1661.8,974.46,3453.24,11.556,0.625,12.7277,327.92,67.0698,166.2,365.0,0.71,2727.0
SnSe0.8S0.2,773,80.4,188.2912,168.8,2.0,2.45,2.542,4.516,10.0,1661.8,974.46,3453.24,11.556,0.625,12.7277,327.92,67.0698,166.2,359.0,0.58,2917.0
Cu1.85Se,301,87.65,196.5201,207.4,4.7,3.7125,3.713,6.065,26.35,2319.25,2999.0275,6212.4275,21.366,1.023,30.8365,593.255,742.37,430.25,26.0,2.88,493269.0
Cu1.85Se,399,87.65,196.5201,207.4,4.7,3.7125,3.713,6.065,26.35,2319.25,2999.0275,6212.4275,21.366,1.023,30.8365,593.255,742.37,430.25,23.0,4.05,467308.0
Cu1.85Se,502,87.65,196.5201,207.4,4.7,3.7125,3.713,6.065,26.35,2319.25,2999.0275,6212.4275,21.366,1.023,30.8365,593.255,742.37,430.25,33.0,3.94,348077.0
Cu1.85Se,603,87.65,196.5201,207.4,4.7,3.7125,3.713,6.065,26.35,2319.25,2999.0275,6212.4275,21.366,1.023,30.8365,593.255,742.37,430.25,44.0,3.7,274038.0
Cu1.85Se,706,87.65,196.5201,207.4,4.7,3.7125,3.713,6.065,26.35,2319.25,2999.0275,6212.4275,21.366,1.023,30.8365,593.255,742.37,430.25,58.0,3.44,221154.0
Cu1.85Se,784,87.65,196.5201,207.4,4.7,3.7125,3.713,6.065,26.35,2319.25,2999.0275,6212.4275,21.366,1.023,30.8365,593.255,742.37,430.25,73.0,3.39,176923.0
Li0.01Cu1.85Se,301,87.68,196.58951,207.41,4.7,3.7292,3.7264,6.0748,26.36,2324.45,3003.564,6228.579,21.37143,1.059,30.8665,594.7142,743.217,432.54,26.0,2.43,436538.0
Li0.01Cu1.85Se,399,87.68,196.58951,207.41,4.7,3.7292,3.7264,6.0748,26.36,2324.45,3003.564,6228.579,21.37143,1.059,30.8665,594.7142,743.217,432.54,23.0,3.32,467308.0
Li0.01Cu1.85Se,502,87.68,196.58951,207.41,4.7,3.7292,3.7264,6.0748,26.36,2324.45,3003.564,6228.579,21.37143,1.059,30.8665,594.7142,743.217,432.54,33.0,3.7,365385.0
Li0.01Cu1.85Se,603,87.68,196.58951,207.41,4.7,3.7292,3.7264,6.0748,26.36,2324.45,3003.564,6228.579,21.37143,1.059,30.8665,594.7142,743.217,432.54,46.0,3.55,290385.0
Li0.01Cu1.85Se,706,87.68,196.58951,207.41,4.7,3.7292,3.7264,6.0748,26.36,2324.45,3003.564,6228.579,21.37143,1.059,30.8665,594.7142,743.217,432.54,57.0,3.38,235577.0
Li0.01Cu1.85Se,784,87.68,196.58951,207.41,4.7,3.7292,3.7264,6.0748,26.36,2324.45,3003.564,6228.579,21.37143,1.059,30.8665,594.7142,743.217,432.54,74.0,3.39,187500.0
Li0.02Cu1.85Se,301,87.71,196.65892,207.42,4.7,3.7459,3.7398,6.0846,26.37,2329.65,3008.1005,6244.7305,21.37686,1.095,30.8965,596.1734,744.064,434.83,35.0,2.75,179808.0
Li0.02Cu1.85Se,399,87.71,196.65892,207.42,4.7,3.7459,3.7398,6.0846,26.37,2329.65,3008.1005,6244.7305,21.37686,1.095,30.8965,596.1734,744.064,434.83,36.0,3.36,220192.0
Li0.02Cu1.85Se,502,87.71,196.65892,207.42,4.7,3.7459,3.7398,6.0846,26.37,2329.65,3008.1005,6244.7305,21.37686,1.095,30.8965,596.1734,744.064,434.83,36.0,3.26,296154.0
Li0.02Cu1.85Se,603,87.71,196.65892,207.42,4.7,3.7459,3.7398,6.0846,26.37,2329.65,3008.1005,6244.7305,21.37686,1.095,30.8965,596.1734,744.064,434.83,48.0,3.22,244231.0
Li0.02Cu1.85Se,706,87.71,196.65892,207.42,4.7,3.7459,3.7398,6.0846,26.37,2329.65,3008.1005,6244.7305,21.37686,1.095,30.8965,596.1734,744.064,434.83,61.0,3.05,202885.0
Li0.02Cu1.85Se,784,87.71,196.65892,207.42,4.7,3.7459,3.7398,6.0846,26.37,2329.65,3008.1005,6244.7305,21.37686,1.095,30.8965,596.1734,744.064,434.83,76.0,2.97,166346.0
Li0.03Cu1.85Se,301,87.74,196.72833,207.43,4.7,3.7626,3.7532,6.0944,26.38,2334.85,3012.637,6260.882,21.38229,1.131,30.9265,597.6326,744.911,437.12,39.0,1.85,135577.0
Li0.03Cu1.85Se,399,87.74,196.72833,207.43,4.7,3.7626,3.7532,6.0944,26.38,2334.85,3012.637,6260.882,21.38229,1.131,30.9265,597.6326,744.911,437.12,42.0,2.31,167308.0
Li0.03Cu1.85Se,502,87.74,196.72833,207.43,4.7,3.7626,3.7532,6.0944,26.38,2334.85,3012.637,6260.882,21.38229,1.131,30.9265,597.6326,744.911,437.12,38.0,2.6,281731.0
Li0.03Cu1.85Se,603,87.74,196.72833,207.43,4.7,3.7626,3.7532,6.0944,26.38,2334.85,3012.637,6260.882,21.38229,1.131,30.9265,597.6326,744.911,437.12,52.0,2.63,232692.0
Li0.03Cu1.85Se,706,87.74,196.72833,207.43,4.7,3.7626,3.7532,6.0944,26.38,2334.85,3012.637,6260.882,21.38229,1.131,30.9265,597.6326,744.911,437.12,64.0,2.47,192308.0
Li0.03Cu1.85Se,784,87.74,196.72833,207.43,4.7,3.7626,3.7532,6.0944,26.38,2334.85,3012.637,6260.882,21.38229,1.131,30.9265,597.6326,744.911,437.12,78.0,2.48,165385.0
Li0.03Cu1.83Bi0.02Se,303,88.82,199.6370174,207.87,4.68,3.7622,3.7548,6.0968,26.26,2334.01,2996.397,6240.742,21.39809,1.1258,30.8915,593.7226,737.0484,432.86,53.0,1.06,89655.0
Li0.03Cu1.83Bi0.02Se,401,88.82,199.6370174,207.87,4.68,3.7622,3.7548,6.0968,26.26,2334.01,2996.397,6240.742,21.39809,1.1258,30.8915,593.7226,737.0484,432.86,49.0,1.57,96552.0
Li0.03Cu1.83Bi0.02Se,504,88.82,199.6370174,207.87,4.68,3.7622,3.7548,6.0968,26.26,2334.01,2996.397,6240.742,21.39809,1.1258,30.8915,593.7226,737.0484,432.86,48.0,2.04,173563.0
Li0.03Cu1.83Bi0.02Se,606,88.82,199.6370174,207.87,4.68,3.7622,3.7548,6.0968,26.26,2334.01,2996.397,6240.742,21.39809,1.1258,30.8915,593.7226,737.0484,432.86,61.0,2.09,171264.0
Li0.03Cu1.83Bi0.02Se,711,88.82,199.6370174,207.87,4.68,3.7622,3.7548,6.0968,26.26,2334.01,2996.397,6240.742,21.39809,1.1258,30.8915,593.7226,737.0484,432.86,78.0,2.02,143678.0
Li0.03Cu1.83Bi0.02Se,761,88.82,199.6370174,207.87,4.68,3.7622,3.7548,6.0968,26.26,2334.01,2996.397,6240.742,21.39809,1.1258,30.8915,593.7226,737.0484,432.86,92.0,1.66,131034.0
Li0.03Cu1.82Bi0.03Se,303,89.36,201.0913611,208.09,4.67,3.762,3.7556,6.098,26.2,2333.59,2988.277,6230.672,21.40599,1.1232,30.874,591.7676,733.1171,430.73,52.0,1.12,101149.0
Li0.03Cu1.82Bi0.03Se,401,89.36,201.0913611,208.09,4.67,3.762,3.7556,6.098,26.2,2333.59,2988.277,6230.672,21.40599,1.1232,30.874,591.7676,733.1171,430.73,44.0,1.35,95402.0
Li0.03Cu1.82Bi0.03Se,504,89.36,201.0913611,208.09,4.67,3.762,3.7556,6.098,26.2,2333.59,2988.277,6230.672,21.40599,1.1232,30.874,591.7676,733.1171,430.73,57.0,1.65,139080.0
Li0.03Cu1.82Bi0.03Se,606,89.36,201.0913611,208.09,4.67,3.762,3.7556,6.098,26.2,2333.59,2988.277,6230.672,21.40599,1.1232,30.874,591.7676,733.1171,430.73,73.0,1.72,132184.0
Li0.03Cu1.82Bi0.03Se,711,89.36,201.0913611,208.09,4.67,3.762,3.7556,6.098,26.2,2333.59,2988.277,6230.672,21.40599,1.1232,30.874,591.7676,733.1171,430.73,91.0,1.73,119540.0
Li0.03Cu1.82Bi0.03Se,761,89.36,201.0913611,208.09,4.67,3.762,3.7556,6.098,26.2,2333.59,2988.277,6230.672,21.40599,1.1232,30.874,591.7676,733.1171,430.73,104.0,1.71,106897.0
Li0.03Cu1.81Bi0.04Se,303,89.9,202.5457048,208.31,4.66,3.7618,3.7564,6.0992,26.14,2333.17,2980.157,6220.602,21.41389,1.1206,30.8565,589.8126,729.1858,428.6,57.0,1.07,96552.0
Li0.03Cu1.81Bi0.04Se,401,89.9,202.5457048,208.31,4.66,3.7618,3.7564,6.0992,26.14,2333.17,2980.157,6220.602,21.41389,1.1206,30.8565,589.8126,729.1858,428.6,54.0,1.42,68966.0
Li0.03Cu1.81Bi0.04Se,504,89.9,202.5457048,208.31,4.66,3.7618,3.7564,6.0992,26.14,2333.17,2980.157,6220.602,21.41389,1.1206,30.8565,589.8126,729.1858,428.6,72.0,1.57,103448.0
Li0.03Cu1.81Bi0.04Se,606,89.9,202.5457048,208.31,4.66,3.7618,3.7564,6.0992,26.14,2333.17,2980.157,6220.602,21.41389,1.1206,30.8565,589.8126,729.1858,428.6,108.0,1.43,70115.0
Li0.03Cu1.81Bi0.04Se,711,89.9,202.5457048,208.31,4.66,3.7618,3.7564,6.0992,26.14,2333.17,2980.157,6220.602,21.41389,1.1206,30.8565,589.8126,729.1858,428.6,133.0,1.38,58621.0
Li0.03Cu1.81Bi0.04Se,761,89.9,202.5457048,208.31,4.66,3.7618,3.7564,6.0992,26.14,2333.17,2980.157,6220.602,21.41389,1.1206,30.8565,589.8126,729.1858,428.6,141.0,1.19,54023.0
Li0.03Cu1.8Bi0.05Se,303,90.44,204.0000485,208.53,4.65,3.7616,3.7572,6.1004,26.08,2332.75,2972.037,6210.532,21.42179,1.118,30.839,587.8576,725.2545,426.47,56.0,0.89,81609.0
Li0.03Cu1.8Bi0.05Se,401,90.44,204.0000485,208.53,4.65,3.7616,3.7572,6.1004,26.08,2332.75,2972.037,6210.532,21.42179,1.118,30.839,587.8576,725.2545,426.47,52.0,1.21,67816.0
Li0.03Cu1.8Bi0.05Se,504,90.44,204.0000485,208.53,4.65,3.7616,3.7572,6.1004,26.08,2332.75,2972.037,6210.532,21.42179,1.118,30.839,587.8576,725.2545,426.47,69.0,1.38,91954.0
Li0.03Cu1.8Bi0.05Se,606,90.44,204.0000485,208.53,4.65,3.7616,3.7572,6.1004,26.08,2332.75,2972.037,6210.532,21.42179,1.118,30.839,587.8576,725.2545,426.47,107.0,1.04,57471.0
Li0.03Cu1.8Bi0.05Se,711,90.44,204.0000485,208.53,4.65,3.7616,3.7572,6.1004,26.08,2332.75,2972.037,6210.532,21.42179,1.118,30.839,587.8576,725.2545,426.47,131.0,1.01,46200.0
Li0.03Cu1.8Bi0.05Se,761,90.44,204.0000485,208.53,4.65,3.7616,3.7572,6.1004,26.08,2332.75,2972.037,6210.532,21.42179,1.118,30.839,587.8576,725.2545,426.47,136.0,0.96,45455.0
SnSe,373,84.0,197.67,169.0,2.0,2.48,2.57,4.51,10.0,1650.0,995.3,3501.3,12.1,0.547,13.723,333.5,67.12,155.0,257.0,0.76,32.0
SnSe,473,84.0,197.67,169.0,2.0,2.48,2.57,4.51,10.0,1650.0,995.3,3501.3,12.1,0.547,13.723,333.5,67.12,155.0,323.0,0.6,65.0
SnSe,573,84.0,197.67,169.0,2.0,2.48,2.57,4.51,10.0,1650.0,995.3,3501.3,12.1,0.547,13.723,333.5,67.12,155.0,425.0,0.51,194.0
SnSe,673,84.0,197.67,169.0,2.0,2.48,2.57,4.51,10.0,1650.0,995.3,3501.3,12.1,0.547,13.723,333.5,67.12,155.0,465.0,0.43,645.0
SnSe,773,84.0,197.67,169.0,2.0,2.48,2.57,4.51,10.0,1650.0,995.3,3501.3,12.1,0.547,13.723,333.5,67.12,155.0,398.0,0.38,2410.0
SnSe,873,84.0,197.67,169.0,2.0,2.48,2.57,4.51,10.0,1650.0,995.3,3501.3,12.1,0.547,13.723,333.5,67.12,155.0,299.0,0.28,7790.0
SnSe,373,84.0,197.67,169.0,2.0,2.48,2.57,4.51,10.0,1650.0,995.3,3501.3,12.1,0.547,13.723,333.5,67.12,155.0,231.0,0.76,16.0
SnSe,473,84.0,197.67,169.0,2.0,2.48,2.57,4.51,10.0,1650.0,995.3,3501.3,12.1,0.547,13.723,333.5,67.12,155.0,309.0,0.61,48.0
SnSe,573,84.0,197.67,169.0,2.0,2.48,2.57,4.51,10.0,1650.0,995.3,3501.3,12.1,0.547,13.723,333.5,67.12,155.0,428.0,0.5,161.0
SnSe,673,84.0,197.67,169.0,2.0,2.48,2.57,4.51,10.0,1650.0,995.3,3501.3,12.1,0.547,13.723,333.5,67.12,155.0,462.0,0.43,597.0
SnSe,773,84.0,197.67,169.0,2.0,2.48,2.57,4.51,10.0,1650.0,995.3,3501.3,12.1,0.547,13.723,333.5,67.12,155.0,387.0,0.38,2393.0
SnSe,873,84.0,197.67,169.0,2.0,2.48,2.57,4.51,10.0,1650.0,995.3,3501.3,12.1,0.547,13.723,333.5,67.12,155.0,308.0,0.38,6290.0
CaZn0.4Ag0.2Sb,371,92.4,209.56764,132.6,1.8,4.168,3.95,4.096,14.0,1932.6,2540.43,4948.99,13.192,1.043,33.5988,326.676,356.5,513.6,75.0,1.16,101563.0
CaZn0.4Ag0.2Sb,472,92.4,209.56764,132.6,1.8,4.168,3.95,4.096,14.0,1932.6,2540.43,4948.99,13.192,1.043,33.5988,326.676,356.5,513.6,93.0,1.14,77844.0
CaZn0.4Ag0.2Sb,573,92.4,209.56764,132.6,1.8,4.168,3.95,4.096,14.0,1932.6,2540.43,4948.99,13.192,1.043,33.5988,326.676,356.5,513.6,111.0,1.01,57522.0
CaZn0.4Ag0.2Sb,673,92.4,209.56764,132.6,1.8,4.168,3.95,4.096,14.0,1932.6,2540.43,4948.99,13.192,1.043,33.5988,326.676,356.5,513.6,136.0,0.85,40373.0
CaZn0.4Ag0.2Sb,773,92.4,209.56764,132.6,1.8,4.168,3.95,4.096,14.0,1932.6,2540.43,4948.99,13.192,1.043,33.5988,326.676,356.5,513.6,140.0,0.92,37901.0
CaZn0.4Ag0.2Sb,873,92.4,209.56764,132.6,1.8,4.168,3.95,4.096,14.0,1932.6,2540.43,4948.99,13.192,1.043,33.5988,326.676,356.5,513.6,138.0,1.02,36932.0
(CaZn0.4Ag0.2Sb)0.95(LiZnSb)0.05,371,91.98,208.793808,133.72,1.86,4.1806,3.954,4.1252,14.2,1948.97,2515.936,4952.413,13.25055,1.20085,33.42846,327.2602,349.925,517.37,102.0,1.05,69519.0
(CaZn0.4Ag0.2Sb)0.95(LiZnSb)0.05,472,91.98,208.793808,133.72,1.86,4.1806,3.954,4.1252,14.2,1948.97,2515.936,4952.413,13.25055,1.20085,33.42846,327.2602,349.925,517.37,123.0,1.04,52953.0
(CaZn0.4Ag0.2Sb)0.95(LiZnSb)0.05,573,91.98,208.793808,133.72,1.86,4.1806,3.954,4.1252,14.2,1948.97,2515.936,4952.413,13.25055,1.20085,33.42846,327.2602,349.925,517.37,145.0,0.91,39394.0
(CaZn0.4Ag0.2Sb)0.95(LiZnSb)0.05,673,91.98,208.793808,133.72,1.86,4.1806,3.954,4.1252,14.2,1948.97,2515.936,4952.413,13.25055,1.20085,33.42846,327.2602,349.925,517.37,162.0,0.89,31325.0
(CaZn0.4Ag0.2Sb)0.95(LiZnSb)0.05,773,91.98,208.793808,133.72,1.86,4.1806,3.954,4.1252,14.2,1948.97,2515.936,4952.413,13.25055,1.20085,33.42846,327.2602,349.925,517.37,168.0,0.8,29020.0
(CaZn0.4Ag0.2Sb)0.95(LiZnSb)0.05,873,91.98,208.793808,133.72,1.86,4.1806,3.954,4.1252,14.2,1948.97,2515.936,4952.413,13.25055,1.20085,33.42846,327.2602,349.925,517.37,165.0,0.79,29279.0
(CaZn0.4Ag0.2Sb)0.91(LiZnSb)0.09,371,91.644,208.1747424,134.616,1.908,4.19068,3.9572,4.14856,14.36,1962.066,2496.3408,4955.1514,13.29739,1.32713,33.292188,327.72756,344.665,520.386,119.0,0.91,45139.0
(CaZn0.4Ag0.2Sb)0.91(LiZnSb)0.09,472,91.644,208.1747424,134.616,1.908,4.19068,3.9572,4.14856,14.36,1962.066,2496.3408,4955.1514,13.29739,1.32713,33.292188,327.72756,344.665,520.386,144.0,0.89,34759.0
(CaZn0.4Ag0.2Sb)0.91(LiZnSb)0.09,573,91.644,208.1747424,134.616,1.908,4.19068,3.9572,4.14856,14.36,1962.066,2496.3408,4955.1514,13.29739,1.32713,33.292188,327.72756,344.665,520.386,168.0,0.8,26585.0
(CaZn0.4Ag0.2Sb)0.91(LiZnSb)0.09,673,91.644,208.1747424,134.616,1.908,4.19068,3.9572,4.14856,14.36,1962.066,2496.3408,4955.1514,13.29739,1.32713,33.292188,327.72756,344.665,520.386,189.0,0.74,21078.0
(CaZn0.4Ag0.2Sb)0.91(LiZnSb)0.09,773,91.644,208.1747424,134.616,1.908,4.19068,3.9572,4.14856,14.36,1962.066,2496.3408,4955.1514,13.29739,1.32713,33.292188,327.72756,344.665,520.386,194.0,0.67,20379.0
(CaZn0.4Ag0.2Sb)0.91(LiZnSb)0.09,873,91.644,208.1747424,134.616,1.908,4.19068,3.9572,4.14856,14.36,1962.066,2496.3408,4955.1514,13.29739,1.32713,33.292188,327.72756,344.665,520.386,179.0,0.6,23713.0
(CaZn0.4Ag0.2Sb)0.87(LiZnSb)0.13,371,91.308,207.5556768,135.512,1.956,4.20076,3.9604,4.17192,14.52,1975.162,2476.7456,4957.8898,13.34423,1.45341,33.155916,328.19492,339.405,523.402,122.0,0.69,44070.0
(CaZn0.4Ag0.2Sb)0.87(LiZnSb)0.13,472,91.308,207.5556768,135.512,1.956,4.20076,3.9604,4.17192,14.52,1975.162,2476.7456,4957.8898,13.34423,1.45341,33.155916,328.19492,339.405,523.402,147.0,0.69,34301.0
(CaZn0.4Ag0.2Sb)0.87(LiZnSb)0.13,573,91.308,207.5556768,135.512,1.956,4.20076,3.9604,4.17192,14.52,1975.162,2476.7456,4957.8898,13.34423,1.45341,33.155916,328.19492,339.405,523.402,170.0,0.55,26694.0
(CaZn0.4Ag0.2Sb)0.87(LiZnSb)0.13,673,91.308,207.5556768,135.512,1.956,4.20076,3.9604,4.17192,14.52,1975.162,2476.7456,4957.8898,13.34423,1.45341,33.155916,328.19492,339.405,523.402,193.0,0.55,20251.0
(CaZn0.4Ag0.2Sb)0.87(LiZnSb)0.13,773,91.308,207.5556768,135.512,1.956,4.20076,3.9604,4.17192,14.52,1975.162,2476.7456,4957.8898,13.34423,1.45341,33.155916,328.19492,339.405,523.402,197.0,0.57,19428.0
(CaZn0.4Ag0.2Sb)0.87(LiZnSb)0.13,873,91.308,207.5556768,135.512,1.956,4.20076,3.9604,4.17192,14.52,1975.162,2476.7456,4957.8898,13.34423,1.45341,33.155916,328.19492,339.405,523.402,180.0,0.54,23933.0
(CaZn0.4Ag0.2Sb)0.83(LiZnSb)0.17,371,90.972,206.9366112,136.408,2.004,4.21084,3.9636,4.19528,14.68,1988.258,2457.1504,4960.6282,13.39107,1.57969,33.019644,328.66228,334.145,526.418,119.0,0.89,42345.0
(CaZn0.4Ag0.2Sb)0.83(LiZnSb)0.17,472,90.972,206.9366112,136.408,2.004,4.21084,3.9636,4.19528,14.68,1988.258,2457.1504,4960.6282,13.39107,1.57969,33.019644,328.66228,334.145,526.418,144.0,0.91,33592.0
(CaZn0.4Ag0.2Sb)0.83(LiZnSb)0.17,573,90.972,206.9366112,136.408,2.004,4.21084,3.9636,4.19528,14.68,1988.258,2457.1504,4960.6282,13.39107,1.57969,33.019644,328.66228,334.145,526.418,164.0,0.72,26694.0
(CaZn0.4Ag0.2Sb)0.83(LiZnSb)0.17,673,90.972,206.9366112,136.408,2.004,4.21084,3.9636,4.19528,14.68,1988.258,2457.1504,4960.6282,13.39107,1.57969,33.019644,328.66228,334.145,526.418,186.0,0.65,20767.0
(CaZn0.4Ag0.2Sb)0.83(LiZnSb)0.17,773,90.972,206.9366112,136.408,2.004,4.21084,3.9636,4.19528,14.68,1988.258,2457.1504,4960.6282,13.39107,1.57969,33.019644,328.66228,334.145,526.418,189.0,0.58,21776.0
(CaZn0.4Ag0.2Sb)0.83(LiZnSb)0.17,873,90.972,206.9366112,136.408,2.004,4.21084,3.9636,4.19528,14.68,1988.258,2457.1504,4960.6282,13.39107,1.57969,33.019644,328.66228,334.145,526.418,175.0,0.58,25048.0
Bi2Te3,306,322.0,800.76074,442.0,5.0,6.55,6.97,10.34,28.0,4013.0,3256.25,7455.15,38.22,0.84,75.07,367.25,22.79,480.0,-115.0,0.96,45000.0
Bi2Te3,366,322.0,800.76074,442.0,5.0,6.55,6.97,10.34,28.0,4013.0,3256.25,7455.15,38.22,0.84,75.07,367.25,22.79,480.0,-127.0,0.92,32338.0
Bi2Te3,426,322.0,800.76074,442.0,5.0,6.55,6.97,10.34,28.0,4013.0,3256.25,7455.15,38.22,0.84,75.07,367.25,22.79,480.0,-133.0,0.87,27078.0
Bi2Te3,478,322.0,800.76074,442.0,5.0,6.55,6.97,10.34,28.0,4013.0,3256.25,7455.15,38.22,0.84,75.07,367.25,22.79,480.0,-128.0,0.91,22792.0
Bi2Te3,505,322.0,800.76074,442.0,5.0,6.55,6.97,10.34,28.0,4013.0,3256.25,7455.15,38.22,0.84,75.07,367.25,22.79,480.0,-113.0,0.92,20649.0
Bi2Te3,572,322.0,800.76074,442.0,5.0,6.55,6.97,10.34,28.0,4013.0,3256.25,7455.15,38.22,0.84,75.07,367.25,22.79,480.0,-75.0,0.96,15974.0
Bi1.94Nb0.06Te3,306,319.48,793.7963006,439.66,5.06,6.583,6.9646,10.3148,28.0,4009.94,3388.07,7646.07,38.1492,0.8484,75.976,401.882,25.5398,493.02,-88.0,0.88,82157.0
Bi1.94Nb0.06Te3,366,319.48,793.7963006,439.66,5.06,6.583,6.9646,10.3148,28.0,4009.94,3388.07,7646.07,38.1492,0.8484,75.976,401.882,25.5398,493.02,-97.0,0.87,77647.0
Bi1.94Nb0.06Te3,426,319.48,793.7963006,439.66,5.06,6.583,6.9646,10.3148,28.0,4009.94,3388.07,7646.07,38.1492,0.8484,75.976,401.882,25.5398,493.02,-107.0,0.86,72353.0
Bi1.94Nb0.06Te3,478,319.48,793.7963006,439.66,5.06,6.583,6.9646,10.3148,28.0,4009.94,3388.07,7646.07,38.1492,0.8484,75.976,401.882,25.5398,493.02,-115.0,0.85,63529.0
Bi1.94Nb0.06Te3,505,319.48,793.7963006,439.66,5.06,6.583,6.9646,10.3148,28.0,4009.94,3388.07,7646.07,38.1492,0.8484,75.976,401.882,25.5398,493.02,-116.0,0.85,57078.0
Bi1.94Nb0.06Te3,572,319.48,793.7963006,439.66,5.06,6.583,6.9646,10.3148,28.0,4009.94,3388.07,7646.07,38.1492,0.8484,75.976,401.882,25.5398,493.02,-101.0,0.85,37597.0
Bi1.92Nb0.08Te3,306,318.64,791.4748208,438.88,5.08,6.594,6.9628,10.3064,28.0,4008.92,3432.01,7709.71,38.1256,0.8512,76.278,413.426,26.4564,497.36,-97.0,0.87,115325.0
Bi1.92Nb0.08Te3,366,318.64,791.4748208,438.88,5.08,6.594,6.9628,10.3064,28.0,4008.92,3432.01,7709.71,38.1256,0.8512,76.278,413.426,26.4564,497.36,-104.0,0.84,113961.0
Bi1.92Nb0.08Te3,426,318.64,791.4748208,438.88,5.08,6.594,6.9628,10.3064,28.0,4008.92,3432.01,7709.71,38.1256,0.8512,76.278,413.426,26.4564,497.36,-113.0,0.81,112792.0
Bi1.92Nb0.08Te3,478,318.64,791.4748208,438.88,5.08,6.594,6.9628,10.3064,28.0,4008.92,3432.01,7709.71,38.1256,0.8512,76.278,413.426,26.4564,497.36,-121.0,0.79,104026.0
Bi1.92Nb0.08Te3,505,318.64,791.4748208,438.88,5.08,6.594,6.9628,10.3064,28.0,4008.92,3432.01,7709.71,38.1256,0.8512,76.278,413.426,26.4564,497.36,-121.0,0.78,98571.0
Bi1.92Nb0.08Te3,572,318.64,791.4748208,438.88,5.08,6.594,6.9628,10.3064,28.0,4008.92,3432.01,7709.71,38.1256,0.8512,76.278,413.426,26.4564,497.36,-112.0,0.76,66667.0
Bi1.9Nb0.1Te3,306,317.8,789.153341,438.1,5.1,6.605,6.961,10.298,28.0,4007.9,3475.95,7773.35,38.102,0.854,76.58,424.97,27.373,501.7,-100.0,0.86,64510.0
Bi1.9Nb0.1Te3,366,317.8,789.153341,438.1,5.1,6.605,6.961,10.298,28.0,4007.9,3475.95,7773.35,38.102,0.854,76.58,424.97,27.373,501.7,-106.0,0.8,64902.0
Bi1.9Nb0.1Te3,426,317.8,789.153341,438.1,5.1,6.605,6.961,10.298,28.0,4007.9,3475.95,7773.35,38.102,0.854,76.58,424.97,27.373,501.7,-113.0,0.78,64706.0
Bi1.9Nb0.1Te3,478,317.8,789.153341,438.1,5.1,6.605,6.961,10.298,28.0,4007.9,3475.95,7773.35,38.102,0.854,76.58,424.97,27.373,501.7,-118.0,0.76,60000.0
Bi1.9Nb0.1Te3,505,317.8,789.153341,438.1,5.1,6.605,6.961,10.298,28.0,4007.9,3475.95,7773.35,38.102,0.854,76.58,424.97,27.373,501.7,-117.0,0.75,55714.0
Bi1.9Nb0.1Te3,572,317.8,789.153341,438.1,5.1,6.605,6.961,10.298,28.0,4007.9,3475.95,7773.35,38.102,0.854,76.58,424.97,27.373,501.7,-106.0,0.74,34481.0
BiCuSeO,100,154.0,367.48577,326.0,5.0,4.39,4.73,9.91,28.0,3703.0,2445.2,5721.6,23.50143,1.74,31.26659,446.2099,409.41674,263.0,103.0,2.85,1.0
BiCuSeO,150,154.0,367.48577,326.0,5.0,4.39,4.73,9.91,28.0,3703.0,2445.2,5721.6,23.50143,1.74,31.26659,446.2099,409.41674,263.0,110.0,2.1,3.0
BiCuSeO,250,154.0,367.48577,326.0,5.0,4.39,4.73,9.91,28.0,3703.0,2445.2,5721.6,23.50143,1.74,31.26659,446.2099,409.41674,263.0,164.0,1.54,8.0
Bi0.98Pb0.02CuSeO,50,153.98,367.4501626,325.9,5.0,4.3922,4.7302,9.907,27.98,3703.26,2446.33,5725.2,23.53443,1.7402,31.13657,447.6679,409.96534,267.26,40.0,3.91,120913.0
Bi0.98Pb0.02CuSeO,100,153.98,367.4501626,325.9,5.0,4.3922,4.7302,9.907,27.98,3703.26,2446.33,5725.2,23.53443,1.7402,31.13657,447.6679,409.96534,267.26,79.0,2.64,86851.0
Bi0.98Pb0.02CuSeO,150,153.98,367.4501626,325.9,5.0,4.3922,4.7302,9.907,27.98,3703.26,2446.33,5725.2,23.53443,1.7402,31.13657,447.6679,409.96534,267.26,129.0,2.1,51795.0
Bi0.98Pb0.02CuSeO,250,153.98,367.4501626,325.9,5.0,4.3922,4.7302,9.907,27.98,3703.26,2446.33,5725.2,23.53443,1.7402,31.13657,447.6679,409.96534,267.26,204.0,1.72,22230.0
Bi0.96Pb0.04CuSeO,50,153.96,367.4145552,325.8,5.0,4.3944,4.7304,9.904,27.96,3703.52,2447.46,5728.8,23.56743,1.7404,31.00655,449.1259,410.51394,271.52,30.0,2.79,213745.0
Bi0.96Pb0.04CuSeO,100,153.96,367.4145552,325.8,5.0,4.3944,4.7304,9.904,27.96,3703.52,2447.46,5728.8,23.56743,1.7404,31.00655,449.1259,410.51394,271.52,58.0,2.34,149712.0
Bi0.96Pb0.04CuSeO,150,153.96,367.4145552,325.8,5.0,4.3944,4.7304,9.904,27.96,3703.52,2447.46,5728.8,23.56743,1.7404,31.00655,449.1259,410.51394,271.52,94.0,2.05,100000.0
Bi0.96Pb0.04CuSeO,250,153.96,367.4145552,325.8,5.0,4.3944,4.7304,9.904,27.96,3703.52,2447.46,5728.8,23.56743,1.7404,31.00655,449.1259,410.51394,271.52,157.0,1.71,48270.0
