Repository: Atharva573/Predicting-Thermoelectric-Properties-using-Machine-Learning

# Predicting-Thermoelectric-Properties-using-Machine-Learning
A ML project to predict key thermoelectric properties—Lattice Thermal Conductivity, Seebeck Coefficient, and Electrical Conductivity—using simple elemental descriptors. The model is trained on a broad dataset of ~5200 data points, leveraging techniques like XGBoost and Random Forest, achieving high accuracy in thermal conductivity predictions.

# ML-Based Prediction of Thermoelectric Properties

This repository hosts the code and data used for building machine learning models to predict critical thermoelectric properties—**Lattice Thermal Conductivity**, **Seebeck Coefficient**, and **Electrical Conductivity**—based on simple elem

File: data/Datset.csv (part 21 of 22)
formula,temperature(K),sum_Atomic_Number,sum_Atomic_Weight,sum_Mendeleev_Number,sum_l_quantum_number,sum_Atomic_Radius,sum_Covalent_Radius,sum_Pauling_Electronegativity,sum_number_of_valence_electrons,sum_1st_ionization_potential_(kJ/mol),sum_Melting_point_(K),sum_Boiling_Point_(K),sum_Density_(g/mL),sum_specific_heat_(J/g_K)_,sum_heat_of_fusion_(kJ/mol)_,sum_heat_of_vaporization_(kJ/mol)_,sum_thermal_conductivity_(W/(m_K))_,sum_SpaceGroupNumber,seebeck_coefficient,Thermal_conductivity,electrical_conductivity(S/m)
Bi0.94Pb0.06CuSeO,50,153.94,367.3789478,325.7,5.0,4.3966,4.7306,9.901,27.94,3703.78,2448.59,5732.4,23.60043,1.7406,30.87653,450.5839,411.06254,275.78,26.0,2.17,189824.0
Bi0.94Pb0.06CuSeO,100,153.94,367.3789478,325.7,5.0,4.3966,4.7306,9.901,27.94,3703.78,2448.59,5732.4,23.60043,1.7406,30.87653,450.5839,411.06254,275.78,47.0,2.17,136151.0
Bi0.94Pb0.06CuSeO,150,153.94,367.3789478,325.7,5.0,4.3966,4.7306,9.901,27.94,3703.78,2448.59,5732.4,23.60043,1.7406,30.87653,450.5839,411.06254,275.78,72.0,1.94,100000.0
Bi0.94Pb0.06CuSeO,250,153.94,367.3789478,325.7,5.0,4.3966,4.7306,9.901,27.94,3703.78,2448.59,5732.4,23.60043,1.7406,30.87653,450.5839,411.06254,275.78,111.0,1.72,58250.0
Bi0.92Pb0.08CuSeO,50,153.92,367.3433404,325.6,5.0,4.3988,4.7308,9.898,27.92,3704.04,2449.72,5736.0,23.63343,1.7408,30.74651,452.0419,411.61114,280.04,24.0,2.0,252384.0
Bi0.92Pb0.08CuSeO,100,153.92,367.3433404,325.6,5.0,4.3988,4.7308,9.898,27.92,3704.04,2449.72,5736.0,23.63343,1.7408,30.74651,452.0419,411.61114,280.04,40.0,2.1,189824.0
Bi0.92Pb0.08CuSeO,150,153.92,367.3433404,325.6,5.0,4.3988,4.7308,9.898,27.92,3704.04,2449.72,5736.0,23.63343,1.7408,30.74651,452.0419,411.61114,280.04,57.0,2.05,142771.0
Bi0.92Pb0.08CuSeO,250,153.92,367.3433404,325.6,5.0,4.3988,4.7308,9.898,27.92,3704.04,2449.72,5736.0,23.63343,1.7408,30.74651,452.0419,411.61114,280.04,88.0,2.0,88916.0
Bi0.9Pb0.1CuSeO,50,153.9,367.307733,325.5,5.0,4.401,4.731,9.895,27.9,3704.3,2450.85,5739.6,23.66643,1.741,30.61649,453.4999,412.15974,284.3,26.0,2.04,246463.0
Bi0.9Pb0.1CuSeO,100,153.9,367.307733,325.5,5.0,4.401,4.731,9.895,27.9,3704.3,2450.85,5739.6,23.66643,1.741,30.61649,453.4999,412.15974,284.3,41.0,2.17,189824.0
Bi0.9Pb0.1CuSeO,150,153.9,367.307733,325.5,5.0,4.401,4.731,9.895,27.9,3704.3,2450.85,5739.6,23.66643,1.741,30.61649,453.4999,412.15974,284.3,55.0,2.17,149712.0
Bi0.9Pb0.1CuSeO,250,153.9,367.307733,325.5,5.0,4.401,4.731,9.895,27.9,3704.3,2450.85,5739.6,23.66643,1.741,30.61649,453.4999,412.15974,284.3,81.0,2.1,97650.0
Mg3.5Gd0.01Sb2,300,144.64,330.16,408.27,2.03,7.7583,7.3261,8.697,17.03,4256.93,5051.6865,9252.7865,19.549,3.9923,71.1795,603.774,594.706,1012.94,-240.0,1.19,5971.0
Mg3.5Gd0.01Sb2,400,144.64,330.16,408.27,2.03,7.7583,7.3261,8.697,17.03,4256.93,5051.6865,9252.7865,19.549,3.9923,71.1795,603.774,594.706,1012.94,-254.0,1.01,6918.0
Mg3.5Gd0.01Sb2,500,144.64,330.16,408.27,2.03,7.7583,7.3261,8.697,17.03,4256.93,5051.6865,9252.7865,19.549,3.9923,71.1795,603.774,594.706,1012.94,-286.0,0.88,6711.0
Mg3.5Gd0.01Sb2,600,144.64,330.16,408.27,2.03,7.7583,7.3261,8.697,17.03,4256.93,5051.6865,9252.7865,19.549,3.9923,71.1795,603.774,594.706,1012.94,-309.0,0.79,5926.0
Mg3.5Gd0.01Sb2,700,144.64,330.16,408.27,2.03,7.7583,7.3261,8.697,17.03,4256.93,5051.6865,9252.7865,19.549,3.9923,71.1795,603.774,594.706,1012.94,-324.0,0.73,5062.0
Mg3.5Gd0.02Sb2,300,145.28,331.7325,408.54,2.06,7.7816,7.3422,8.709,17.06,4262.86,5067.548,9288.248,19.628,3.9946,71.28,607.368,594.812,1014.88,-220.0,1.14,11583.0
Mg3.5Gd0.02Sb2,400,145.28,331.7325,408.54,2.06,7.7816,7.3422,8.709,17.06,4262.86,5067.548,9288.248,19.628,3.9946,71.28,607.368,594.812,1014.88,-241.0,0.99,12249.0
Mg3.5Gd0.02Sb2,500,145.28,331.7325,408.54,2.06,7.7816,7.3422,8.709,17.06,4262.86,5067.548,9288.248,19.628,3.9946,71.28,607.368,594.812,1014.88,-274.0,0.85,10926.0
Mg3.5Gd0.02Sb2,600,145.28,331.7325,408.54,2.06,7.7816,7.3422,8.709,17.06,4262.86,5067.548,9288.248,19.628,3.9946,71.28,607.368,594.812,1014.88,-295.0,0.77,9147.0
Mg3.5Gd0.02Sb2,700,145.28,331.7325,408.54,2.06,7.7816,7.3422,8.709,17.06,4262.86,5067.548,9288.248,19.628,3.9946,71.28,607.368,594.812,1014.88,-319.0,0.69,7279.0
Mg3.5Gd0.03Sb2,300,145.92,333.305,408.81,2.09,7.8049,7.3583,8.721,17.09,4268.79,5083.4095,9323.7095,19.707,3.9969,71.3805,610.962,594.918,1016.82,-198.0,1.08,19493.0
Mg3.5Gd0.03Sb2,400,145.92,333.305,408.81,2.09,7.8049,7.3583,8.721,17.09,4268.79,5083.4095,9323.7095,19.707,3.9969,71.3805,610.962,594.918,1016.82,-221.0,0.99,19150.0
Mg3.5Gd0.03Sb2,500,145.92,333.305,408.81,2.09,7.8049,7.3583,8.721,17.09,4268.79,5083.4095,9323.7095,19.707,3.9969,71.3805,610.962,594.918,1016.82,-254.0,0.86,16667.0
Mg3.5Gd0.03Sb2,600,145.92,333.305,408.81,2.09,7.8049,7.3583,8.721,17.09,4268.79,5083.4095,9323.7095,19.707,3.9969,71.3805,610.962,594.918,1016.82,-273.0,0.76,13942.0
Mg3.5Gd0.03Sb2,700,145.92,333.305,408.81,2.09,7.8049,7.3583,8.721,17.09,4268.79,5083.4095,9323.7095,19.707,3.9969,71.3805,610.962,594.918,1016.82,-292.0,0.66,11122.0
Mg3.5Gd0.04Sb2,300,146.56,334.8775,409.08,2.12,7.8282,7.3744,8.733,17.12,4274.72,5099.271,9359.171,19.786,3.9992,71.481,614.556,595.024,1018.76,-220.0,1.1,15045.0
Mg3.5Gd0.04Sb2,400,146.56,334.8775,409.08,2.12,7.8282,7.3744,8.733,17.12,4274.72,5099.271,9359.171,19.786,3.9992,71.481,614.556,595.024,1018.76,-250.0,0.91,14893.0
Mg3.5Gd0.04Sb2,500,146.56,334.8775,409.08,2.12,7.8282,7.3744,8.733,17.12,4274.72,5099.271,9359.171,19.786,3.9992,71.481,614.556,595.024,1018.76,-278.0,0.81,13524.0
Mg3.5Gd0.04Sb2,600,146.56,334.8775,409.08,2.12,7.8282,7.3744,8.733,17.12,4274.72,5099.271,9359.171,19.786,3.9992,71.481,614.556,595.024,1018.76,-291.0,0.71,12405.0
Mg3.5Gd0.04Sb2,700,146.56,334.8775,409.08,2.12,7.8282,7.3744,8.733,17.12,4274.72,5099.271,9359.171,19.786,3.9992,71.481,614.556,595.024,1018.76,-304.0,0.63,11322.0
Mg3.5Gd0.035Sb2,300,146.24,334.09125,408.945,2.105,7.81655,7.36635,8.727,17.105,4271.755,5091.34025,9341.44025,19.7465,3.99805,71.43075,612.759,594.971,1017.79,-190.0,1.19,21413.0
Mg3.5Gd0.035Sb2,400,146.24,334.09125,408.945,2.105,7.81655,7.36635,8.727,17.105,4271.755,5091.34025,9341.44025,19.7465,3.99805,71.43075,612.759,594.971,1017.79,-208.0,1.04,20665.0
Mg3.5Gd0.035Sb2,500,146.24,334.09125,408.945,2.105,7.81655,7.36635,8.727,17.105,4271.755,5091.34025,9341.44025,19.7465,3.99805,71.43075,612.759,594.971,1017.79,-235.0,0.93,17972.0
Mg3.5Gd0.035Sb2,600,146.24,334.09125,408.945,2.105,7.81655,7.36635,8.727,17.105,4271.755,5091.34025,9341.44025,19.7465,3.99805,71.43075,612.759,594.971,1017.79,-255.0,0.82,14931.0
Mg3.5Gd0.035Sb2,700,146.24,334.09125,408.945,2.105,7.81655,7.36635,8.727,17.105,4271.755,5091.34025,9341.44025,19.7465,3.99805,71.43075,612.759,594.971,1017.79,-275.0,0.7,12156.0
Mg3.5Gd0.045Sb2,300,146.88,335.66375,409.215,2.135,7.83985,7.38245,8.739,17.135,4277.685,5107.20175,9376.90175,19.8255,4.00035,71.53125,616.353,595.077,1019.73,-196.0,1.21,23049.0
Mg3.5Gd0.045Sb2,400,146.88,335.66375,409.215,2.135,7.83985,7.38245,8.739,17.135,4277.685,5107.20175,9376.90175,19.8255,4.00035,71.53125,616.353,595.077,1019.73,-214.0,1.04,22244.0
Mg3.5Gd0.045Sb2,500,146.88,335.66375,409.215,2.135,7.83985,7.38245,8.739,17.135,4277.685,5107.20175,9376.90175,19.8255,4.00035,71.53125,616.353,595.077,1019.73,-244.0,0.94,19592.0
Mg3.5Gd0.045Sb2,600,146.88,335.66375,409.215,2.135,7.83985,7.38245,8.739,17.135,4277.685,5107.20175,9376.90175,19.8255,4.00035,71.53125,616.353,595.077,1019.73,-257.0,0.85,17082.0
Mg3.5Gd0.045Sb2,700,146.88,335.66375,409.215,2.135,7.83985,7.38245,8.739,17.135,4277.685,5107.20175,9376.90175,19.8255,4.00035,71.53125,616.353,595.077,1019.73,-271.0,0.76,14631.0
Mg3.5Gd0.03Sb1.97Te0.03,300,145.95,333.4802,408.96,2.09,7.8019,7.3574,8.7225,17.12,4269.84,5077.9645,9294.9035,19.6935,3.9966,71.3091,610.2243,594.2595,1016.4,-215.0,1.0,18956.0
Mg3.5Gd0.03Sb1.97Te0.03,400,145.95,333.4802,408.96,2.09,7.8019,7.3574,8.7225,17.12,4269.84,5077.9645,9294.9035,19.6935,3.9966,71.3091,610.2243,594.2595,1016.4,-224.0,0.87,19198.0
Mg3.5Gd0.03Sb1.97Te0.03,500,145.95,333.4802,408.96,2.09,7.8019,7.3574,8.7225,17.12,4269.84,5077.9645,9294.9035,19.6935,3.9966,71.3091,610.2243,594.2595,1016.4,-252.0,0.78,17655.0
Mg3.5Gd0.03Sb1.97Te0.03,600,145.95,333.4802,408.96,2.09,7.8019,7.3574,8.7225,17.12,4269.84,5077.9645,9294.9035,19.6935,3.9966,71.3091,610.2243,594.2595,1016.4,-267.0,0.67,15432.0
Mg3.5Gd0.03Sb1.97Te0.03,700,145.95,333.4802,408.96,2.09,7.8019,7.3574,8.7225,17.12,4269.84,5077.9645,9294.9035,19.6935,3.9966,71.3091,610.2243,594.2595,1016.4,-280.0,0.63,13218.0
Mg3.5Gd0.04Sb1.97Te0.03,300,146.59,335.0527,409.23,2.12,7.8252,7.3735,8.7345,17.15,4275.77,5093.826,9330.365,19.7725,3.9989,71.4096,613.8183,594.3655,1018.34,-183.0,0.95,20045.0
Mg3.5Gd0.04Sb1.97Te0.03,400,146.59,335.0527,409.23,2.12,7.8252,7.3735,8.7345,17.15,4275.77,5093.826,9330.365,19.7725,3.9989,71.4096,613.8183,594.3655,1018.34,-201.0,0.84,21143.0
Mg3.5Gd0.04Sb1.97Te0.03,500,146.59,335.0527,409.23,2.12,7.8252,7.3735,8.7345,17.15,4275.77,5093.826,9330.365,19.7725,3.9989,71.4096,613.8183,594.3655,1018.34,-227.0,0.79,20147.0
Mg3.5Gd0.04Sb1.97Te0.03,600,146.59,335.0527,409.23,2.12,7.8252,7.3735,8.7345,17.15,4275.77,5093.826,9330.365,19.7725,3.9989,71.4096,613.8183,594.3655,1018.34,-239.0,0.71,18575.0
Mg3.5Gd0.04Sb1.97Te0.03,700,146.59,335.0527,409.23,2.12,7.8252,7.3735,8.7345,17.15,4275.77,5093.826,9330.365,19.7725,3.9989,71.4096,613.8183,594.3655,1018.34,-254.0,0.61,16527.0
Mg3.5Ho0.01Sb2,300,144.67,330.2368032,408.33,2.03,7.7576,7.3258,8.6973,17.03,4256.81,5053.2965,9247.0565,19.558,3.9916,71.201,602.59,594.762,1012.94,-199.0,1.12,2217.0
Mg3.5Ho0.01Sb2,400,144.67,330.2368032,408.33,2.03,7.7576,7.3258,8.6973,17.03,4256.81,5053.2965,9247.0565,19.558,3.9916,71.201,602.59,594.762,1012.94,-246.0,0.99,2632.0
Mg3.5Ho0.01Sb2,500,144.67,330.2368032,408.33,2.03,7.7576,7.3258,8.6973,17.03,4256.81,5053.2965,9247.0565,19.558,3.9916,71.201,602.59,594.762,1012.94,-290.0,0.86,2561.0
Mg3.5Ho0.01Sb2,600,144.67,330.2368032,408.33,2.03,7.7576,7.3258,8.6973,17.03,4256.81,5053.2965,9247.0565,19.558,3.9916,71.201,602.59,594.762,1012.94,-297.0,0.77,2308.0
Mg3.5Ho0.01Sb2,700,144.67,330.2368032,408.33,2.03,7.7576,7.3258,8.6973,17.03,4256.81,5053.2965,9247.0565,19.558,3.9916,71.201,602.59,594.762,1012.94,-317.0,0.7,2139.0
Mg3.5Ho0.02Sb2,300,145.34,331.8861064,408.66,2.06,7.7802,7.3416,8.7096,17.06,4262.62,5070.768,9276.788,19.646,3.9932,71.323,605.0,594.924,1014.88,-194.0,1.25,11239.0
Mg3.5Ho0.02Sb2,400,145.34,331.8861064,408.66,2.06,7.7802,7.3416,8.7096,17.06,4262.62,5070.768,9276.788,19.646,3.9932,71.323,605.0,594.924,1014.88,-250.0,1.07,11744.0
Mg3.5Ho0.02Sb2,500,145.34,331.8861064,408.66,2.06,7.7802,7.3416,8.7096,17.06,4262.62,5070.768,9276.788,19.646,3.9932,71.323,605.0,594.924,1014.88,-289.0,0.93,10129.0
Mg3.5Ho0.02Sb2,600,145.34,331.8861064,408.66,2.06,7.7802,7.3416,8.7096,17.06,4262.62,5070.768,9276.788,19.646,3.9932,71.323,605.0,594.924,1014.88,-314.0,0.83,8261.0
Mg3.5Ho0.02Sb2,700,145.34,331.8861064,408.66,2.06,7.7802,7.3416,8.7096,17.06,4262.62,5070.768,9276.788,19.646,3.9932,71.323,605.0,594.924,1014.88,-334.0,0.72,6819.0
Mg3.5Ho0.03Sb2,300,146.01,333.5354096,408.99,2.09,7.8028,7.3574,8.7219,17.09,4268.43,5088.2395,9306.5195,19.734,3.9948,71.445,607.41,595.086,1016.82,-193.0,1.24,16695.0
Mg3.5Ho0.03Sb2,400,146.01,333.5354096,408.99,2.09,7.8028,7.3574,8.7219,17.09,4268.43,5088.2395,9306.5195,19.734,3.9948,71.445,607.41,595.086,1016.82,-220.0,1.04,15724.0
Mg3.5Ho0.03Sb2,500,146.01,333.5354096,408.99,2.09,7.8028,7.3574,8.7219,17.09,4268.43,5088.2395,9306.5195,19.734,3.9948,71.445,607.41,595.086,1016.82,-258.0,0.92,13030.0
Mg3.5Ho0.03Sb2,600,146.01,333.5354096,408.99,2.09,7.8028,7.3574,8.7219,17.09,4268.43,5088.2395,9306.5195,19.734,3.9948,71.445,607.41,595.086,1016.82,-283.0,0.81,10251.0
Mg3.5Ho0.03Sb2,700,146.01,333.5354096,408.99,2.09,7.8028,7.3574,8.7219,17.09,4268.43,5088.2395,9306.5195,19.734,3.9948,71.445,607.41,595.086,1016.82,-304.0,0.74,8261.0
Mg3.5Ho0.04Sb2,300,146.68,335.1847128,409.32,2.12,7.8254,7.3732,8.7342,17.12,4274.24,5105.711,9336.251,19.822,3.9964,71.567,609.82,595.248,1018.76,-189.0,1.34,19512.0
Mg3.5Ho0.04Sb2,400,146.68,335.1847128,409.32,2.12,7.8254,7.3732,8.7342,17.12,4274.24,5105.711,9336.251,19.822,3.9964,71.567,609.82,595.248,1018.76,-226.0,1.14,18673.0
Mg3.5Ho0.04Sb2,500,146.68,335.1847128,409.32,2.12,7.8254,7.3732,8.7342,17.12,4274.24,5105.711,9336.251,19.822,3.9964,71.567,609.82,595.248,1018.76,-268.0,0.97,15290.0
Mg3.5Ho0.04Sb2,600,146.68,335.1847128,409.32,2.12,7.8254,7.3732,8.7342,17.12,4274.24,5105.711,9336.251,19.822,3.9964,71.567,609.82,595.248,1018.76,-293.0,0.83,12029.0
Mg3.5Ho0.04Sb2,700,146.68,335.1847128,409.32,2.12,7.8254,7.3732,8.7342,17.12,4274.24,5105.711,9336.251,19.822,3.9964,71.567,609.82,595.248,1018.76,-310.0,0.72,9655.0
Mg3.5Ho0.01Sb1.97Te0.03,300,144.7,330.4120032,408.48,2.03,7.7546,7.3249,8.6988,17.06,4257.86,5047.8515,9218.2505,19.5445,3.9913,71.1296,601.8523,594.1035,1012.52,-214.0,1.14,19512.0
Mg3.5Ho0.01Sb1.97Te0.03,400,144.7,330.4120032,408.48,2.03,7.7546,7.3249,8.6988,17.06,4257.86,5047.8515,9218.2505,19.5445,3.9913,71.1296,601.8523,594.1035,1012.52,-234.0,0.99,17869.0
Mg3.5Ho0.01Sb1.97Te0.03,500,144.7,330.4120032,408.48,2.03,7.7546,7.3249,8.6988,17.06,4257.86,5047.8515,9218.2505,19.5445,3.9913,71.1296,601.8523,594.1035,1012.52,-261.0,0.87,15661.0
Mg3.5Ho0.01Sb1.97Te0.03,600,144.7,330.4120032,408.48,2.03,7.7546,7.3249,8.6988,17.06,4257.86,5047.8515,9218.2505,19.5445,3.9913,71.1296,601.8523,594.1035,1012.52,-282.0,0.79,12875.0
Mg3.5Ho0.01Sb1.97Te0.03,700,144.7,330.4120032,408.48,2.03,7.7546,7.3249,8.6988,17.06,4257.86,5047.8515,9218.2505,19.5445,3.9913,71.1296,601.8523,594.1035,1012.52,-298.0,0.73,10755.0
Mg3.5Ho0.02Sb1.97Te0.03,300,145.37,332.0613064,408.81,2.06,7.7772,7.3407,8.7111,17.09,4263.67,5065.323,9247.982,19.6325,3.9929,71.2516,604.2623,594.2655,1014.46,-218.0,1.14,25916.0
Mg3.5Ho0.02Sb1.97Te0.03,400,145.37,332.0613064,408.81,2.06,7.7772,7.3407,8.7111,17.09,4263.67,5065.323,9247.982,19.6325,3.9929,71.2516,604.2623,594.2655,1014.46,-225.0,0.98,22442.0
Mg3.5Ho0.02Sb1.97Te0.03,500,145.37,332.0613064,408.81,2.06,7.7772,7.3407,8.7111,17.09,4263.67,5065.323,9247.982,19.6325,3.9929,71.2516,604.2623,594.2655,1014.46,-253.0,0.89,19279.0
Mg3.5Ho0.02Sb1.97Te0.03,600,145.37,332.0613064,408.81,2.06,7.7772,7.3407,8.7111,17.09,4263.67,5065.323,9247.982,19.6325,3.9929,71.2516,604.2623,594.2655,1014.46,-268.0,0.82,16496.0
Mg3.5Ho0.02Sb1.97Te0.03,700,145.37,332.0613064,408.81,2.06,7.7772,7.3407,8.7111,17.09,4263.67,5065.323,9247.982,19.6325,3.9929,71.2516,604.2623,594.2655,1014.46,-281.0,0.78,14059.0
Mg3.5Ho0.03Sb1.97Te0.03,300,146.04,333.7106096,409.14,2.09,7.7998,7.3565,8.7234,17.12,4269.48,5082.7945,9277.7135,19.7205,3.9945,71.3736,606.6723,594.4275,1016.4,-200.0,1.16,27081.0
Mg3.5Ho0.03Sb1.97Te0.03,400,146.04,333.7106096,409.14,2.09,7.7998,7.3565,8.7234,17.12,4269.48,5082.7945,9277.7135,19.7205,3.9945,71.3736,606.6723,594.4275,1016.4,-209.0,0.96,23829.0
Mg3.5Ho0.03Sb1.97Te0.03,500,146.04,333.7106096,409.14,2.09,7.7998,7.3565,8.7234,17.12,4269.48,5082.7945,9277.7135,19.7205,3.9945,71.3736,606.6723,594.4275,1016.4,-235.0,0.88,21306.0
Mg3.5Ho0.03Sb1.97Te0.03,600,146.04,333.7106096,409.14,2.09,7.7998,7.3565,8.7234,17.12,4269.48,5082.7945,9277.7135,19.7205,3.9945,71.3736,606.6723,594.4275,1016.4,-246.0,0.82,18974.0
Mg3.5Ho0.03Sb1.97Te0.03,700,146.04,333.7106096,409.14,2.09,7.7998,7.3565,8.7234,17.12,4269.48,5082.7945,9277.7135,19.7205,3.9945,71.3736,606.6723,594.4275,1016.4,-256.0,0.75,16667.0
Mg3.5Ho0.04Sb1.97Te0.03,300,146.71,335.3599128,409.47,2.12,7.8224,7.3723,8.7357,17.15,4275.29,5100.266,9307.445,19.8085,3.9961,71.4956,609.0823,594.5895,1018.34,-206.0,1.18,27189.0
Mg3.5Ho0.04Sb1.97Te0.03,400,146.71,335.3599128,409.47,2.12,7.8224,7.3723,8.7357,17.15,4275.29,5100.266,9307.445,19.8085,3.9961,71.4956,609.0823,594.5895,1018.34,-211.0,0.99,24310.0
Mg3.5Ho0.04Sb1.97Te0.03,500,146.71,335.3599128,409.47,2.12,7.8224,7.3723,8.7357,17.15,4275.29,5100.266,9307.445,19.8085,3.9961,71.4956,609.0823,594.5895,1018.34,-237.0,0.91,21450.0
Mg3.5Ho0.04Sb1.97Te0.03,600,146.71,335.3599128,409.47,2.12,7.8224,7.3723,8.7357,17.15,4275.29,5100.266,9307.445,19.8085,3.9961,71.4956,609.0823,594.5895,1018.34,-254.0,0.84,18676.0
Mg3.5Ho0.04Sb1.97Te0.03,700,146.71,335.3599128,409.47,2.12,7.8224,7.3723,8.7357,17.15,4275.29,5100.266,9307.445,19.8085,3.9961,71.4956,609.0823,594.5895,1018.34,-266.0,0.75,16150.0
AgCuTe,320,128.0,299.0142,219.0,3.0,4.33,4.26,5.93,28.0,2345.0,3313.95,6588.25,25.7,0.815,41.84,603.43,832.35,602.0,65.0,1.07,75588.0
AgCuTe,422,128.0,299.0142,219.0,3.0,4.33,4.26,5.93,28.0,2345.0,3313.95,6588.25,25.7,0.815,41.84,603.43,832.35,602.0,120.0,0.6,24175.0
AgCuTe,522,128.0,299.0142,219.0,3.0,4.33,4.26,5.93,28.0,2345.0,3313.95,6588.25,25.7,0.815,41.84,603.43,832.35,602.0,255.0,0.47,9806.0
AgCuTe,623,128.0,299.0142,219.0,3.0,4.33,4.26,5.93,28.0,2345.0,3313.95,6588.25,25.7,0.815,41.84,603.43,832.35,602.0,252.0,0.52,9320.0
AgCuTe,723,128.0,299.0142,219.0,3.0,4.33,4.26,5.93,28.0,2345.0,3313.95,6588.25,25.7,0.815,41.84,603.43,832.35,602.0,250.0,0.55,9029.0
AgCuTe0.9Se0.1,320,126.2,294.1502,218.9,3.0,4.31,4.241,5.975,28.0,2352.2,3290.7,6557.77,25.555,0.827,40.7604,601.945,832.167,588.2,172.0,0.45,34854.0
AgCuTe0.9Se0.1,422,126.2,294.1502,218.9,3.0,4.31,4.241,5.975,28.0,2352.2,3290.7,6557.77,25.555,0.827,40.7604,601.945,832.167,588.2,181.0,0.36,24078.0
AgCuTe0.9Se0.1,522,126.2,294.1502,218.9,3.0,4.31,4.241,5.975,28.0,2352.2,3290.7,6557.77,25.555,0.827,40.7604,601.945,832.167,588.2,195.0,0.38,23786.0
AgCuTe0.9Se0.1,623,126.2,294.1502,218.9,3.0,4.31,4.241,5.975,28.0,2352.2,3290.7,6557.77,25.555,0.827,40.7604,601.945,832.167,588.2,214.0,0.55,21650.0
AgCuTe0.9Se0.1,723,126.2,294.1502,218.9,3.0,4.31,4.241,5.975,28.0,2352.2,3290.7,6557.77,25.555,0.827,40.7604,601.945,832.167,588.2,226.0,0.58,17864.0
AgCuTe0.8Se0.2,320,124.4,289.2862,218.8,3.0,4.29,4.222,6.02,28.0,2359.4,3267.45,6527.29,25.41,0.839,39.6808,600.46,831.984,574.4,97.0,0.63,29515.0
AgCuTe0.8Se0.2,422,124.4,289.2862,218.8,3.0,4.29,4.222,6.02,28.0,2359.4,3267.45,6527.29,25.41,0.839,39.6808,600.46,831.984,574.4,162.0,0.4,14757.0
AgCuTe0.8Se0.2,522,124.4,289.2862,218.8,3.0,4.29,4.222,6.02,28.0,2359.4,3267.45,6527.29,25.41,0.839,39.6808,600.46,831.984,574.4,179.0,0.49,23107.0
AgCuTe0.8Se0.2,623,124.4,289.2862,218.8,3.0,4.29,4.222,6.02,28.0,2359.4,3267.45,6527.29,25.41,0.839,39.6808,600.46,831.984,574.4,178.0,0.56,24854.0
AgCuTe0.8Se0.2,723,124.4,289.2862,218.8,3.0,4.29,4.222,6.02,28.0,2359.4,3267.45,6527.29,25.41,0.839,39.6808,600.46,831.984,574.4,180.0,0.61,28835.0
AgCuTe0.7Se0.3,320,122.6,284.4222,218.7,3.0,4.27,4.203,6.065,28.0,2366.6,3244.2,6496.81,25.265,0.851,38.6012,598.975,831.801,560.6,200.0,0.47,20194.0
AgCuTe0.7Se0.3,422,122.6,284.4222,218.7,3.0,4.27,4.203,6.065,28.0,2366.6,3244.2,6496.81,25.265,0.851,38.6012,598.975,831.801,560.6,192.0,0.32,14854.0
AgCuTe0.7Se0.3,522,122.6,284.4222,218.7,3.0,4.27,4.203,6.065,28.0,2366.6,3244.2,6496.81,25.265,0.851,38.6012,598.975,831.801,560.6,231.0,0.37,13301.0
AgCuTe0.7Se0.3,623,122.6,284.4222,218.7,3.0,4.27,4.203,6.065,28.0,2366.6,3244.2,6496.81,25.265,0.851,38.6012,598.975,831.801,560.6,250.0,0.43,11650.0
AgCuTe0.7Se0.3,723,122.6,284.4222,218.7,3.0,4.27,4.203,6.065,28.0,2366.6,3244.2,6496.81,25.265,0.851,38.6012,598.975,831.801,560.6,254.0,0.51,10146.0
AgCuTe0.6Se0.4,320,120.8,279.5582,218.6,3.0,4.25,4.184,6.11,28.0,2373.8,3220.95,6466.33,25.12,0.863,37.5216,597.49,831.618,546.8,219.0,0.54,11068.0
AgCuTe0.6Se0.4,422,120.8,279.5582,218.6,3.0,4.25,4.184,6.11,28.0,2373.8,3220.95,6466.33,25.12,0.863,37.5216,597.49,831.618,546.8,218.0,0.3,8835.0
AgCuTe0.6Se0.4,522,120.8,279.5582,218.6,3.0,4.25,4.184,6.11,28.0,2373.8,3220.95,6466.33,25.12,0.863,37.5216,597.49,831.618,546.8,246.0,0.38,8155.0
AgCuTe0.6Se0.4,623,120.8,279.5582,218.6,3.0,4.25,4.184,6.11,28.0,2373.8,3220.95,6466.33,25.12,0.863,37.5216,597.49,831.618,546.8,251.0,0.5,7184.0
AgCuTe0.6Se0.4,723,120.8,279.5582,218.6,3.0,4.25,4.184,6.11,28.0,2373.8,3220.95,6466.33,25.12,0.863,37.5216,597.49,831.618,546.8,258.0,0.64,6699.0
AgCuTe0.5Se0.5,320,119.0,274.6942,218.5,3.0,4.23,4.165,6.155,28.0,2381.0,3197.7,6435.85,24.975,0.875,36.442,596.005,831.435,533.0,97.0,0.34,5534.0
AgCuTe0.5Se0.5,422,119.0,274.6942,218.5,3.0,4.23,4.165,6.155,28.0,2381.0,3197.7,6435.85,24.975,0.875,36.442,596.005,831.435,533.0,146.0,0.23,2715.0
AgCuTe0.5Se0.5,522,119.0,274.6942,218.5,3.0,4.23,4.165,6.155,28.0,2381.0,3197.7,6435.85,24.975,0.875,36.442,596.005,831.435,533.0,161.0,0.3,1845.0
AgCuTe0.5Se0.5,623,119.0,274.6942,218.5,3.0,4.23,4.165,6.155,28.0,2381.0,3197.7,6435.85,24.975,0.875,36.442,596.005,831.435,533.0,156.0,0.38,2913.0
AgCuTe0.5Se0.5,723,119.0,274.6942,218.5,3.0,4.23,4.165,6.155,28.0,2381.0,3197.7,6435.85,24.975,0.875,36.442,596.005,831.435,533.0,150.0,0.49,3883.0
Mg2Sn0.995Sb0.005,350,74.005,167.33525,216.025,1.0,4.3494,4.00985,4.58045,8.005,2185.625,2351.445,5267.85,10.7869,2.266915,25.001205,549.5067,378.3885,529.125,-148.0,5.11,195614.0
Mg2Sn0.995Sb0.005,444,74.005,167.33525,216.025,1.0,4.3494,4.00985,4.58045,8.005,2185.625,2351.445,5267.85,10.7869,2.266915,25.001205,549.5067,378.3885,529.125,-170.0,4.08,138596.0
Mg2Sn0.995Sb0.005,544,74.005,167.33525,216.025,1.0,4.3494,4.00985,4.58045,8.005,2185.625,2351.445,5267.85,10.7869,2.266915,25.001205,549.5067,378.3885,529.125,-188.0,4.11,102632.0
Mg2Sn0.995Sb0.005,646,74.005,167.33525,216.025,1.0,4.3494,4.00985,4.58045,8.005,2185.625,2351.445,5267.85,10.7869,2.266915,25.001205,549.5067,378.3885,529.125,-187.0,4.3,104380.0
Mg2Sn0.99Sb0.01,350,74.01,167.3505,216.05,1.0,4.3488,4.0097,4.5809,8.01,2186.25,2353.44,5266.25,10.7838,2.26683,25.06541,548.4134,378.177,529.25,-113.0,6.0,349107.0
Mg2Sn0.99Sb0.01,444,74.01,167.3505,216.05,1.0,4.3488,4.0097,4.5809,8.01,2186.25,2353.44,5266.25,10.7838,2.26683,25.06541,548.4134,378.177,529.25,-133.0,4.78,289400.0
Mg2Sn0.99Sb0.01,544,74.01,167.3505,216.05,1.0,4.3488,4.0097,4.5809,8.01,2186.25,2353.44,5266.25,10.7838,2.26683,25.06541,548.4134,378.177,529.25,-153.0,4.65,216814.0
Mg2Sn0.99Sb0.01,646,74.01,167.3505,216.05,1.0,4.3488,4.0097,4.5809,8.01,2186.25,2353.44,5266.25,10.7838,2.26683,25.06541,548.4134,378.177,529.25,-171.0,4.43,167544.0
Mg2Sn0.98Sb0.02,350,74.02,167.381,216.1,1.0,4.3476,4.0094,4.5818,8.02,2187.5,2357.43,5263.05,10.7776,2.26666,25.19382,546.2268,377.754,529.5,-86.0,7.1,460177.0
Mg2Sn0.98Sb0.02,444,74.02,167.381,216.1,1.0,4.3476,4.0094,4.5818,8.02,2187.5,2357.43,5263.05,10.7776,2.26666,25.19382,546.2268,377.754,529.5,-99.0,5.73,346429.0
Mg2Sn0.98Sb0.02,544,74.02,167.381,216.1,1.0,4.3476,4.0094,4.5818,8.02,2187.5,2357.43,5263.05,10.7776,2.26666,25.19382,546.2268,377.754,529.5,-117.0,5.17,304464.0
Mg2Sn0.98Sb0.02,646,74.02,167.381,216.1,1.0,4.3476,4.0094,4.5818,8.02,2187.5,2357.43,5263.05,10.7776,2.26666,25.19382,546.2268,377.754,529.5,-141.0,4.67,229200.0
Ag8SiSe6,298,594.0,1364.7911,1132.0,7.0,20.49,20.31,32.64,128.0,12281.0,14505.25,28258.25,115.07,4.51,181.114,2615.06,3583.12,2111.0,-152.0,0.68,68519.0
Ag8SiSe6,343,594.0,1364.7911,1132.0,7.0,20.49,20.31,32.64,128.0,12281.0,14505.25,28258.25,115.07,4.51,181.114,2615.06,3583.12,2111.0,-145.0,0.74,79144.0
Ag8SiSe6,398,594.0,1364.7911,1132.0,7.0,20.49,20.31,32.64,128.0,12281.0,14505.25,28258.25,115.07,4.51,181.114,2615.06,3583.12,2111.0,-140.0,0.79,90520.0
Ag8SiSe6,423,594.0,1364.7911,1132.0,7.0,20.49,20.31,32.64,128.0,12281.0,14505.25,28258.25,115.07,4.51,181.114,2615.06,3583.12,2111.0,-98.0,0.54,56923.0
Ag8SiSe6,473,594.0,1364.7911,1132.0,7.0,20.49,20.31,32.64,128.0,12281.0,14505.25,28258.25,115.07,4.51,181.114,2615.06,3583.12,2111.0,-104.0,0.52,53237.0
Ag8SiSe6,298,594.0,1364.7911,1132.0,7.0,20.49,20.31,32.64,128.0,12281.0,14505.25,28258.25,115.07,4.51,181.114,2615.06,3583.12,2111.0,-162.0,0.55,42390.0
Ag8SiSe6,343,594.0,1364.7911,1132.0,7.0,20.49,20.31,32.64,128.0,12281.0,14505.25,28258.25,115.07,4.51,181.114,2615.06,3583.12,2111.0,-157.0,0.61,48613.0
Ag8SiSe6,398,594.0,1364.7911,1132.0,7.0,20.49,20.31,32.64,128.0,12281.0,14505.25,28258.25,115.07,4.51,181.114,2615.06,3583.12,2111.0,-154.0,0.66,54412.0
Ag8SiSe6,423,594.0,1364.7911,1132.0,7.0,20.49,20.31,32.64,128.0,12281.0,14505.25,28258.25,115.07,4.51,181.114,2615.06,3583.12,2111.0,-108.0,0.47,37927.0
Ag8SiSe6,473,594.0,1364.7911,1132.0,7.0,20.49,20.31,32.64,128.0,12281.0,14505.25,28258.25,115.07,4.51,181.114,2615.06,3583.12,2111.0,-114.0,0.44,35006.0
Ag8SiSe6,298,594.0,1364.7911,1132.0,7.0,20.49,20.31,32.64,128.0,12281.0,14505.25,28258.25,115.07,4.51,181.114,2615.06,3583.12,2111.0,-158.0,0.56,51658.0
Ag8SiSe6,343,594.0,1364.7911,1132.0,7.0,20.49,20.31,32.64,128.0,12281.0,14505.25,28258.25,115.07,4.51,181.114,2615.06,3583.12,2111.0,-152.0,0.62,58847.0
Ag8SiSe6,398,594.0,1364.7911,1132.0,7.0,20.49,20.31,32.64,128.0,12281.0,14505.25,28258.25,115.07,4.51,181.114,2615.06,3583.12,2111.0,-148.0,0.67,65198.0
Ag8SiSe6,423,594.0,1364.7911,1132.0,7.0,20.49,20.31,32.64,128.0,12281.0,14505.25,28258.25,115.07,4.51,181.114,2615.06,3583.12,2111.0,-105.0,0.49,42571.0
Ag8SiSe6,473,594.0,1364.7911,1132.0,7.0,20.49,20.31,32.64,128.0,12281.0,14505.25,28258.25,115.07,4.51,181.114,2615.06,3583.12,2111.0,-110.0,0.46,39318.0
Ag8SiSe6,298,594.0,1364.7911,1132.0,7.0,20.49,20.31,32.64,128.0,12281.0,14505.25,28258.25,115.07,4.51,181.114,2615.06,3583.12,2111.0,-166.0,0.51,39526.0
Ag8SiSe6,343,594.0,1364.7911,1132.0,7.0,20.49,20.31,32.64,128.0,12281.0,14505.25,28258.25,115.07,4.51,181.114,2615.06,3583.12,2111.0,-163.0,0.57,45083.0
Ag8SiSe6,398,594.0,1364.7911,1132.0,7.0,20.49,20.31,32.64,128.0,12281.0,14505.25,28258.25,115.07,4.51,181.114,2615.06,3583.12,2111.0,-159.0,0.6,50338.0
Ag8SiSe6,423,594.0,1364.7911,1132.0,7.0,20.49,20.31,32.64,128.0,12281.0,14505.25,28258.25,115.07,4.51,181.114,2615.06,3583.12,2111.0,-113.0,0.45,35047.0
Ag8SiSe6,473,594.0,1364.7911,1132.0,7.0,20.49,20.31,32.64,128.0,12281.0,14505.25,28258.25,115.07,4.51,181.114,2615.06,3583.12,2111.0,-119.0,0.42,32051.0
GeSe,326,66.0,151.57,168.0,2.0,2.28,2.38,4.56,10.0,1703.0,1710.7,4061.3,10.11,0.64,43.634,368.6,60.42,239.0,774.0,2.84,3.0
GeSe,424,66.0,151.57,168.0,2.0,2.28,2.38,4.56,10.0,1703.0,1710.7,4061.3,10.11,0.64,43.634,368.6,60.42,239.0,738.0,2.01,16.0
GeSe,524,66.0,151.57,168.0,2.0,2.28,2.38,4.56,10.0,1703.0,1710.7,4061.3,10.11,0.64,43.634,368.6,60.42,239.0,841.0,1.46,15.0
GeSe,623,66.0,151.57,168.0,2.0,2.28,2.38,4.56,10.0,1703.0,1710.7,4061.3,10.11,0.64,43.634,368.6,60.42,239.0,743.0,1.14,53.0
GeSe,673,66.0,151.57,168.0,2.0,2.28,2.38,4.56,10.0,1703.0,1710.7,4061.3,10.11,0.64,43.634,368.6,60.42,239.0,688.0,0.99,115.0
GeSe,723,66.0,151.57,168.0,2.0,2.28,2.38,4.56,10.0,1703.0,1710.7,4061.3,10.11,0.64,43.634,368.6,60.42,239.0,629.0,0.87,231.0
GeSe,772,66.0,151.57,168.0,2.0,2.28,2.38,4.56,10.0,1703.0,1710.7,4061.3,10.11,0.64,43.634,368.6,60.42,239.0,522.0,0.76,400.0
GeSe0.95Te0.05,326,66.9,154.002,168.05,2.0,2.29,2.3895,4.5375,10.0,1699.4,1722.325,4076.54,10.1825,0.634,44.1738,369.3425,60.5115,245.9,634.0,1.91,12.0
GeSe0.95Te0.05,430,66.9,154.002,168.05,2.0,2.29,2.3895,4.5375,10.0,1699.4,1722.325,4076.54,10.1825,0.634,44.1738,369.3425,60.5115,245.9,595.0,1.42,55.0
GeSe0.95Te0.05,535,66.9,154.002,168.05,2.0,2.29,2.3895,4.5375,10.0,1699.4,1722.325,4076.54,10.1825,0.634,44.1738,369.3425,60.5115,245.9,599.0,1.06,63.0
GeSe0.95Te0.05,633,66.9,154.002,168.05,2.0,2.29,2.3895,4.5375,10.0,1699.4,1722.325,4076.54,10.1825,0.634,44.1738,369.3425,60.5115,245.9,567.0,0.86,135.0
GeSe0.95Te0.05,681,66.9,154.002,168.05,2.0,2.29,2.3895,4.5375,10.0,1699.4,1722.325,4076.54,10.1825,0.634,44.1738,369.3425,60.5115,245.9,552.0,0.76,239.0
GeSe0.95Te0.05,725,66.9,154.002,168.05,2.0,2.29,2.3895,4.5375,10.0,1699.4,1722.325,4076.54,10.1825,0.634,44.1738,369.3425,60.5115,245.9,533.0,0.69,400.0
GeSe0.95Te0.05,778,66.9,154.002,168.05,2.0,2.29,2.3895,4.5375,10.0,1699.4,1722.325,4076.54,10.1825,0.634,44.1738,369.3425,60.5115,245.9,471.0,0.63,800.0
GeSe0.9Te0.1,320,67.8,156.434,168.1,2.0,2.3,2.399,4.515,10.0,1695.8,1733.95,4091.78,10.255,0.628,44.7136,370.085,60.603,252.8,75.0,1.93,2974.0
GeSe0.9Te0.1,430,67.8,156.434,168.1,2.0,2.3,2.399,4.515,10.0,1695.8,1733.95,4091.78,10.255,0.628,44.7136,370.085,60.603,252.8,105.0,1.53,2584.0
GeSe0.9Te0.1,530,67.8,156.434,168.1,2.0,2.3,2.399,4.515,10.0,1695.8,1733.95,4091.78,10.255,0.628,44.7136,370.085,60.603,252.8,130.0,1.22,2245.0
GeSe0.9Te0.1,630,67.8,156.434,168.1,2.0,2.3,2.399,4.515,10.0,1695.8,1733.95,4091.78,10.255,0.628,44.7136,370.085,60.603,252.8,118.0,1.22,3000.0
GeSe0.9Te0.1,678,67.8,156.434,168.1,2.0,2.3,2.399,4.515,10.0,1695.8,1733.95,4091.78,10.255,0.628,44.7136,370.085,60.603,252.8,137.0,1.05,3304.0
GeSe0.9Te0.1,728,67.8,156.434,168.1,2.0,2.3,2.399,4.515,10.0,1695.8,1733.95,4091.78,10.255,0.628,44.7136,370.085,60.603,252.8,159.0,0.84,3483.0
GeSe0.9Te0.1,776,67.8,156.434,168.1,2.0,2.3,2.399,4.515,10.0,1695.8,1733.95,4091.78,10.255,0.628,44.7136,370.085,60.603,252.8,185.0,0.78,4153.0
GeSe0.85Te0.15,320,68.7,158.866,168.15,2.0,2.31,2.4085,4.4925,10.0,1692.2,1745.575,4107.02,10.3275,0.622,45.2534,370.8275,60.6945,259.7,15.0,2.0,88059.0
GeSe0.85Te0.15,430,68.7,158.866,168.15,2.0,2.31,2.4085,4.4925,10.0,1692.2,1745.575,4107.02,10.3275,0.622,45.2534,370.8275,60.6945,259.7,22.0,1.89,73881.0
GeSe0.85Te0.15,530,68.7,158.866,168.15,2.0,2.31,2.4085,4.4925,10.0,1692.2,1745.575,4107.02,10.3275,0.622,45.2534,370.8275,60.6945,259.7,28.0,1.72,59328.0
GeSe0.85Te0.15,630,68.7,158.866,168.15,2.0,2.31,2.4085,4.4925,10.0,1692.2,1745.575,4107.02,10.3275,0.622,45.2534,370.8275,60.6945,259.7,37.0,1.68,53358.0
GeSe0.85Te0.15,678,68.7,158.866,168.15,2.0,2.31,2.4085,4.4925,10.0,1692.2,1745.575,4107.02,10.3275,0.622,45.2534,370.8275,60.6945,259.7,40.0,1.73,55597.0
GeSe0.85Te0.15,728,68.7,158.866,168.15,2.0,2.31,2.4085,4.4925,10.0,1692.2,1745.575,4107.02,10.3275,0.622,45.2534,370.8275,60.6945,259.7,71.0,1.58,27985.0
GeSe0.85Te0.15,776,68.7,158.866,168.15,2.0,2.31,2.4085,4.4925,10.0,1692.2,1745.575,4107.02,10.3275,0.622,45.2534,370.8275,60.6945,259.7,123.0,1.07,20522.0
GeSe0.8Te0.2,320,69.6,161.298,168.2,2.0,2.32,2.418,4.47,10.0,1688.6,1757.2,4122.26,10.4,0.616,45.7932,371.57,60.786,266.6,15.0,2.01,108955.0
GeSe0.8Te0.2,430,69.6,161.298,168.2,2.0,2.32,2.418,4.47,10.0,1688.6,1757.2,4122.26,10.4,0.616,45.7932,371.57,60.786,266.6,22.0,1.88,91045.0
GeSe0.8Te0.2,530,69.6,161.298,168.2,2.0,2.32,2.418,4.47,10.0,1688.6,1757.2,4122.26,10.4,0.616,45.7932,371.57,60.786,266.6,27.0,1.73,71642.0
GeSe0.8Te0.2,630,69.6,161.298,168.2,2.0,2.32,2.418,4.47,10.0,1688.6,1757.2,4122.26,10.4,0.616,45.7932,371.57,60.786,266.6,36.0,1.76,66418.0
GeSe0.8Te0.2,678,69.6,161.298,168.2,2.0,2.32,2.418,4.47,10.0,1688.6,1757.2,4122.26,10.4,0.616,45.7932,371.57,60.786,266.6,39.0,1.91,74254.0
GeSe0.8Te0.2,728,69.6,161.298,168.2,2.0,2.32,2.418,4.47,10.0,1688.6,1757.2,4122.26,10.4,0.616,45.7932,371.57,60.786,266.6,69.0,1.79,57090.0
GeSe0.8Te0.2,776,69.6,161.298,168.2,2.0,2.32,2.418,4.47,10.0,1688.6,1757.2,4122.26,10.4,0.616,45.7932,371.57,60.786,266.6,121.0,1.25,43284.0
GeSe0.75Te0.25,320,70.5,163.73,168.25,2.0,2.33,2.4275,4.4475,10.0,1685.0,1768.825,4137.5,10.4725,0.61,46.333,372.3125,60.8775,273.5,14.0,1.68,99254.0
GeSe0.75Te0.25,430,70.5,163.73,168.25,2.0,2.33,2.4275,4.4475,10.0,1685.0,1768.825,4137.5,10.4725,0.61,46.333,372.3125,60.8775,273.5,21.0,1.63,83955.0
GeSe0.75Te0.25,530,70.5,163.73,168.25,2.0,2.33,2.4275,4.4475,10.0,1685.0,1768.825,4137.5,10.4725,0.61,46.333,372.3125,60.8775,273.5,27.0,1.51,64552.0
GeSe0.75Te0.25,630,70.5,163.73,168.25,2.0,2.33,2.4275,4.4475,10.0,1685.0,1768.825,4137.5,10.4725,0.61,46.333,372.3125,60.8775,273.5,36.0,1.52,60821.0
GeSe0.75Te0.25,678,70.5,163.73,168.25,2.0,2.33,2.4275,4.4475,10.0,1685.0,1768.825,4137.5,10.4725,0.61,46.333,372.3125,60.8775,273.5,39.0,1.68,72388.0
GeSe0.75Te0.25,728,70.5,163.73,168.25,2.0,2.33,2.4275,4.4475,10.0,1685.0,1768.825,4137.5,10.4725,0.61,46.333,372.3125,60.8775,273.5,88.0,1.76,66791.0
GeSe0.75Te0.25,776,70.5,163.73,168.25,2.0,2.33,2.4275,4.4475,10.0,1685.0,1768.825,4137.5,10.4725,0.61,46.333,372.3125,60.8775,273.5,121.0,1.21,60821.0
GeSe0.7Te0.3,320,71.4,166.162,168.3,2.0,2.34,2.437,4.425,10.0,1681.4,1780.45,4152.74,10.545,0.604,46.8728,373.055,60.969,280.4,14.0,1.64,101119.0
GeSe0.7Te0.3,430,71.4,166.162,168.3,2.0,2.34,2.437,4.425,10.0,1681.4,1780.45,4152.74,10.545,0.604,46.8728,373.055,60.969,280.4,20.0,1.61,85075.0
GeSe0.7Te0.3,530,71.4,166.162,168.3,2.0,2.34,2.437,4.425,10.0,1681.4,1780.45,4152.74,10.545,0.604,46.8728,373.055,60.969,280.4,26.0,1.49,64179.0
GeSe0.7Te0.3,630,71.4,166.162,168.3,2.0,2.34,2.437,4.425,10.0,1681.4,1780.45,4152.74,10.545,0.604,46.8728,373.055,60.969,280.4,35.0,1.56,61940.0
GeSe0.7Te0.3,678,71.4,166.162,168.3,2.0,2.34,2.437,4.425,10.0,1681.4,1780.45,4152.74,10.545,0.604,46.8728,373.055,60.969,280.4,40.0,1.7,72388.0
GeSe0.7Te0.3,728,71.4,166.162,168.3,2.0,2.34,2.437,4.425,10.0,1681.4,1780.45,4152.74,10.545,0.604,46.8728,373.055,60.969,280.4,101.0,1.75,72201.0
GeSe0.7Te0.3,776,71.4,166.162,168.3,2.0,2.34,2.437,4.425,10.0,1681.4,1780.45,4152.74,10.545,0.604,46.8728,373.055,60.969,280.4,120.0,1.32,70149.0
GeSe0.65Te0.35,320,72.3,168.594,168.35,2.0,2.35,2.4465,4.4025,10.0,1677.8,1792.075,4167.98,10.6175,0.598,47.4126,373.7975,61.0605,287.3,12.0,1.89,131716.0
GeSe0.65Te0.35,430,72.3,168.594,168.35,2.0,2.35,2.4465,4.4025,10.0,1677.8,1792.075,4167.98,10.6175,0.598,47.4126,373.7975,61.0605,287.3,18.0,1.86,110075.0
GeSe0.65Te0.35,530,72.3,168.594,168.35,2.0,2.35,2.4465,4.4025,10.0,1677.8,1792.075,4167.98,10.6175,0.598,47.4126,373.7975,61.0605,287.3,24.0,1.75,85450.0
GeSe0.65Te0.35,630,72.3,168.594,168.35,2.0,2.35,2.4465,4.4025,10.0,1677.8,1792.075,4167.98,10.6175,0.598,47.4126,373.7975,61.0605,287.3,34.0,1.76,80597.0
GeSe0.65Te0.35,678,72.3,168.594,168.35,2.0,2.35,2.4465,4.4025,10.0,1677.8,1792.075,4167.98,10.6175,0.598,47.4126,373.7975,61.0605,287.3,40.0,1.87,89925.0
GeSe0.65Te0.35,728,72.3,168.594,168.35,2.0,2.35,2.4465,4.4025,10.0,1677.8,1792.075,4167.98,10.6175,0.598,47.4126,373.7975,61.0605,287.3,112.0,1.98,93657.0
GeSe0.65Te0.35,776,72.3,168.594,168.35,2.0,2.35,2.4465,4.4025,10.0,1677.8,1792.075,4167.98,10.6175,0.598,47.4126,373.7975,61.0605,287.3,123.0,1.61,86194.0
GeSe0.6Te0.4,320,73.2,171.026,168.4,2.0,2.36,2.456,4.38,10.0,1674.2,1803.7,4183.22,10.69,0.592,47.9524,374.54,61.152,294.2,51.0,2.96,203731.0
GeSe0.6Te0.4,430,73.2,171.026,168.4,2.0,2.36,2.456,4.38,10.0,1674.2,1803.7,4183.22,10.69,0.592,47.9524,374.54,61.152,294.2,71.0,2.64,168519.0
GeSe0.6Te0.4,530,73.2,171.026,168.4,2.0,2.36,2.456,4.38,10.0,1674.2,1803.7,4183.22,10.69,0.592,47.9524,374.54,61.152,294.2,94.0,2.11,133209.0
GeSe0.6Te0.4,630,73.2,171.026,168.4,2.0,2.36,2.456,4.38,10.0,1674.2,1803.7,4183.22,10.69,0.592,47.9524,374.54,61.152,294.2,100.0,2.18,144776.0
GeSe0.6Te0.4,678,73.2,171.026,168.4,2.0,2.36,2.456,4.38,10.0,1674.2,1803.7,4183.22,10.69,0.592,47.9524,374.54,61.152,294.2,110.0,2.75,131343.0
GeSe0.6Te0.4,728,73.2,171.026,168.4,2.0,2.36,2.456,4.38,10.0,1674.2,1803.7,4183.22,10.69,0.592,47.9524,374.54,61.152,294.2,122.0,2.26,115672.0
GeSe0.6Te0.4,776,73.2,171.026,168.4,2.0,2.36,2.456,4.38,10.0,1674.2,1803.7,4183.22,10.69,0.592,47.9524,374.54,61.152,294.2,133.0,2.13,101866.0
GeSe0.55Te0.45,320,74.1,173.458,168.45,2.0,2.37,2.4655,4.3575,10.0,1670.6,1815.325,4198.46,10.7625,0.586,48.4922,375.2825,61.2435,301.1,50.0,2.74,222761.0
GeSe0.55Te0.45,430,74.1,173.458,168.45,2.0,2.37,2.4655,4.3575,10.0,1670.6,1815.325,4198.46,10.7625,0.586,48.4922,375.2825,61.2435,301.1,71.0,2.47,181852.0
GeSe0.55Te0.45,530,74.1,173.458,168.45,2.0,2.37,2.4655,4.3575,10.0,1670.6,1815.325,4198.46,10.7625,0.586,48.4922,375.2825,61.2435,301.1,94.0,2.11,144403.0
GeSe0.55Te0.45,630,74.1,173.458,168.45,2.0,2.37,2.4655,4.3575,10.0,1670.6,1815.325,4198.46,10.7625,0.586,48.4922,375.2825,61.2435,301.1,102.0,1.89,150741.0
GeSe0.55Te0.45,678,74.1,173.458,168.45,2.0,2.37,2.4655,4.3575,10.0,1670.6,1815.325,4198.46,10.7625,0.586,48.4922,375.2825,61.2435,301.1,111.0,2.45,137313.0
GeSe0.55Te0.45,728,74.1,173.458,168.45,2.0,2.37,2.4655,4.3575,10.0,1670.6,1815.325,4198.46,10.7625,0.586,48.4922,375.2825,61.2435,301.1,121.0,2.28,121269.0
GeSe0.55Te0.45,776,74.1,173.458,168.45,2.0,2.37,2.4655,4.3575,10.0,1670.6,1815.325,4198.46,10.7625,0.586,48.4922,375.2825,61.2435,301.1,133.0,2.14,107836.0
GeSe0.5Te0.5,320,75.0,175.89,168.5,2.0,2.38,2.475,4.335,10.0,1667.0,1826.95,4213.7,10.835,0.58,49.032,376.025,61.335,308.0,46.0,2.96,241791.0
GeSe0.5Te0.5,430,75.0,175.89,168.5,2.0,2.38,2.475,4.335,10.0,1667.0,1826.95,4213.7,10.835,0.58,49.032,376.025,61.335,308.0,66.0,2.65,196667.0
GeSe0.5Te0.5,530,75.0,175.89,168.5,2.0,2.38,2.475,4.335,10.0,1667.0,1826.95,4213.7,10.835,0.58,49.032,376.025,61.335,308.0,89.0,2.27,157407.0
GeSe0.5Te0.5,630,75.0,175.89,168.5,2.0,2.38,2.475,4.335,10.0,1667.0,1826.95,4213.7,10.835,0.58,49.032,376.025,61.335,308.0,102.0,2.03,157222.0
GeSe0.5Te0.5,678,75.0,175.89,168.5,2.0,2.38,2.475,4.335,10.0,1667.0,1826.95,4213.7,10.835,0.58,49.032,376.025,61.335,308.0,111.0,2.61,144776.0
GeSe0.5Te0.5,728,75.0,175.89,168.5,2.0,2.38,2.475,4.335,10.0,1667.0,1826.95,4213.7,10.835,0.58,49.032,376.025,61.335,308.0,121.0,2.45,128731.0
GeSe0.5Te0.5,776,75.0,175.89,168.5,2.0,2.38,2.475,4.335,10.0,1667.0,1826.95,4213.7,10.835,0.58,49.032,376.025,61.335,308.0,133.0,2.31,113806.0
(CuI)0.003Bi2Te3,325,322.246,801.3320914,442.48,5.009,6.5578,6.97813,10.35368,28.054,4018.259,3261.4784,7465.0419,38.26167,0.841782,75.132622,368.213156,23.994347,480.867,-157.0,1.41,132444.0
(CuI)0.003Bi2Te3,371,322.246,801.3320914,442.48,5.009,6.5578,6.97813,10.35368,28.054,4018.259,3261.4784,7465.0419,38.26167,0.841782,75.132622,368.213156,23.994347,480.867,-166.0,1.36,109029.0
(CuI)0.003Bi2Te3,420,322.246,801.3320914,442.48,5.009,6.5578,6.97813,10.35368,28.054,4018.259,3261.4784,7465.0419,38.26167,0.841782,75.132622,368.213156,23.994347,480.867,-171.0,1.39,93431.0
(CuI)0.003Bi2Te3,470,322.246,801.3320914,442.48,5.009,6.5578,6.97813,10.35368,28.054,4018.259,3261.4784,7465.0419,38.26167,0.841782,75.132622,368.213156,23.994347,480.867,-169.0,1.45,84100.0
(CuI)0.003Bi2Te3,519,322.246,801.3320914,442.48,5.009,6.5578,6.97813,10.35368,28.054,4018.259,3261.4784,7465.0419,38.26167,0.841782,75.132622,368.213156,23.994347,480.867,-162.0,1.58,81218.0
(CuI)0.003Bi2Te3,568,322.246,801.3320914,442.48,5.009,6.5578,6.97813,10.35368,28.054,4018.259,3261.4784,7465.0419,38.26167,0.841782,75.132622,368.213156,23.994347,480.867,-151.0,1.73,79900.0
Mg2Zn0.96Sb2,300,154.8,354.9044,372.24,3.92,6.9232,6.6176,8.304,25.52,4013.76,4317.64,8304.584,23.7048,2.8344,64.67712,519.768,471.96,906.24,289.0,0.68,3013.0
Mg2Zn0.96Sb2,373,154.8,354.9044,372.24,3.92,6.9232,6.6176,8.304,25.52,4013.76,4317.64,8304.584,23.7048,2.8344,64.67712,519.768,471.96,906.24,289.0,0.63,3411.0
Mg2Zn0.96Sb2,473,154.8,354.9044,372.24,3.92,6.9232,6.6176,8.304,25.52,4013.76,4317.64,8304.584,23.7048,2.8344,64.67712,519.768,471.96,906.24,245.0,0.65,5695.0
Mg2Zn0.96Sb2,573,154.8,354.9044,372.24,3.92,6.9232,6.6176,8.304,25.52,4013.76,4317.64,8304.584,23.7048,2.8344,64.67712,519.768,471.96,906.24,208.0,0.73,9503.0
Mg2Zn0.96Sb2,673,154.8,354.9044,372.24,3.92,6.9232,6.6176,8.304,25.52,4013.76,4317.64,8304.584,23.7048,2.8344,64.67712,519.768,471.96,906.24,183.0,0.85,14934.0
Mg2Zn0.96Sb2,773,154.8,354.9044,372.24,3.92,6.9232,6.6176,8.304,25.52,4013.76,4317.64,8304.584,23.7048,2.8344,64.67712,519.768,471.96,906.24,160.0,0.96,20921.0
Mg2Zn0.98Sb2,300,155.4,356.2122,373.62,3.96,6.9516,6.6438,8.337,25.76,4031.88,4331.495,8328.167,23.8474,2.8422,64.82356,522.074,474.28,910.12,278.0,0.76,5364.0
Mg2Zn0.98Sb2,373,155.4,356.2122,373.62,3.96,6.9516,6.6438,8.337,25.76,4031.88,4331.495,8328.167,23.8474,2.8422,64.82356,522.074,474.28,910.12,297.0,0.67,4570.0
Mg2Zn0.98Sb2,473,155.4,356.2122,373.62,3.96,6.9516,6.6438,8.337,25.76,4031.88,4331.495,8328.167,23.8474,2.8422,64.82356,522.074,474.28,910.12,284.0,0.67,5132.0
Mg2Zn0.98Sb2,573,155.4,356.2122,373.62,3.96,6.9516,6.6438,8.337,25.76,4031.88,4331.495,8328.167,23.8474,2.8422,64.82356,522.074,474.28,910.12,242.0,0.74,7649.0
Mg2Zn0.98Sb2,673,155.4,356.2122,373.62,3.96,6.9516,6.6438,8.337,25.76,4031.88,4331.495,8328.167,23.8474,2.8422,64.82356,522.074,474.28,910.12,208.0,0.84,12632.0
Mg2Zn0.98Sb2,773,155.4,356.2122,373.62,3.96,6.9516,6.6438,8.337,25.76,4031.88,4331.495,8328.167,23.8474,2.8422,64.82356,522.074,474.28,910.12,186.0,0.97,18618.0
Mg2ZnSb2,300,156.0,357.52,375.0,4.0,6.98,6.67,8.37,26.0,4050.0,4345.35,8351.75,23.99,2.85,64.97,524.38,476.6,914.0,428.0,0.73,662.0
Mg2ZnSb2,373,156.0,357.52,375.0,4.0,6.98,6.67,8.37,26.0,4050.0,4345.35,8351.75,23.99,2.85,64.97,524.38,476.6,914.0,346.0,0.69,729.0
Mg2ZnSb2,473,156.0,357.52,375.0,4.0,6.98,6.67,8.37,26.0,4050.0,4345.35,8351.75,23.99,2.85,64.97,524.38,476.6,914.0,150.0,0.74,1523.0
