Repository: Atharva573/Predicting-Thermoelectric-Properties-using-Machine-Learning

# Predicting-Thermoelectric-Properties-using-Machine-Learning
A ML project to predict key thermoelectric properties—Lattice Thermal Conductivity, Seebeck Coefficient, and Electrical Conductivity—using simple elemental descriptors. The model is trained on a broad dataset of ~5200 data points, leveraging techniques like XGBoost and Random Forest, achieving high accuracy in thermal conductivity predictions.

# ML-Based Prediction of Thermoelectric Properties

This repository hosts the code and data used for building machine learning models to predict critical thermoelectric properties—**Lattice Thermal Conductivity**, **Seebeck Coefficient**, and **Electrical Conductivity**—based on simple elem

File: data/Datset.csv (part 22 of 22)
formula,temperature(K),sum_Atomic_Number,sum_Atomic_Weight,sum_Mendeleev_Number,sum_l_quantum_number,sum_Atomic_Radius,sum_Covalent_Radius,sum_Pauling_Electronegativity,sum_number_of_valence_electrons,sum_1st_ionization_potential_(kJ/mol),sum_Melting_point_(K),sum_Boiling_Point_(K),sum_Density_(g/mL),sum_specific_heat_(J/g_K)_,sum_heat_of_fusion_(kJ/mol)_,sum_heat_of_vaporization_(kJ/mol)_,sum_thermal_conductivity_(W/(m_K))_,sum_SpaceGroupNumber,seebeck_coefficient,Thermal_conductivity,electrical_conductivity(S/m)
Mg2ZnSb2,573,156.0,357.52,375.0,4.0,6.98,6.67,8.37,26.0,4050.0,4345.35,8351.75,23.99,2.85,64.97,524.38,476.6,914.0,100.0,0.87,3179.0
Mg2ZnSb2,673,156.0,357.52,375.0,4.0,6.98,6.67,8.37,26.0,4050.0,4345.35,8351.75,23.99,2.85,64.97,524.38,476.6,914.0,105.0,1.03,5629.0
Mg2ZnSb2,773,156.0,357.52,375.0,4.0,6.98,6.67,8.37,26.0,4050.0,4345.35,8351.75,23.99,2.85,64.97,524.38,476.6,914.0,120.0,1.19,8974.0
Mg2Zn1.02Sb2,300,156.6,358.8278,376.38,4.04,7.0084,6.6962,8.403,26.24,4068.12,4359.205,8375.333,24.1326,2.8578,65.11644,526.686,478.92,917.88,412.0,0.71,662.0
Mg2Zn1.02Sb2,373,156.6,358.8278,376.38,4.04,7.0084,6.6962,8.403,26.24,4068.12,4359.205,8375.333,24.1326,2.8578,65.11644,526.686,478.92,917.88,269.0,0.68,894.0
Mg2Zn1.02Sb2,473,156.6,358.8278,376.38,4.04,7.0084,6.6962,8.403,26.24,4068.12,4359.205,8375.333,24.1326,2.8578,65.11644,526.686,478.92,917.88,97.0,0.73,2052.0
Mg2Zn1.02Sb2,573,156.6,358.8278,376.38,4.04,7.0084,6.6962,8.403,26.24,4068.12,4359.205,8375.333,24.1326,2.8578,65.11644,526.686,478.92,917.88,72.0,0.85,4172.0
Mg2Zn1.02Sb2,673,156.6,358.8278,376.38,4.04,7.0084,6.6962,8.403,26.24,4068.12,4359.205,8375.333,24.1326,2.8578,65.11644,526.686,478.92,917.88,89.0,1.0,7152.0
Mg2Zn1.02Sb2,773,156.6,358.8278,376.38,4.04,7.0084,6.6962,8.403,26.24,4068.12,4359.205,8375.333,24.1326,2.8578,65.11644,526.686,478.92,917.88,110.0,1.16,11118.0
Mg2Zn1.04Sb2,300,157.2,360.1356,377.76,4.08,7.0368,6.7224,8.436,26.48,4086.24,4373.06,8398.916,24.2752,2.8656,65.26288,528.992,481.24,921.76,434.0,0.72,430.0
Mg2Zn1.04Sb2,373,157.2,360.1356,377.76,4.08,7.0368,6.7224,8.436,26.48,4086.24,4373.06,8398.916,24.2752,2.8656,65.26288,528.992,481.24,921.76,318.0,0.67,596.0
Mg2Zn1.04Sb2,473,157.2,360.1356,377.76,4.08,7.0368,6.7224,8.436,26.48,4086.24,4373.06,8398.916,24.2752,2.8656,65.26288,528.992,481.24,921.76,132.0,0.64,1391.0
Mg2Zn1.04Sb2,573,157.2,360.1356,377.76,4.08,7.0368,6.7224,8.436,26.48,4086.24,4373.06,8398.916,24.2752,2.8656,65.26288,528.992,481.24,921.76,95.0,0.69,3013.0
Mg2Zn1.04Sb2,673,157.2,360.1356,377.76,4.08,7.0368,6.7224,8.436,26.48,4086.24,4373.06,8398.916,24.2752,2.8656,65.26288,528.992,481.24,921.76,105.0,0.78,5464.0
Mg2Zn1.04Sb2,773,157.2,360.1356,377.76,4.08,7.0368,6.7224,8.436,26.48,4086.24,4373.06,8398.916,24.2752,2.8656,65.26288,528.992,481.24,921.76,122.0,0.88,8709.0
Mg1.98Li0.02Zn0.98Sb2,300,155.22,355.86492,372.28,3.96,6.956,6.6446,8.3304,25.74,4027.52,4322.125,8333.207,23.82346,2.8938,64.70448,522.4444,472.854,910.82,77.0,1.18,100529.0
Mg1.98Li0.02Zn0.98Sb2,373,155.22,355.86492,372.28,3.96,6.956,6.6446,8.3304,25.74,4027.52,4322.125,8333.207,23.82346,2.8938,64.70448,522.4444,472.854,910.82,92.0,1.13,83598.0
Mg1.98Li0.02Zn0.98Sb2,473,155.22,355.86492,372.28,3.96,6.956,6.6446,8.3304,25.74,4027.52,4322.125,8333.207,23.82346,2.8938,64.70448,522.4444,472.854,910.82,111.0,1.06,67302.0
Mg1.98Li0.02Zn0.98Sb2,573,155.22,355.86492,372.28,3.96,6.956,6.6446,8.3304,25.74,4027.52,4322.125,8333.207,23.82346,2.8938,64.70448,522.4444,472.854,910.82,130.0,1.01,55026.0
Mg1.98Li0.02Zn0.98Sb2,673,155.22,355.86492,372.28,3.96,6.956,6.6446,8.3304,25.74,4027.52,4322.125,8333.207,23.82346,2.8938,64.70448,522.4444,472.854,910.82,146.0,0.99,45820.0
Mg1.98Li0.02Zn0.98Sb2,773,155.22,355.86492,372.28,3.96,6.956,6.6446,8.3304,25.74,4027.52,4322.125,8333.207,23.82346,2.8938,64.70448,522.4444,472.854,910.82,158.0,1.01,38300.0
Mg1.98K0.02Zn0.98Sb2,300,155.54,356.508066,372.32,3.96,6.9712,6.657,8.3272,25.74,4025.5,4319.78,8321.567,23.8298,2.8368,64.69116,521.1234,473.208,910.82,206.0,0.74,10688.0
Mg1.98K0.02Zn0.98Sb2,373,155.54,356.508066,372.32,3.96,6.9712,6.657,8.3272,25.74,4025.5,4319.78,8321.567,23.8298,2.8368,64.69116,521.1234,473.208,910.82,237.0,0.67,8677.0
Mg1.98K0.02Zn0.98Sb2,473,155.54,356.508066,372.32,3.96,6.9712,6.657,8.3272,25.74,4025.5,4319.78,8321.567,23.8298,2.8368,64.69116,521.1234,473.208,910.82,255.0,0.63,7407.0
Mg1.98K0.02Zn0.98Sb2,573,155.54,356.508066,372.32,3.96,6.9712,6.657,8.3272,25.74,4025.5,4319.78,8321.567,23.8298,2.8368,64.69116,521.1234,473.208,910.82,234.0,0.67,8254.0
Mg1.98K0.02Zn0.98Sb2,673,155.54,356.508066,372.32,3.96,6.9712,6.657,8.3272,25.74,4025.5,4319.78,8321.567,23.8298,2.8368,64.69116,521.1234,473.208,910.82,207.0,0.76,12063.0
Mg1.98K0.02Zn0.98Sb2,773,155.54,356.508066,372.32,3.96,6.9712,6.657,8.3272,25.74,4025.5,4319.78,8321.567,23.8298,2.8368,64.69116,521.1234,473.208,910.82,185.0,0.87,17143.0
Mg1.98Ag0.02Zn0.98Sb2,300,156.1,357.883464,373.56,3.96,6.9556,6.6484,8.3494,25.94,4031.74,4337.755,8350.607,24.0226,2.8265,64.87048,524.5376,479.74,910.74,95.0,1.08,62222.0
Mg1.98Ag0.02Zn0.98Sb2,373,156.1,357.883464,373.56,3.96,6.9556,6.6484,8.3494,25.94,4031.74,4337.755,8350.607,24.0226,2.8265,64.87048,524.5376,479.74,910.74,114.0,1.0,50794.0
Mg1.98Ag0.02Zn0.98Sb2,473,156.1,357.883464,373.56,3.96,6.9556,6.6484,8.3494,25.94,4031.74,4337.755,8350.607,24.0226,2.8265,64.87048,524.5376,479.74,910.74,133.0,0.94,41693.0
Mg1.98Ag0.02Zn0.98Sb2,573,156.1,357.883464,373.56,3.96,6.9556,6.6484,8.3494,25.94,4031.74,4337.755,8350.607,24.0226,2.8265,64.87048,524.5376,479.74,910.74,151.0,0.92,34921.0
Mg1.98Ag0.02Zn0.98Sb2,673,156.1,357.883464,373.56,3.96,6.9556,6.6484,8.3494,25.94,4031.74,4337.755,8350.607,24.0226,2.8265,64.87048,524.5376,479.74,910.74,162.0,0.92,29841.0
Mg1.98Ag0.02Zn0.98Sb2,773,156.1,357.883464,373.56,3.96,6.9556,6.6484,8.3494,25.94,4031.74,4337.755,8350.607,24.0226,2.8265,64.87048,524.5376,479.74,910.74,166.0,0.97,27513.0
Mg1.96Li0.04Zn0.98Sb2,300,155.04,355.51764,370.94,3.96,6.9604,6.6454,8.3238,25.72,4023.16,4312.755,8338.247,23.79952,2.9454,64.5854,522.8148,471.428,911.52,52.0,1.42,153439.0
Mg1.96Li0.04Zn0.98Sb2,373,155.04,355.51764,370.94,3.96,6.9604,6.6454,8.3238,25.72,4023.16,4312.755,8338.247,23.79952,2.9454,64.5854,522.8148,471.428,911.52,63.0,1.34,127831.0
Mg1.96Li0.04Zn0.98Sb2,473,155.04,355.51764,370.94,3.96,6.9604,6.6454,8.3238,25.72,4023.16,4312.755,8338.247,23.79952,2.9454,64.5854,522.8148,471.428,911.52,77.0,1.26,103280.0
Mg1.96Li0.04Zn0.98Sb2,573,155.04,355.51764,370.94,3.96,6.9604,6.6454,8.3238,25.72,4023.16,4312.755,8338.247,23.79952,2.9454,64.5854,522.8148,471.428,911.52,90.0,1.18,84233.0
Mg1.96Li0.04Zn0.98Sb2,673,155.04,355.51764,370.94,3.96,6.9604,6.6454,8.3238,25.72,4023.16,4312.755,8338.247,23.79952,2.9454,64.5854,522.8148,471.428,911.52,105.0,1.12,70053.0
Mg1.96Li0.04Zn0.98Sb2,773,155.04,355.51764,370.94,3.96,6.9604,6.6454,8.3238,25.72,4023.16,4312.755,8338.247,23.79952,2.9454,64.5854,522.8148,471.428,911.52,122.0,1.1,58836.0
Ag0.97CrSe2,303,137.59,314.548254,290.05,4.0,5.3205,5.0741,8.6321,28.67,3244.07,4308.5455,7272.0455,26.955,1.31795,41.249,662.7626,510.87,475.25,85.0,0.5,26857.0
Ag0.97CrSe2,403,137.59,314.548254,290.05,4.0,5.3205,5.0741,8.6321,28.67,3244.07,4308.5455,7272.0455,26.955,1.31795,41.249,662.7626,510.87,475.25,97.0,0.44,21364.0
Ag0.97CrSe2,503,137.59,314.548254,290.05,4.0,5.3205,5.0741,8.6321,28.67,3244.07,4308.5455,7272.0455,26.955,1.31795,41.249,662.7626,510.87,475.25,118.0,0.41,14157.0
Ag0.97CrSe2,603,137.59,314.548254,290.05,4.0,5.3205,5.0741,8.6321,28.67,3244.07,4308.5455,7272.0455,26.955,1.31795,41.249,662.7626,510.87,475.25,131.0,0.4,12601.0
Ag0.97CrSe2,703,137.59,314.548254,290.05,4.0,5.3205,5.0741,8.6321,28.67,3244.07,4308.5455,7272.0455,26.955,1.31795,41.249,662.7626,510.87,475.25,144.0,0.4,11217.0
Ag0.97CrSe2,753,137.59,314.548254,290.05,4.0,5.3205,5.0741,8.6321,28.67,3244.07,4308.5455,7272.0455,26.955,1.31795,41.249,662.7626,510.87,475.25,157.0,0.4,10000.0
Ag0.97Cr0.99Sb0.01Se2,303,137.86,315.245893,290.41,3.99,5.3172,5.0752,8.636,28.66,3245.88,4296.2855,7264.8255,26.95,1.31555,41.2787,660.091,510.176,474.62,79.0,0.59,30323.0
Ag0.97Cr0.99Sb0.01Se2,403,137.86,315.245893,290.41,3.99,5.3172,5.0752,8.636,28.66,3245.88,4296.2855,7264.8255,26.95,1.31555,41.2787,660.091,510.176,474.62,89.0,0.52,19184.0
Ag0.97Cr0.99Sb0.01Se2,503,137.86,315.245893,290.41,3.99,5.3172,5.0752,8.636,28.66,3245.88,4296.2855,7264.8255,26.95,1.31555,41.2787,660.091,510.176,474.62,111.0,0.51,15016.0
Ag0.97Cr0.99Sb0.01Se2,603,137.86,315.245893,290.41,3.99,5.3172,5.0752,8.636,28.66,3245.88,4296.2855,7264.8255,26.95,1.31555,41.2787,660.091,510.176,474.62,132.0,0.47,13545.0
Ag0.97Cr0.99Sb0.01Se2,703,137.86,315.245893,290.41,3.99,5.3172,5.0752,8.636,28.66,3245.88,4296.2855,7264.8255,26.95,1.31555,41.2787,660.091,510.176,474.62,168.0,0.46,10240.0
Ag0.97Cr0.99Sb0.01Se2,753,137.86,315.245893,290.41,3.99,5.3172,5.0752,8.636,28.66,3245.88,4296.2855,7264.8255,26.95,1.31555,41.2787,660.091,510.176,474.62,197.0,0.46,7556.0
Ag0.97Cr0.97Sb0.03Se2,303,138.4,316.641171,291.13,3.97,5.3106,5.0774,8.6438,28.64,3249.5,4271.7655,7250.3855,26.94,1.31075,41.3381,654.7478,508.788,473.36,74.0,0.54,32414.0
Ag0.97Cr0.97Sb0.03Se2,403,138.4,316.641171,291.13,3.97,5.3106,5.0774,8.6438,28.64,3249.5,4271.7655,7250.3855,26.94,1.31075,41.3381,654.7478,508.788,473.36,86.0,0.47,21461.0
Ag0.97Cr0.97Sb0.03Se2,503,138.4,316.641171,291.13,3.97,5.3106,5.0774,8.6438,28.64,3249.5,4271.7655,7250.3855,26.94,1.31075,41.3381,654.7478,508.788,473.36,111.0,0.45,17091.0
Ag0.97Cr0.97Sb0.03Se2,603,138.4,316.641171,291.13,3.97,5.3106,5.0774,8.6438,28.64,3249.5,4271.7655,7250.3855,26.94,1.31075,41.3381,654.7478,508.788,473.36,129.0,0.42,17153.0
Ag0.97Cr0.97Sb0.03Se2,703,138.4,316.641171,291.13,3.97,5.3106,5.0774,8.6438,28.64,3249.5,4271.7655,7250.3855,26.94,1.31075,41.3381,654.7478,508.788,473.36,150.0,0.41,15772.0
Ag0.97Cr0.97Sb0.03Se2,753,138.4,316.641171,291.13,3.97,5.3106,5.0774,8.6438,28.64,3249.5,4271.7655,7250.3855,26.94,1.31075,41.3381,654.7478,508.788,473.36,172.0,0.41,12983.0
Ag0.97Cr0.95Sb0.05Se2,303,138.94,318.036449,291.85,3.95,5.304,5.0796,8.6516,28.62,3253.12,4247.2455,7235.9455,26.93,1.30595,41.3975,649.4046,507.4,472.1,83.0,0.61,20889.0
Ag0.97Cr0.95Sb0.05Se2,403,138.94,318.036449,291.85,3.95,5.304,5.0796,8.6516,28.62,3253.12,4247.2455,7235.9455,26.93,1.30595,41.3975,649.4046,507.4,472.1,96.0,0.52,12240.0
Ag0.97Cr0.95Sb0.05Se2,503,138.94,318.036449,291.85,3.95,5.304,5.0796,8.6516,28.62,3253.12,4247.2455,7235.9455,26.93,1.30595,41.3975,649.4046,507.4,472.1,119.0,0.51,9792.0
Ag0.97Cr0.95Sb0.05Se2,603,138.94,318.036449,291.85,3.95,5.304,5.0796,8.6516,28.62,3253.12,4247.2455,7235.9455,26.93,1.30595,41.3975,649.4046,507.4,472.1,136.0,0.49,10491.0
Ag0.97Cr0.95Sb0.05Se2,703,138.94,318.036449,291.85,3.95,5.304,5.0796,8.6516,28.62,3253.12,4247.2455,7235.9455,26.93,1.30595,41.3975,649.4046,507.4,472.1,168.0,0.46,9109.0
Ag0.97Cr0.95Sb0.05Se2,753,138.94,318.036449,291.85,3.95,5.304,5.0796,8.6516,28.62,3253.12,4247.2455,7235.9455,26.93,1.30595,41.3975,649.4046,507.4,472.1,200.0,0.5,6743.0
Ag0.97Cr0.99Bi0.01Se2,303,138.18,316.1180967,290.42,3.99,5.3182,5.076,8.6357,28.66,3244.57,4292.6855,7260.9255,26.9806,1.31465,41.193,660.3676,510.0117,473.08,78.0,0.53,22488.0
Ag0.97Cr0.99Bi0.01Se2,403,138.18,316.1180967,290.42,3.99,5.3182,5.076,8.6357,28.66,3244.57,4292.6855,7260.9255,26.9806,1.31465,41.193,660.3676,510.0117,473.08,93.0,0.46,16549.0
Ag0.97Cr0.99Bi0.01Se2,503,138.18,316.1180967,290.42,3.99,5.3182,5.076,8.6357,28.66,3244.57,4292.6855,7260.9255,26.9806,1.31465,41.193,660.3676,510.0117,473.08,112.0,0.45,12368.0
Ag0.97Cr0.99Bi0.01Se2,603,138.18,316.1180967,290.42,3.99,5.3182,5.076,8.6357,28.66,3244.57,4292.6855,7260.9255,26.9806,1.31465,41.193,660.3676,510.0117,473.08,125.0,0.4,12082.0
Ag0.97Cr0.99Bi0.01Se2,703,138.18,316.1180967,290.42,3.99,5.3182,5.076,8.6357,28.66,3244.57,4292.6855,7260.9255,26.9806,1.31465,41.193,660.3676,510.0117,473.08,156.0,0.39,9792.0
Ag0.97Cr0.99Bi0.01Se2,753,138.18,316.1180967,290.42,3.99,5.3182,5.076,8.6357,28.66,3244.57,4292.6855,7260.9255,26.9806,1.31465,41.193,660.3676,510.0117,473.08,188.0,0.4,7618.0
Ag0.97Cr0.97Bi0.03Se2,303,139.36,319.2577821,291.16,3.97,5.3136,5.0798,8.6429,28.64,3245.57,4260.9655,7238.6855,27.0318,1.30805,41.081,655.5776,508.2951,468.74,78.0,0.49,24870.0
Ag0.97Cr0.97Bi0.03Se2,403,139.36,319.2577821,291.16,3.97,5.3136,5.0798,8.6429,28.64,3245.57,4260.9655,7238.6855,27.0318,1.30805,41.081,655.5776,508.2951,468.74,85.0,0.43,18008.0
Ag0.97Cr0.97Bi0.03Se2,503,139.36,319.2577821,291.16,3.97,5.3136,5.0798,8.6429,28.64,3245.57,4260.9655,7238.6855,27.0318,1.30805,41.081,655.5776,508.2951,468.74,106.0,0.41,15260.0
Ag0.97Cr0.97Bi0.03Se2,603,139.36,319.2577821,291.16,3.97,5.3136,5.0798,8.6429,28.64,3245.57,4260.9655,7238.6855,27.0318,1.30805,41.081,655.5776,508.2951,468.74,120.0,0.4,15410.0
Ag0.97Cr0.97Bi0.03Se2,703,139.36,319.2577821,291.16,3.97,5.3136,5.0798,8.6429,28.64,3245.57,4260.9655,7238.6855,27.0318,1.30805,41.081,655.5776,508.2951,468.74,152.0,0.4,12877.0
Ag0.97Cr0.97Bi0.03Se2,753,139.36,319.2577821,291.16,3.97,5.3136,5.0798,8.6429,28.64,3245.57,4260.9655,7238.6855,27.0318,1.30805,41.081,655.5776,508.2951,468.74,181.0,0.4,10468.0
Ag0.97Cr0.95Bi0.05Se2,303,140.54,322.3974675,291.9,3.95,5.309,5.0836,8.6501,28.62,3246.57,4229.2455,7216.4455,27.083,1.30145,40.969,650.7876,506.5785,464.4,88.0,0.54,21364.0
Ag0.97Cr0.95Bi0.05Se2,403,140.54,322.3974675,291.9,3.95,5.309,5.0836,8.6501,28.62,3246.57,4229.2455,7216.4455,27.083,1.30145,40.969,650.7876,506.5785,464.4,97.0,0.47,14780.0
Ag0.97Cr0.95Bi0.05Se2,503,140.54,322.3974675,291.9,3.95,5.309,5.0836,8.6501,28.62,3246.57,4229.2455,7216.4455,27.083,1.30145,40.969,650.7876,506.5785,464.4,116.0,0.47,12020.0
Ag0.97Cr0.95Bi0.05Se2,603,140.54,322.3974675,291.9,3.95,5.309,5.0836,8.6501,28.62,3246.57,4229.2455,7216.4455,27.083,1.30145,40.969,650.7876,506.5785,464.4,127.0,0.46,12336.0
Ag0.97Cr0.95Bi0.05Se2,703,140.54,322.3974675,291.9,3.95,5.309,5.0836,8.6501,28.62,3246.57,4229.2455,7216.4455,27.083,1.30145,40.969,650.7876,506.5785,464.4,163.0,0.46,8902.0
Ag0.97Cr0.95Bi0.05Se2,753,140.54,322.3974675,291.9,3.95,5.309,5.0836,8.6501,28.62,3246.57,4229.2455,7216.4455,27.083,1.30145,40.969,650.7876,506.5785,464.4,188.0,0.46,6601.0
SnTe,323,102.0,246.31,170.0,2.0,2.68,2.76,4.06,10.0,1578.0,1227.8,3806.1,13.55,0.427,24.519,348.35,68.95,293.0,37.0,8.13,761798.0
SnTe,423,102.0,246.31,170.0,2.0,2.68,2.76,4.06,10.0,1578.0,1227.8,3806.1,13.55,0.427,24.519,348.35,68.95,293.0,41.0,7.55,562921.0
SnTe,523,102.0,246.31,170.0,2.0,2.68,2.76,4.06,10.0,1578.0,1227.8,3806.1,13.55,0.427,24.519,348.35,68.95,293.0,50.0,6.7,421348.0
SnTe,623,102.0,246.31,170.0,2.0,2.68,2.76,4.06,10.0,1578.0,1227.8,3806.1,13.55,0.427,24.519,348.35,68.95,293.0,64.0,5.63,320225.0
SnTe,723,102.0,246.31,170.0,2.0,2.68,2.76,4.06,10.0,1578.0,1227.8,3806.1,13.55,0.427,24.519,348.35,68.95,293.0,82.0,4.61,241573.0
Sn0.985In0.015Te,323,101.985,246.25162,169.925,2.0,2.68165,2.76045,4.0573,9.985,1575.735,1226.669,3803.25,13.55,0.427045,24.46251,347.3855,69.175,292.97,53.0,6.38,559551.0
Sn0.985In0.015Te,423,101.985,246.25162,169.925,2.0,2.68165,2.76045,4.0573,9.985,1575.735,1226.669,3803.25,13.55,0.427045,24.46251,347.3855,69.175,292.97,64.0,5.72,420230.0
Sn0.985In0.015Te,523,101.985,246.25162,169.925,2.0,2.68165,2.76045,4.0573,9.985,1575.735,1226.669,3803.25,13.55,0.427045,24.46251,347.3855,69.175,292.97,76.0,5.06,316854.0
Sn0.985In0.015Te,623,101.985,246.25162,169.925,2.0,2.68165,2.76045,4.0573,9.985,1575.735,1226.669,3803.25,13.55,0.427045,24.46251,347.3855,69.175,292.97,91.0,4.29,246067.0
Sn0.985In0.015Te,723,101.985,246.25162,169.925,2.0,2.68165,2.76045,4.0573,9.985,1575.735,1226.669,3803.25,13.55,0.427045,24.46251,347.3855,69.175,292.97,107.0,3.68,189326.0
(Sn0.985In0.015Te)0.95(AgCl)0.05,323,100.08575,241.105084,169.37875,1.95,2.6695675,2.7484275,4.108935,10.38575,1596.04825,1235.70055,3749.2725,13.3976605,0.44144275,23.9658845,343.055225,87.166695,292.7715,51.0,5.57,577528.0
(Sn0.985In0.015Te)0.95(AgCl)0.05,423,100.08575,241.105084,169.37875,1.95,2.6695675,2.7484275,4.108935,10.38575,1596.04825,1235.70055,3749.2725,13.3976605,0.44144275,23.9658845,343.055225,87.166695,292.7715,63.0,5.19,478652.0
(Sn0.985In0.015Te)0.95(AgCl)0.05,523,100.08575,241.105084,169.37875,1.95,2.6695675,2.7484275,4.108935,10.38575,1596.04825,1235.70055,3749.2725,13.3976605,0.44144275,23.9658845,343.055225,87.166695,292.7715,77.0,4.7,371910.0
(Sn0.985In0.015Te)0.95(AgCl)0.05,623,100.08575,241.105084,169.37875,1.95,2.6695675,2.7484275,4.108935,10.38575,1596.04825,1235.70055,3749.2725,13.3976605,0.44144275,23.9658845,343.055225,87.166695,292.7715,92.0,4.03,278652.0
(Sn0.985In0.015Te)0.95(AgCl)0.05,723,100.08575,241.105084,169.37875,1.95,2.6695675,2.7484275,4.108935,10.38575,1596.04825,1235.70055,3749.2725,13.3976605,0.44144275,23.9658845,343.055225,87.166695,292.7715,107.0,3.63,222472.0
(Sn0.985In0.015Te)0.9(AgCl)0.1,323,98.1865,235.958548,168.8325,1.9,2.657485,2.736405,4.16057,10.7865,1616.3615,1244.7321,3695.295,13.245321,0.4558405,23.469259,338.72495,105.15839,292.573,57.0,3.89,464045.0
(Sn0.985In0.015Te)0.9(AgCl)0.1,423,98.1865,235.958548,168.8325,1.9,2.657485,2.736405,4.16057,10.7865,1616.3615,1244.7321,3695.295,13.245321,0.4558405,23.469259,338.72495,105.15839,292.573,70.0,3.58,365169.0
(Sn0.985In0.015Te)0.9(AgCl)0.1,523,98.1865,235.958548,168.8325,1.9,2.657485,2.736405,4.16057,10.7865,1616.3615,1244.7321,3695.295,13.245321,0.4558405,23.469259,338.72495,105.15839,292.573,83.0,3.32,289888.0
(Sn0.985In0.015Te)0.9(AgCl)0.1,623,98.1865,235.958548,168.8325,1.9,2.657485,2.736405,4.16057,10.7865,1616.3615,1244.7321,3695.295,13.245321,0.4558405,23.469259,338.72495,105.15839,292.573,97.0,3.0,231461.0
(Sn0.985In0.015Te)0.9(AgCl)0.1,723,98.1865,235.958548,168.8325,1.9,2.657485,2.736405,4.16057,10.7865,1616.3615,1244.7321,3695.295,13.245321,0.4558405,23.469259,338.72495,105.15839,292.573,113.0,2.62,180899.0
(Sn0.985In0.015Te)0.9(AgCl)0.1,823,98.1865,235.958548,168.8325,1.9,2.657485,2.736405,4.16057,10.7865,1616.3615,1244.7321,3695.295,13.245321,0.4558405,23.469259,338.72495,105.15839,292.573,127.0,2.26,146067.0
(Sn0.985In0.015Te)0.85(AgCl)0.15,323,96.28725,230.812012,168.28625,1.85,2.6454025,2.7243825,4.212205,11.18725,1636.67475,1253.76365,3641.3175,13.0929815,0.47023825,22.9726335,334.394675,123.150085,292.3745,59.0,4.0,420225.0
(Sn0.985In0.015Te)0.85(AgCl)0.15,423,96.28725,230.812012,168.28625,1.85,2.6454025,2.7243825,4.212205,11.18725,1636.67475,1253.76365,3641.3175,13.0929815,0.47023825,22.9726335,334.394675,123.150085,292.3745,71.0,3.59,317978.0
(Sn0.985In0.015Te)0.85(AgCl)0.15,523,96.28725,230.812012,168.28625,1.85,2.6454025,2.7243825,4.212205,11.18725,1636.67475,1253.76365,3641.3175,13.0929815,0.47023825,22.9726335,334.394675,123.150085,292.3745,84.0,3.37,249438.0
(Sn0.985In0.015Te)0.85(AgCl)0.15,623,96.28725,230.812012,168.28625,1.85,2.6454025,2.7243825,4.212205,11.18725,1636.67475,1253.76365,3641.3175,13.0929815,0.47023825,22.9726335,334.394675,123.150085,292.3745,99.0,2.98,195506.0
(Sn0.985In0.015Te)0.85(AgCl)0.15,723,96.28725,230.812012,168.28625,1.85,2.6454025,2.7243825,4.212205,11.18725,1636.67475,1253.76365,3641.3175,13.0929815,0.47023825,22.9726335,334.394675,123.150085,292.3745,115.0,2.58,155056.0
(Sn0.985In0.015Te)0.85(AgCl)0.15,823,96.28725,230.812012,168.28625,1.85,2.6454025,2.7243825,4.212205,11.18725,1636.67475,1253.76365,3641.3175,13.0929815,0.47023825,22.9726335,334.394675,123.150085,292.3745,132.0,2.18,122472.0
Cu2SnSe3,323,210.0,482.682,475.0,8.0,7.44,7.65,13.41,44.0,5022.0,4687.9,11097.9,39.6,1.947,53.211,1009.5,870.16,633.0,89.0,2.83,13265.0
Cu2SnSe3,423,210.0,482.682,475.0,8.0,7.44,7.65,13.41,44.0,5022.0,4687.9,11097.9,39.6,1.947,53.211,1009.5,870.16,633.0,101.0,2.05,12245.0
Cu2SnSe3,523,210.0,482.682,475.0,8.0,7.44,7.65,13.41,44.0,5022.0,4687.9,11097.9,39.6,1.947,53.211,1009.5,870.16,633.0,120.0,1.61,11905.0
Cu2SnSe3,623,210.0,482.682,475.0,8.0,7.44,7.65,13.41,44.0,5022.0,4687.9,11097.9,39.6,1.947,53.211,1009.5,870.16,633.0,148.0,1.31,12245.0
Cu2SnSe3,723,210.0,482.682,475.0,8.0,7.44,7.65,13.41,44.0,5022.0,4687.9,11097.9,39.6,1.947,53.211,1009.5,870.16,633.0,167.0,1.14,12585.0
Cu2SnSe3,823,210.0,482.682,475.0,8.0,7.44,7.65,13.41,44.0,5022.0,4687.9,11097.9,39.6,1.947,53.211,1009.5,870.16,633.0,207.0,0.9,8844.0
Cu2Sn0.95Fe0.05Se3,323,208.8,479.53885,473.75,8.05,7.4455,7.642,13.4035,44.2,5024.65,4753.05,11121.9,39.6275,1.95765,53.54955,1012.19,870.84,637.4,55.0,3.43,115306.0
Cu2Sn0.95Fe0.05Se3,423,208.8,479.53885,473.75,8.05,7.4455,7.642,13.4035,44.2,5024.65,4753.05,11121.9,39.6275,1.95765,53.54955,1012.19,870.84,637.4,71.0,2.7,100000.0
Cu2Sn0.95Fe0.05Se3,523,208.8,479.53885,473.75,8.05,7.4455,7.642,13.4035,44.2,5024.65,4753.05,11121.9,39.6275,1.95765,53.54955,1012.19,870.84,637.4,88.0,2.31,86824.0
Cu2Sn0.95Fe0.05Se3,623,208.8,479.53885,473.75,8.05,7.4455,7.642,13.4035,44.2,5024.65,4753.05,11121.9,39.6275,1.95765,53.54955,1012.19,870.84,637.4,104.0,2.02,75676.0
Cu2Sn0.95Fe0.05Se3,723,208.8,479.53885,473.75,8.05,7.4455,7.642,13.4035,44.2,5024.65,4753.05,11121.9,39.6275,1.95765,53.54955,1012.19,870.84,637.4,112.0,1.93,70608.0
Cu2Sn0.95Fe0.05Se3,823,208.8,479.53885,473.75,8.05,7.4455,7.642,13.4035,44.2,5024.65,4753.05,11121.9,39.6275,1.95765,53.54955,1012.19,870.84,637.4,185.0,1.0,29592.0
Ge9Sb2Te12,324,1014.0,2428.21,1961.0,23.0,28.67,29.94,47.39,118.0,18954.0,21465.05,47530.05,136.14,5.7,582.08,3762.98,615.9,4181.0,53.0,2.9,229091.0
Ge9Sb2Te12,423,1014.0,2428.21,1961.0,23.0,28.67,29.94,47.39,118.0,18954.0,21465.05,47530.05,136.14,5.7,582.08,3762.98,615.9,4181.0,77.0,2.86,173636.0
Ge9Sb2Te12,525,1014.0,2428.21,1961.0,23.0,28.67,29.94,47.39,118.0,18954.0,21465.05,47530.05,136.14,5.7,582.08,3762.98,615.9,4181.0,98.0,2.76,136364.0
Ge9Sb2Te12,625,1014.0,2428.21,1961.0,23.0,28.67,29.94,47.39,118.0,18954.0,21465.05,47530.05,136.14,5.7,582.08,3762.98,615.9,4181.0,113.0,2.82,120000.0
Ge9Sb2Te12,725,1014.0,2428.21,1961.0,23.0,28.67,29.94,47.39,118.0,18954.0,21465.05,47530.05,136.14,5.7,582.08,3762.98,615.9,4181.0,135.0,2.54,108182.0
Ge9Sb2Te12,827,1014.0,2428.21,1961.0,23.0,28.67,29.94,47.39,118.0,18954.0,21465.05,47530.05,136.14,5.7,582.08,3762.98,615.9,4181.0,169.0,1.69,95455.0
